Repository: 13lu14/standards-site-

File: docs/standards/JTG 3460—2026 公路工程土工合成材料试验规程.md (part 1 of 7)
中华人民共和国强制性行业标准
JTG 3460—2026
中华人民共和国交通运输部发布

# 公路工程土工合成材料试验规程

# Test Methods of Geosynthetics for Highway Engineering

![](images/JTG%203460%E2%80%942026%20%E5%85%AC%E8%B7%AF%E5%B7%A5%E7%A8%8B%E5%9C%9F%E5%B7%A5%E5%90%88%E6%88%90%E6%9D%90%E6%96%99%E8%AF%95%E9%AA%8C%E8%A7%84%E7%A8%8B.assets/1d94a2be6a345645fc540d00d030569ceb671a556a230acb54da98d993d593ac.jpg)

2026-05-12 发布

2026-08-01 实施

<!-- 封面 -->

前言

## 前言

根据《交通运输部办公厅关于下达2015年度公路工程行业标准制修订项目计划的通知》（交办公路函〔2015〕312号）的要求，由交通运输部公路科学研究院承担《公路工程土工合成材料试验规程》（JTG E50—2006）（简称“原规程”）的修订工作。

原规程自 2006 年 10 月 1 日实施以来，对统一公路工程土工合成材料试验方法，指导和规范土工合成材料的试验起到了重要作用。

本次修订工作遵循协调性、前瞻性、面向规程使用对象的原则进行。编写组在总结十多年来公路工程土工合成材料试验检测技术发展经验和相关科研成果的基础上，吸收了在公路工程土工合成材料试验检测实践中逐渐形成的、成熟的新技术和新设备，经分析论证和广泛征求国内外专家意见，完成了修订工作。经批准后以《公路工程土工合成材料试验规程》（JTG 3460—2026）（以下简称“本规程”）发布实施。

本规程分为7章和1个附录，主要内容包括：1总则、2术语和符号、3试样制备与数据处理、4物理性能试验、5力学性能试验、6水力学性能试验、7耐久性能试验，附录A土工合成材料试验记录表格。

本规程的修订要点包括：

1. 补充术语和符号。

2. “试样制备和数据处理”部分：修订了取样与试样准备。

3. “物理性能试验”部分：修改了厚度测定和尺寸测定试验方法；新增了硬质泡沫塑料导热系数试验（防护热板法和热流计法）和硬质泡沫塑料吸水率试验。

4. “力学性能试验”部分：修订了宽条拉伸试验、接头/接缝宽条拉伸试验、窄条拉伸试验、圆柱（CBR）顶破强度试验、拉伸蠕变性能试验和塑料排水带芯带压屈强度试验；新增了软式透水管扁平耐压力试验、管材环刚度试验、握持拉伸试验和硬质泡沫塑料压缩性能试验。

5. “水力学性能试验”部分：修订了塑料排水带通水量试验和等效孔径试验（干筛法）。

6. “耐久性能试验”部分：修订了抗氧化性能试验、抗酸碱液性能试验、抗紫外老化性能试验（氙弧灯法和荧光紫外灯法）；新增了炭黑分散试验、低温脆化温度试验、维卡软化温度试验和氧化诱导时间试验。

7. 增加了附录 A “土工合成材料试验记录表格”。

本规程由刘英、田波、孙家凤负责起草第1章，王稷良、罗翥负责起草第2章，侯荣国、彭鹏负责起草第3章，刘怡林、刘英负责起草第4章，刘英、杨广庆负责起草第5章，白建颖、张鹏程负责起草第6章，杨广庆、王志杰负责起草第7章，刘英、

<!-- 第 1 页 -->

杨广庆、张鹏程负责起草附录 A。

请各有关单位在执行过程中，将发现的问题和意见，函告本规程日常管理组，联系人：刘英（地址：北京市海淀区西土城路8号；邮编：100088；电话：010-62079597；传真：010-62075650；电子邮箱：y.liu@rioh.cn），以便下次修订时参考。

主编单位：交通运输部公路科学研究院

参编单位：石家庄铁道大学
上海勘测设计研究院有限公司

主 编：刘 英

主要参编人员：杨广庆 白建颖 彭鹏 刘怡林 张鹏程 田波 罗翥 孙家凤 王稷良 侯荣国 王志杰

主审：吴万平

参与审查人员：邓卫东 张留俊 薛忠军 杨明昌 朱耀庭 彭超 郑鸿 侯永生 李连生 易富

交通运输部浏览专用

<!-- 第 2 页 -->

目次

## 目次

1 总则 …… 1
2 术语和符号 …… 2
2.1 术语 …… 2
2.2 符号 …… 4
3 试样制备与数据处理 …… 5
T 1101—2026 取样与试样准备 …… 5
T 1102—2006 试验数据处理与报告 …… 7
4 物理性能试验 …… 10
T 1111—2006 单位面积质量测定 …… 10
T 1112—2026 厚度测定 …… 11
T 1113—2006 幅宽测定 …… 14
T 1114—2026 尺寸测定 …… 16
T 1115—2026 硬质泡沫塑料导热系数试验（防护热板法） …… 19
T 1116—2026 硬质泡沫塑料导热系数试验（热流计法） …… 21
T 1117—2026 硬质泡沫塑料吸水率试验 …… 24
5 力学性能试验 …… 29
T 1121—2026 宽条拉伸试验 …… 29
T 1122—2026 接头/接缝宽条拉伸试验 …… 37
T 1123—2026 窄条拉伸试验 …… 41
T 1124—2006 粘结点极限剥离力试验 …… 47
T 1125—2006 梯形撕破强度试验 …… 48
T 1126—2026 圆柱（CBR）顶破强度试验 …… 50
T 1127—2006 刺破强度试验 …… 53
T 1128—2006 落锥穿透试验 …… 55
T 1129—2006 直剪摩擦特性试验 …… 57
T 1130—2006 拉拔摩擦特性试验 …… 62
T 1131—2026 拉伸蠕变性能试验 …… 66
T 1132—2026 软式透水管扁平耐压力试验 …… 72
T 1133—2026 管材环刚度试验 …… 74
T 1134—2026 握持拉伸试验 …… 79

<!-- 第 1 页 -->

T 1135—2026 塑料排水带芯带压屈强度试验 …… 81
T 1136—2026 硬质泡沫塑料压缩性能试验 …… 83
6 水力学性能试验 …… 87
T 1141—2006 垂直渗透性能试验（恒水头法） …… 87
T 1142—2006 耐静水压试验 …… 91
T 1143—2026 塑料排水带通水量试验 …… 93
T 1144—2026 等效孔径试验（干筛法） …… 95
T 1145—2006 淤堵试验 …… 98
7 耐久性能试验 …… 102
T 1161—2026 抗氧化性能试验 …… 102
T 1162—2026 抗酸、碱液性能试验 …… 104
T 1163—2026 抗紫外老化性能试验（氙弧灯法） …… 109
T 1164—2026 抗紫外老化性能试验（荧光紫外灯法） …… 114
T 1165—2006 炭黑含量试验 …… 119
T 1166—2026 炭黑分散试验 …… 122
T 1167—2026 低温脆化温度试验 …… 125
T 1168—2026 维卡软化温度试验 …… 130
T 1169—2026 氧化诱导时间试验 …… 134
附录 A 土工合成材料试验记录表格 …… 138

<!-- 第 2 页 -->

总则

## 1 总则

#### 1.0.1 为规范、统一公路工程土工合成材料试验方法，制定本规程。

#### 1.0.2 本规程适用于公路工程土工合成材料应用设计、施工、养护及质量检查验收等各阶段的性能试验。

#### 1.0.3 本规程使用的仪器设备，应经检定或校准合格，并应在使用中定期核查。

#### 1.0.4 本规程采用国家法定计量单位制。

#### 1.0.5 公路工程土工合成材料的性能试验除应符合本规程的规定外，尚应符合国家和行业现行有关强制性标准的规定。

<!-- 第 1 页 -->

## 2 术语和符号

## 2.1 术语

#### 2.1.1 土工合成材料 geosynthetics

工程建设中应用的以人工合成或天然聚合物为原料制成的工程材料的总称。公路工程中常用的有土工织物、土工格栅、土工膜、土工网和土工防排水材料等。

#### 2.1.2 当量孔径 equivalent opening size

用于表示土工网、土工格栅等网格型土工合成材料孔隙大小的指标，是将某种形状的网孔换算为等面积圆的直径。

#### 2.1.3 梯形撕破强度 tearing strength

在两夹持器内的试样呈梯形，撕破梯形试样所需的最大力。

#### 2.1.4 圆柱（CBR）顶破强度 CBR burst strength

圆柱形顶压杆垂直顶压试样，直至破裂过程中测得的最大顶压力。

#### 2.1.5 刺破强度 puncturing strength

直径 8mm 的刚性顶杆以规定的速率垂直顶刺试样，直至破裂过程中测得的最大力。

#### 2.1.6 穿透孔径 amount of cone penetration

规定尺寸的落锥在土工合成材料上方 500mm 高度处自由落下时，穿透土工合成材料的孔洞直径。

#### 2.1.7 扁平耐压力 compression resistance

软式透水管径向压缩至某应变时产生的抵抗力。

#### 2.1.8 握持强度 grab breaking load

在试样宽度范围内，试样局部被夹持的条件下进行拉伸过程中出现的最大拉力。

#### 2.1.9 压屈强度 compressive strength

<!-- 第 2 页 -->

术语和符号
塑料排水带的芯带在外力作用下抵抗压裂、倾倒破坏的能力。

#### 2.1.10 垂直渗透系数 coefficient of vertical permeability

层流状态下，水流垂直于土工织物平面，水力梯度等于1时的渗透流速。

#### 2.1.11 透水率 permittivity

层流状态下，水位差等于1时垂直于土工织物平面方向的渗透流速。

#### 2.1.12 流速指数 velocity index

试样两侧 50mm 水头差下的流速。

#### 2.1.13 耐静水压 static hydraulic pressure

对土工合成材料施加液压扩张直至破坏过程中测得的最大液压。

#### 2.1.14 梯度比 gradient ratio

淤堵试验中，水流通过土工织物试样及其上25mm厚土样时的水力梯度与水流通过织物上覆厚度为25\~75mm范围土样时的水力梯度的比值。

#### 2.1.15 排水带通水量 discharge capacity of prefabricated band-shaped drains

排水带的芯带与滤膜复合体在侧压力作用下，沿排水带截面的纵向通水能力。

#### 2.1.16 等效孔径 equivalent opening size

能有效通过土工织物的近似最大颗粒直径，例如 $O_{90}$ 表示土工织物中 90% 的孔径低于该值。

#### 2.1.17 炭黑分散度 dispersion of carbon black

炭黑颗粒在试样中的分散程度。

#### 2.1.18 脆化温度 brittleness temperature

在规定试验条件下，试样破损率为 50% 时的温度。

#### 2.1.19 氧化诱导时间 oxidation induction time

试样在高温氧气条件下开始发生自动催化氧化反应的时间。

#### 2.1.20 环刚度 ring stiffness

单位长度的管材在直径方向发生 3% 变形量时所产生的抗压力。

<!-- 第 3 页 -->

## 2.2 符号

$C_{v}$ ——变异系数；

$D_{e}$ ——当量孔径；

E——接头/接缝效率；

f——摩擦系数；

$f_{g(\delta)}$ ——摩擦比；

G——单位面积质量；

GR——梯度比；

J——割线模量；

k——垂直渗透系数；

$O_{e}$ ——等效孔径（当 e 为 90% 时，以 $O_{90}$ 表示）；

OIT——氧化诱导时间；

$Q$ ——通水量；

$S_{f}$ ——接头/接缝强度；

$T_{50}$ ——脆化温度；

v——流速；

W——幅宽；

$\alpha_{f}$ ——拉伸强度；

$\delta$ ——厚度；

$\varepsilon$ ——伸长率；

θ——透水率；

σ——标准差；

$\tau$ ——剪应力。

条文说明

术语、符号是土工合成材料通用性标准，在文献检索、情报传递、行业间沟通中起着重要的作用，是制定其他方法标准和产品标准的依据和基础，具有普遍的指导意义。本次修订，符号原则上与国标相应标准保持一致，并考虑了与其他行业相关标准的一致性。产品名称术语非等效采用了《土工合成材料 第1部分：术语和定义》（ISO 10318-1：2015）和《土工合成材料 术语和定义》（GB/T 13759—2009）的有关定义；同时根据新增项的内容，增加了握持强度、扁平耐压力、炭黑分散度、脆化温度、氧化诱导时间、环刚度等术语。

<!-- 第 4 页 -->

试样制备与数据处理

## 3 试样制备与数据处理

## T 1101—2026 取样与试样准备

## 1 适用范围

本方法用于土工合成材料的取样与试样准备。

## 2 取样程序

## 2.1 样品数及外观

取样的样品数应满足相关试验项目要求，所选材料外观应无破损。

## 2.2 样品的裁取

#### 2.2.1 在同一批产品中随机抽取 3 卷进行检查，外观和幅宽检查合格后，再从 3 卷产品中任意选 1 卷裁取样品。

#### 2.2.2 取样前，应按试验标准获取试样的数量、形状和其他信息。全部试验的试样应在同一样品中裁取。

#### 2.2.3 取样时应尽量避免污渍、折痕、孔洞，或其他生产加工过程中产生的可视缺陷。

#### 2.2.4 卷装材料外表面的头两层产品不应取做样品，在卷装上沿着垂直于机器方向（生产方向即卷装长度方向）的整个宽度方向裁取样品，样品应足够长，以获得所要求的试样数量。

## 2.3 样品的标记

#### 2.3.1 按《土工合成材料 现场鉴别标识》（GB/T 14798）的规定标记样品。

#### 2.3.2 当样品的两面有显著差异时，应在样品上标记正面或反面。

<!-- 第 5 页 -->

## 2.4 样品的存储

若暂不制备试样，样品应保存在干净、干燥、阴凉避光处，并避开化学物品侵蚀和机械损伤。卷装材料样品可卷起，但不应折叠。管状材料和块状材料样品应注意堆放高度，避免发生倾倒。

## 3 试样准备

### 3.1 取样过程中，应检查样品，保证样品在测试前物理状态没有发生变化，如含水率、表面张力等。

### 3.2 用于每次试验的试样，应从样品纵向和横向上均匀地裁取，且距样品幅边至少10cm。

### 3.3 试样应具有代表性，对同一项试验，应避免两个以上的试样处在相同的纵向或横向位置上，应采用梯形取样法，如图 T1101-1 所示。若不可避免或试验另有规定，应在报告中注明情况。

![](images/JTG%203460%E2%80%942026%20%E5%85%AC%E8%B7%AF%E5%B7%A5%E7%A8%8B%E5%9C%9F%E5%B7%A5%E5%90%88%E6%88%90%E6%9D%90%E6%96%99%E8%AF%95%E9%AA%8C%E8%A7%84%E7%A8%8B.assets/211062275887b4554d595ef9aeb6881e1ee75a193299daf6358574ec15f7e72c.jpg)  
图 T 1101-1 梯形取样法示意图（尺寸单位：mm）  
1-样品边缘；2-试样

### 3.4 试样应沿着纵向和横向切割，需要时标出样品的纵向、横向，除试验有其他要求外，样品上的标志必须标到试样上。

### 3.5 在切割结构型土工合成材料时，可制定相应的切割方案。应根据样品上的标记来标识各个试样，以保证正确识别试样。

### 3.6 当制样造成材料破碎，发生损伤，可能影响试验结果时，应重新取样。

<!-- 第 6 页 -->

试样制备与数据处理

## 4 试样状态调节

## 4.1 土工织物

试样应置于温度为 $20^{\circ}C \pm 2^{\circ}C$ 、相对湿度为 $65\% \pm 5\%$ 的环境中进行状态调节，调节时间不少于 24h。

## 4.2 塑料类土工合成材料

试样应置于温度为 $20^{\circ}C \pm 2^{\circ}C$ 的环境中进行状态调节，调节时间不少于 4h。

### 4.3 当试样不受环境影响时，可不进行状态调节处理，但应在报告中注明试验时的温度与湿度。

### 4.4 在无特别说明的情况下，各项试验中对试验室环境温度、湿度要求同第 4.1～4.3 条。

条文说明

取样与试样准备的不同，直接影响检测的最终结果，统一取样和试样准备的方法，是各项试验共同遵守的基本原则。制定时参考了《土工合成材料 取样和试样制备》(ISO 9862：2023)、《土工合成材料 取样和试样准备》(GB/T 13760—2009) 和《土工合成材料测试规程》(SL 235—2012) 的有关规定。

## T 1102—2006 试验数据处理与报告

## 1 适用范围

本方法用于土工合成材料试验数据的处理和计算，规定了算术平均值 $\bar{X}$ 、标准差 $\sigma$ 和变异系数 $C_{v}$ 的计算方法。

## 2 算术平均值

算术平均值 $\bar{X}$ 按式（T 1102-1）计算：

$$
\overline {{X}} = \frac {\sum_ {i = 1} ^ {n} X _ {i}}{n}\tag{T 1102-1}
$$

式中： $n$ ——试样个数；

$X_{i}$ ——第 i 块试样的试验值；

$\bar{X}$ ——n 个试样试验值的算术平均值。

<!-- 第 7 页 -->

## 3 标准差

标准差 $\sigma$ 按式（T 1102-2）计算：

$$
\sigma = \sqrt {\sum_ {i = 1} ^ {n} \left(X _ {i} - \overline {{{X}}}\right) ^ {2} / (n - 1)}\tag{T 1102-2}
$$

## 4 变异系数

变异系数 $C_{v}$ 按式（T 1102-3）计算：

$$
C_{\mathrm{v}} = \frac{\sigma}{\overline{X}}\times 100\%\tag{T 1102-3}
$$

## 5 试验数据的取舍

试验异常数据的取舍，应按各章节的具体规定进行。

没有明确规定时，按 $\pm3\sigma$ 标准差作为舍弃标准，即舍弃 $(\bar{X} \pm 3\sigma)$ 范围之外的试验值。

基于保证率的取值为：

$$
\mathrm{下限值}: X = \overline {{{X}}} - Z _ {\mathrm{a}} \sigma
$$

$$
\mathrm{上限值}: X = \overline {{{X}}} + Z _ {\mathrm{a}} \sigma
$$

双边分布，保证率 $90\%$ 时， $Z_{\mathrm{a}}$ 取1.645；保证率 $95\%$ 时， $Z_{\mathrm{a}}$ 取1.960。

单边分布，保证率 $90\%$ 时， $Z_{\mathrm{a}}$ 取1.282；保证率 $95\%$ 时， $Z_{\mathrm{a}}$ 取1.645。

## 6 结果计算

结果计算应包括下列通用内容：

(1) 试验数据的取舍按本规程 T1102 中 5 的规定进行;

(2) 当有效数据小于规定的试样个数时, 应增加样品数量;

（3）试验结果按算术平均值取值，按本规程T1102的规定计算标准差和变异系数。

## 7 试验报告

试验报告应包括下列通用内容：

(1) 本标准号;

(2) 试样名称、规格；

(3) 试验结果;

(4) 试验环境条件；

(5) 试验日期、试验人员；

(6) 试验中规定应注明的情况；

(7) 任何偏离规定程序的详细说明。

<!-- 第 8 页 -->

试样制备与数据处理
条文说明

本方法对数据取舍进行了修改，按照正态分布的概率统计方法确定舍弃标准，本方法是后面各项试验均应遵守的共同规定。

试验结果的统计分析需要知道某个指标检测值的分布形式，而分布形式需要由较多的试验数据来判断和检验。从实用观点看，公路用材料性质的试验值可以认为是符合正态分布（或对数正态分布）的，因此，本规程中规定的数据统计方法以正态分布为基础。

根据样本算术平均值 $\bar{X}$ 和样本标准差 $\sigma$ ，计算不同概率下观测值的波动范围，分为双边和单边两类。试验值的波动范围按式（T 1102-4）计算：

$$
\bar {X} - Z _ {\mathrm{a}} \sigma <   X <   \bar {X} + Z _ {\mathrm{a}} \sigma\tag{T 1102-4}
$$

式中： $Z_{a}$ ——与规定概率有关的系数。

<!-- 第 9 页 -->

## 4 物理性能试验

## T 1111—2006 单位面积质量测定

## 1 适用范围

本方法用于测定土工合成材料单位面积质量。

## 2 仪器设备及材料

### 2.1 剪刀或切刀。

### 2.2 称量天平：分度值不大于0.01g。

### 2.3 钢尺：分度值不大于0.5mm。

## 3 试验步骤

### 3.1 取样按本规程 T1101 的有关规定进行。

### 3.2 试样状态调节按本规程 T1101 中4 的规定进行。

### 3.3 试样制备

#### 3.3.1 土工织物除符合本规程 T 1101 的有关规定外，用切刀或剪刀裁取面积为 $10\ 000mm^{2}$ 的试样 10 块，剪裁和测量精度为 1mm。

#### 3.3.2 土工格栅、土工网等孔径较大的材料，除符合本规程 T1101 的有关规定外，试样尺寸应能代表该种材料的全部结构，剪裁后应测量每个试样的实际面积。

### 3.4 将裁剪好的试样按编号顺序逐一在天平上称量，读数精确至 0.01g。

## 4 结果计算

### 4.1 每块试样的单位面积质量按式（T 1111-1）计算，精确至 $0.01 \, g/m^{2}$ 。

<!-- 第 10 页 -->

物理性能试验
$$
G = \frac {M \times 1 0 ^ {6}}{A}\tag{T 1111-1}
$$

式中：G——试样单位面积质量（ $g/m^{2}$ ）；

M——试样质量（g）;

A——试样面积（mm $^{2}$ ）。

### 4.2 计算10块试样单位面积质量的平均值 $\overline{G}$ ，精确至 $0.1\mathrm{g / m^2}$ ；若需要，按本规程T1102的规定计算标准差 $\sigma$ 和变异系数 $C_{\mathrm{v}}$ 。

## 5 试验报告

试验报告应包括本规程 T 1102 所列内容。

条文说明

单位面积质量是土工合成材料物理性能指标之一，反映产品的原材料用量，以及生产的均匀性和质量的稳定性，与产品性能密切相关。目前国内外测定单位面积质量的标准有《土工合成材料 测定土工织物及其相关制品的单位面积质量的试验方法》（ISO 9864：2005）、《土工合成材料 土工布及土工布有关产品单位面积质量的测定方法》（GB/T 13762—2009）等，这些标准均采用称重法，主要参数见表 T 1111-1，本方法参数与上述标准基本一致。

表 T 1111-1 参数对照

<table><tr><td>标准编号</td><td>试样面积( <span class="katex"><span class="katex-html" aria-hidden="true"><span class="base"><span class="strut" style="height:0.8141em;"></span><span class="mord mathnormal">m</span><span class="mord"><span class="mord mathnormal">m</span><span class="msupsub"><span class="vlist-t"><span class="vlist-r"><span class="vlist" style="height:0.8141em;"><span style="top:-3.063em;margin-right:0.05em;"><span class="pstrut" style="height:2.7em;"></span><span class="sizing reset-size6 size3 mtight"><span class="mord mtight">2</span></span></span></span></span></span></span></span></span></span></span> )</td><td>试样数量</td></tr><tr><td>ISO 9864:2005</td><td>10 000 ( <span class="katex"><span class="katex-html" aria-hidden="true"><span class="base"><span class="strut" style="height:0.7278em;vertical-align:-0.0833em;"></span><span class="mord">100</span><span class="mspace" style="margin-right:0.2222em;"></span><span class="mbin">×</span><span class="mspace" style="margin-right:0.2222em;"></span></span><span class="base"><span class="strut" style="height:0.6444em;"></span><span class="mord">100</span></span></span></span> )</td><td>10</td></tr><tr><td>GB/T 13762—2009</td><td>10 000</td><td>10</td></tr></table>

考虑到土工格栅、土工网这类孔径较大的土工合成材料，固定的面积不一定能代表材料的全部结构，所以特别规定对该类材料允许放大试样尺寸，以能代表材料结构为准；剪裁时应从肋间对称剪取并计算试样的实际面积。

## T 1112—2026 厚度测定

## 一、土工织物厚度测定

## 1 适用范围

本方法用于测定土工织物厚度。

## 2 仪器设备及材料

### 2.1 基准板：直径应大于压脚直径的 1.75 倍。

<!-- 第 11 页 -->

### 2.2 压脚：圆形，表面光滑，面积为 $25cm^{2} \pm 0.2cm^{2}$ ，压脚应能提供垂直于试样表面 2kPa、20kPa 和 200kPa 的压强，允许偏差为 $\pm 0.5\%$ 。

### 2.3 厚度计量表：分度值不大于 0.01mm。

### 2.4 秒表：最小分度值为 0.1s。

## 3 试验步骤

### 3.1 取样按本规程 T 1101 的有关规定进行。

### 3.2 试样状态调节按本规程 T1101 中 4 的规定进行。

[NO TEXT]

### 3.3 试样制备除符合本规程 T1101 的有关规定外，裁取有代表性的试样 10 块，试样直径应大于压脚直径的 1.75 倍。

### 3.4 测定 $2 \, kPa \pm 0.01 \, kPa$ 压强下的常规厚度

#### 3.4.1 擦净基准板和压脚，调整压强至 $2 \, kPa \pm 0.01 \, kPa$ ，压脚放在基准板上，调整厚度计量表为零点。

#### 3.4.2 提起压脚，将试样自然平放在基准板与压脚之间，轻轻放下压脚，在对试样施加恒定压力 30s 后记录厚度计量表读数，精确至 0.01mm。提起压脚，取出试样。

#### 3.4.3 重复上述步骤，完成10块试样的测试。

### 3.5 根据需要调整压脚，使压强为 $20kPa \pm 0.1kPa$ ，重复 3.4 规定的步骤，测定 $20kPa \pm 0.1kPa$ 压强下的试样厚度。

### 3.6 根据需要调整压脚，使压强为 $200 \, kPa \pm 1 \, kPa$ ，重复 3.4 规定的步骤，测定 $200 \, kPa \pm 1 \, kPa$ 压强下的试样厚度。

## 4 结果计算

### 4.1 计算在同一压强下所测定的 10 块试样厚度的算术平均值 $\bar{X}$ ，精确至 0.01mm。

### 4.2 若需要，按本规程 T1102 的规定计算标准差 $\sigma$ 和变异系数 $C_{v}$ 。

<!-- 第 12 页 -->

物理性能试验

## 5 试验报告

试验报告应包括本规程 T 1102 所列内容。

## 二、土工膜厚度测定

## 1 适用范围

本方法用于测定土工膜厚度，适用于没有压花和波纹的土工薄膜、薄片。

## 2 仪器设备及材料

### 2.1 厚度测量仪：最小分度值为 0.001mm，测量仪所有测量面应是抛光的。

#### 2.1.1 当测量仪上下测量面均为平面时，每一测量面直径应为 $2.5 \sim 10 ~mm$ ，两测量平面不平行度应小于 $5 \mu m$ 。下测量面应可调节，以满足上述要求。测量面对试样施加的压力宜为 $0.5 \sim 1.0 ~N$ 。

#### 2.1.2 当测量仪上测量面为凸面，下测量面为平面时，上测量面的曲率半径应为15\~50mm，下测量面的直径应不小于5mm，测量面对试样施加的压力应为0.1\~0.5N。

## 3 试验步骤

### 3.1 取样除符合本规程 T1101 的有关规定外，在距样品纵向端部 1m 处，沿横向整个宽度截取试样，试样条宽 100mm，无折痕和其他缺陷。

### 3.2 试样状态调节按本规程 T1101 中 4 的规定进行。

### 3.3 清洁试样表面和仪器各测量部位。测量前应检查或调整测量仪零点，在每组试样测量后应重新检查其零点。

### 3.4 提起测头，将试样自然平放在两测量面之间，平缓放下测头，使试样受到规定压力，待读数稳定后，记录读数。

### 3.5 按等分试样长度的方法确定测量厚度的位置点：当土工膜（片）长度大于或等于1 500mm时，至少测30点；当土工膜（片）长度在300\~1 500mm时，至少测20点；当土工膜（片）长度小于或等于300mm时，测10点。对于未裁毛边的样品，应在离边缘50mm以外进行测量。

## 4 结果计算

### 4.1 试验结果以试样的平均厚度和厚度的最大值、最小值表示，精确至 0.001mm。

<!-- 第 13 页 -->

### 4.2 若需要，按本规程 T1102 的规定计算平均厚度的标准差 $\sigma$ 和变异系数 $C_{v}$ 。

## 5 试验报告

试验报告除应包括本规程 T 1102 所列内容外，还应包含：

(1) 测量仪测量面形状和负荷;

(2) 试样长度、测点数量。

条文说明

土工织物厚度是指土工织物在承受一定压力时，正反两面之间的距离。产品的厚度对其力学性能和水力学性能都有很大影响，目前国内外测定土工织物及其有关产品厚度的标准有《土工合成材料 规定压力下厚度的测定》（ISO 9863-1：2016）、《土工合成材料 规定压力下厚度的测定 第1部分：单层产品》（GB/T 13761.1—2022），各标准的参数要求基本一致，见表T 1112-1。本次修订参照GB/T 13761.1—2022进行。试验过程中通过调整压脚上方砝码的重量来得到不同的压强。

表 T 1112-1 参数对照

<table><tr><td>标准编号</td><td>压脚面积( <span class="katex"><span class="katex-html" aria-hidden="true"><span class="base"><span class="strut" style="height:0.8141em;"></span><span class="mord mathnormal">m</span><span class="mord"><span class="mord mathnormal">m</span><span class="msupsub"><span class="vlist-t"><span class="vlist-r"><span class="vlist" style="height:0.8141em;"><span style="top:-3.063em;margin-right:0.05em;"><span class="pstrut" style="height:2.7em;"></span><span class="sizing reset-size6 size3 mtight"><span class="mord mtight"><span class="mord mtight">2</span></span></span></span></span></span></span></span></span></span></span></span> )</td><td>压力(kPa)</td><td>加压时间(s)</td><td>试件数量</td></tr><tr><td>ISO 9863-1:2016</td><td> <span class="katex"><span class="katex-html" aria-hidden="true"><span class="base"><span class="strut" style="height:0.7733em;vertical-align:-0.1367em;"></span><span class="mrel amsrm">⩾</span><span class="mspace" style="margin-right:0.2778em;"></span></span><span class="base"><span class="strut" style="height:0.6444em;"></span><span class="mord">2</span><span class="mspace" style="margin-right:0.1667em;"></span><span class="mord">500</span></span></span></span> </td><td> <span class="katex"><span class="katex-html" aria-hidden="true"><span class="base"><span class="strut" style="height:1em;vertical-align:-0.25em;"></span><span class="mord">2/20/200</span></span></span></span> </td><td>30</td><td>10</td></tr><tr><td>GB/T 13761.1—2022</td><td>2 500</td><td> <span class="katex"><span class="katex-html" aria-hidden="true"><span class="base"><span class="strut" style="height:1em;vertical-align:-0.25em;"></span><span class="mord">2/20/200</span></span></span></span> </td><td>30</td><td>10</td></tr></table>

本方法用于测定土工织物的厚度和复合土工织物的总厚度，对于复合产品中各层厚度的测定应采用《土工布-多层产品中单层厚度的测定方法》（GB/T 17598—1998）的规定进行。

土工膜厚度的测定是采用机械测量方法测定土工薄膜和薄片厚度，试验方法参照《塑料薄膜和薄片用机械法测定厚度》（ISO 4593：1993）和《塑料薄膜和薄片厚度测定机械测量法》（GB/T 6672—2001）的有关内容。相较于JTG E50—2006，本次修订对仪器设备和试验步骤进行了具体地规定。

## T 1113—2006 幅宽测定

## 1 适用范围

本方法用于测定土工织物的幅宽，其他类型的土工合成材料可参照执行。

## 2 仪器设备及材料

### 2.1 钢尺：长度大于土工织物宽度或大于1m，分度值不大于1mm。

### 2.2 测定桌：具有平滑的表面，其长度与宽度大于放置好的土工织物被测部分。

<!-- 第 14 页 -->

物理性能试验

## 3 试验步骤

### 3.1 试样状态调节按本规程 T1101 中 4 的规定进行。

### 3.2 试样应平铺于测定桌，被测试样可以是全幅织物、对折织物或管状织物，在该平面内应避免织物的扭变。织物应在无张力状态下调湿和测定。为保证织物松弛，全幅织物、对折织物和管状织物试样均应处于无张力状态下放置。

## 3.3 长度超过 5m 的样品：

将样品平放在测定桌上，除去张力，以大致相等的间距（不超过10m）标出至少5处测点，测点离样品头尾端至少1m。测量每一测点处的幅宽，测量精确至1mm。

## 3.4 长度小于 5m 的样品：

将样品平放在测定桌上，除去张力，以大致相等的间距标出至少4处测点，测点不应标在距样品两端小于1/5样品长度处，测量每一测点处的幅宽，测量精确至1mm。

## 4 结果计算

### 4.1 试样幅宽用测试值的算术平均值表示，单位为米（m）。

### 4.2 若需要，按本规程 T1102 的规定计算标准差 $\sigma$ 和变异系数 $C_{v}$ 。

## 4.3 计算精确至 1mm，按照下列要求进行修约：

幅宽为0.1\~0.5m，精确至1mm；

幅宽为 $0.5 \sim 1$ m，精确至 5 mm；

幅宽 >1m，精确至 10mm。

## 5 试验报告

试验报告应包括本规程 T 1102 所列内容。

条文说明

幅宽是土工合成材料规格中重要的指标之一，直接影响产品的有效使用面积。本试验原理是将松弛状态下的织物试样在标准大气条件下置于光滑平面上，使用钢尺测定织物幅宽。织物全幅宽是与织物长度方向垂直的织物最靠外边间的距离。

目前土工合成材料尚没有统一专用的幅宽测定方法，土工织物幅宽的测定通常采用《纺织品 织物长度和幅宽的测定》（GB/T 4666—2009）的测试方法，土工塑料膜材和片材则采用《塑料薄膜和薄片长度和宽度的测定》（GB/T 6673—2001）的测试方法。本方法主要参照 GB/T 4666—2009 进行修订，适用于大多数土工合成材料。

<!-- 第 15 页 -->

## T 1114—2026 尺寸测定

## 一、土工格栅、土工网网孔尺寸测定

## 1 适用范围

本方法用于测定土工合成材料网孔尺寸，适用于孔径较大的各类土工格栅、土工网，其他类型的土工合成材料可参照执行。

## 2 仪器设备及材料

### 2.1 游标卡尺：分度值不大于 0.02mm。

### 2.2 其他：坐标纸、铅笔、求积仪。

## 3 试样制备

### 3.1 取样按本规程 T 1101 的规定进行。

### 3.2 试样状态调节按本规程 T1101 中 4 的规定进行。

### 3.3 试样制备除符合本规程 T1101 的规定外，每块试样应至少包括 10 个完整的有代表性的网孔。

## 4 试验步骤

### 4.1 对较规则网孔的试样：当网孔为矩形或偶数多边形时，测量相互平行的两边之间的距离；对三角形或奇数多边形，测量顶点与对边的垂直距离。同一测点平行测定两次，两次测定误差应小于5%，取平均值；每个网孔至少3个测点，读数精确至0.1mm，取平均值。

### 4.2 对孔边呈弧线或不规则网孔的试样，检测时应将试样平整地放在坐标纸上固定好，用削尖的铅笔紧贴网孔内壁将网孔完整地描画在坐标纸上，用同一坐标纸一次描出所有的应测孔，每个网孔测描两次。

## 5 结果计算

## 5.1 计算网孔面积

#### 5.1.1 对较规则网孔，网孔面积按式（T 1114-1）\~式（T 1114-4）计算：

$$
\text { 等边三角形网孔 }: A = 0. 5 7 7 4 h ^ {2}\tag{T 1114-1}
$$

$$
\text { 矩形网孔:   } A = h _ {x} h _ {y}\tag{T 1114-2}
$$

$$
\text { 正五边形网孔 }: A = 0. 7 2 6 5 h ^ {2}\tag{T 1114-3}
$$

$$
\text { 正六边形网孔 }: A = 0. 8 8 6 0 h ^ {2}\tag{T 1114-4}
$$

式中：A——网孔面积（mm $^{2}$ ）；

h、 $h_{x}$ 、 $h_{y}$ ——网孔高度（mm），如图 T 1114-1 所示。

![](images/JTG%203460%E2%80%942026%20%E5%85%AC%E8%B7%AF%E5%B7%A5%E7%A8%8B%E5%9C%9F%E5%B7%A5%E5%90%88%E6%88%90%E6%9D%90%E6%96%99%E8%AF%95%E9%AA%8C%E8%A7%84%E7%A8%8B.assets/4e9b124a0410e122d175871952a05fa14248b9147f5ba79df91529aaf4fe0bc1.jpg)  
a)

![](images/JTG%203460%E2%80%942026%20%E5%85%AC%E8%B7%AF%E5%B7%A5%E7%A8%8B%E5%9C%9F%E5%B7%A5%E5%90%88%E6%88%90%E6%9D%90%E6%96%99%E8%AF%95%E9%AA%8C%E8%A7%84%E7%A8%8B.assets/84f44ccacd6136042f29705f32145c6aa97cf2c059284de9e118a14201e3455b.jpg)  
b)

![](images/JTG%203460%E2%80%942026%20%E5%85%AC%E8%B7%AF%E5%B7%A5%E7%A8%8B%E5%9C%9F%E5%B7%A5%E5%90%88%E6%88%90%E6%9D%90%E6%96%99%E8%AF%95%E9%AA%8C%E8%A7%84%E7%A8%8B.assets/750d1f06cf5bfa9eea15f6eb9b04ec689eafdc47e4d0d265f81b71730d2312f1.jpg)  
c)

![](images/JTG%203460%E2%80%942026%20%E5%85%AC%E8%B7%AF%E5%B7%A5%E7%A8%8B%E5%9C%9F%E5%B7%A5%E5%90%88%E6%88%90%E6%9D%90%E6%96%99%E8%AF%95%E9%AA%8C%E8%A7%84%E7%A8%8B.assets/f78d276ae18560c9626d61e73084d250961f95e4a27e2ec117046ced3acad6ca.jpg)  
dj  
图 T 1114-1 土工格栅、土工网网孔尺寸测试示意图

<!-- 第 16 页 -->

物理性能试验

#### 5.1.2 对不规则网孔，用求积仪测描每个网孔的面积，测两次，两次测量值误差应小于3%，取平均值。

## 5.2 网孔的当量孔径按式（T 1114-5）计算，精确至0.1mm。

$$
D_{\mathrm{e}} = 2\sqrt{A / \pi}\tag{T 1114-5}
$$

式中： $D_{e}$ ——网孔的当量孔径（mm）

计算 10 个网孔当量孔径的平均值 $\overline{D}_{e}$ ，精确至 1mm。若需要，按本规程 T1102 的规定计算标准差 $\sigma$ 和变异系数 $C_{v}$ 。

## 6 试验报告

试验报告应包括本规程 T 1102 所列内容。

## 二、排水板、塑料排水带宽度和厚度测定

## 1 适用范围

本方法用于测定排水板、塑料排水带宽度和厚度。

## 2 仪器设备及材料

### 2.1 游标卡尺：分度值不大于 0.01mm。

### 2.2 其他：铅笔。

## 3 试样制备

### 3.1 取样按本规程 T 1101 的规定进行。

<!-- 第 17 页 -->

## 3.2 试样状态调节按本规程 T1101 中 4 的规定进行。

## 4 试验步骤

使用游标卡尺，在距离试样端头 0.5m 处设置标记点，每隔 20cm 测读一次试样宽度和厚度，宽度和厚度分别测 10 个点，精确至 0.1mm。

## 5 结果计算

计算 10 个宽度测点尺寸的平均值，精确至 0.1mm。

计算 10 个厚度测点尺寸的平均值，精确至 0.1mm。

若需要，按本规程 T1102 的规定计算标准差 $\sigma$ 和变异系数 $C_{N}$

## 6 试验报告

试验报告应包括本规程 T 1102 所列内容。

## 三、硬质泡沫塑料外观尺寸测定

## 1 适用范围

本方法用于测定硬质泡沫塑料外观尺寸。

## 2 仪器设备及材料

### 2.1 游标卡尺：分度值不大于0.02mm。

### 2.2 其他：铅笔

3 试样制备

### 3.1 取样按本规程 T1101 的规定进行。

### 3.2 试样状态调节按本规程 T1101 中 4 的规定进行。

## 4 试验步骤

使用游标卡尺，分别在硬质泡沫塑料的长度、宽度、厚度取至少5个测点，测点应均匀分布。取至少5个测点尺寸计算平均值，精确至0.1mm。

## 5 结果计算

分别计算 5 个长度、宽度、厚度尺寸的平均值，精确至 0.1mm。

若需要，按本规程 T 1102 的规定计算标准差 $\sigma$ 和变异系数 $C_{v}$ 。

<!-- 第 18 页 -->

物理性能试验

## 6 试验报告

试验报告应包括本规程 T 1102 所列内容。

条文说明

在一些工程中，有时需要确定土工格栅、土工网等大孔径网材的平均孔径，由于这些材料孔径较大且往往不规则，因此无法用常规的筛分法或显微镜测量，本方法是针对这类材料制定的。

用卡尺测量时，应注意卡角紧贴孔边但不能使孔边受力变形；用铅笔描画时，也要求如此。在测量和描画时，可从上到下或从左到右依次测量，以免重复。当土工网材网孔形状不在本规程所列范围内时，可自行推导面积公式或用求积仪直接测量面积。

复合排水板、塑料排水带产品的尺寸在工程应用中将直接对其排水性能产生影响，本次修订明确了其产品宽度、厚度的测试方法。硬质泡沫塑料的长度、宽度、厚度尺寸测定主要参考了《泡沫塑料与橡胶 线性尺寸的测定》（GB/T 6342—1996）。

## T 1115—2026 硬质泡沫塑料导热系数试验（防护热板法）

## 1 适用范围

本方法用于防护热板法测定硬质泡沫塑料的导热系数。

## 2 仪器设备及材料

### 2.1 双试件装置：由两个相同的试件、试件中间的加热单元和试件两侧的冷却单元组成。加热单元由一个圆形或方形的加热器和两块金属面板组成，包括分离的计量部分和围绕计量部分的防护部分，这两部分之间有一隔缝。冷却单元是与加热单元形状一样的、均温的连续平板。热流量由加热单元分别经两测试件传给外侧冷却单元，如图 T 1115-1 所示。

### 2.2 单试件装置：加热单元的一侧用绝热材料和背防护单元代替试件和冷却单元，如图 T 1115-2 所示。绝热材料两表面温差应为零。

## 3 试样制备

### 3.1 取样按本规程 T 1101 的规定进行。

### 3.2 对带有自然表皮或复合层的产品，应在试验前将表皮或复合层去掉，切取芯部，试样两平面的平行度误差不应大于1%，试样厚度宜取25mm。每一个试验条件的试样数量为3个。

![](images/JTG%203460%E2%80%942026%20%E5%85%AC%E8%B7%AF%E5%B7%A5%E7%A8%8B%E5%9C%9F%E5%B7%A5%E5%90%88%E6%88%90%E6%9D%90%E6%96%99%E8%AF%95%E9%AA%8C%E8%A7%84%E7%A8%8B.assets/9489b1dd9982dc0f092dda8a566f83a36342c3270d00d65818b0d9ad896dd88a.jpg)  
图 T 1115-1 双试件装置  
图T1115-2 单试件装置

<!-- 第 19 页 -->

A-计量加热器；B-计量面板；C-防护加热器；D-防护面板；E-冷却单元； $E_{a}$ -冷却单元面板；F-计量加热器和防护加热器温差热电偶；G-加热单元表面热电偶；H-冷却单元表面热电偶；I-试件；L-背防护单元；M-背防护绝热材料；N-计量加热器和背防护单元温差热电偶

### 3.3 试样状态调节按本规程 T1101 中 4 的规定进行。

## 4 试验步骤

## 4.1 环境条件

调节防护热板组件周围气体的相对湿度，使其露点温度比冷却单元温度低 5K 以上。

## 4.2 温差选择

试验温差为 $20^{\circ}\mathrm{C} \pm 2^{\circ}\mathrm{C}$ 。

## 4.3 热流量测定

测量施加于计量部分的平均电功率，准确度不低于0.2%，宜使用直流电和自动稳压的输入功率，输入功率的随机波动、变化引起的热板表面温度波动或变化应小于热板和冷板之间温差的0.3%。

<!-- 第 20 页 -->

物理性能试验

## 4.4 冷却控制

使用双试件装置时，调节冷却单元或计量加热器使两测试件的温差不大于2%。

## 4.5 温差检测

测定计量面板和冷却单元面板或试件表面的温度差，以及计量面板到防护面板的温度差。

## 5 结果计算

按式（T 1115-1）计算硬质泡沫塑料导热系数：

$$
\lambda_ {t} = \frac {\phi \cdot d}{A (T _ {1} - T _ {2})}\tag{T 1115-1}
$$

式中： $\lambda_{t}$ ——温度 t 时的导热系数 $[W/(m\cdot K)]$ ;

$\phi$ ——加热单元计量部分的平均加热功率（W）；

d——试件的平均厚度（m）;

A——试件的计量面积（ $m^{2}$ ），双试件装置时取单试件装置计量面积的2倍；

$T_{1}$ ——试件热面平均温度（K）；

$T_{2}$ ——试件冷面平均温度（K）。

## 6 试验报告

试验报告应包括本规程 T1102 所列内容。

条文说明

导热系数是硬质泡沫塑料重要的物理性能指标，其试验方法是本次修订的新增项。本试验中防护热板法的原理是在稳态热流条件下，在具有平行表面的均匀板状试件内存在着一维均匀热流密度。

目前国内外有关的试验方法有《绝热材料稳态热阻及有关特性的测定 防护热板法》（ISO 8302：1991）、《绝热材料稳态热阻及有关特性的测定 防护热板法》（ASTM C177-19e1）、《绝热材料稳态热阻及有关特性的测定 防护热板法》（GB/T 10294—2008）等，本试验参考了以上标准的相关内容，按照该方法确定的导热系数可用于预测实际使用情况时硬质泡沫塑料的热品质。

## T 1116—2026 硬质泡沫塑料导热系数试验（热流计法）

## 1 适用范围

本方法用于热流计法测定硬质泡沫塑料的导热系数。

## 2 仪器设备及材料

由加热单元、冷却单元、热流计和试件组成。图 T 1116-1 为单试件不对称布置，热流计可以面向任一单元放置。图 T 1116-2 为单试件热流计对称布置。图 T 1116-3 为双试件对称布置，其中两块试件应基本相同，且由同一样品制备。

![](images/JTG%203460%E2%80%942026%20%E5%85%AC%E8%B7%AF%E5%B7%A5%E7%A8%8B%E5%9C%9F%E5%B7%A5%E5%90%88%E6%88%90%E6%9D%90%E6%96%99%E8%AF%95%E9%AA%8C%E8%A7%84%E7%A8%8B.assets/99051e612fd5e7aa5a8fe5b58fb3bc55b1031eb9cccfc35ec100d264e128ad6a.jpg)  
图 T 1116-1 单试件不对称布置

![](images/JTG%203460%E2%80%942026%20%E5%85%AC%E8%B7%AF%E5%B7%A5%E7%A8%8B%E5%9C%9F%E5%B7%A5%E5%90%88%E6%88%90%E6%9D%90%E6%96%99%E8%AF%95%E9%AA%8C%E8%A7%84%E7%A8%8B.assets/c0abee9e3c217ffe1fb49f020d15515afa42d1dba5b3f1cff2ab3805c43bf46e.jpg)  
图 T 1116-2 单试件热流计对称布置

![](images/JTG%203460%E2%80%942026%20%E5%85%AC%E8%B7%AF%E5%B7%A5%E7%A8%8B%E5%9C%9F%E5%B7%A5%E5%90%88%E6%88%90%E6%9D%90%E6%96%99%E8%AF%95%E9%AA%8C%E8%A7%84%E7%A8%8B.assets/7859d20e04e941ed38b3f814b4891f9bee77ea31cac2f186eba0afd1d078f8da.jpg)  
图 T 1416-3 双试件对称布置  
U'、U"-冷却和加热单元；H、H'、H"-热流计；S、S'、S"-试件

<!-- 第 21 页 -->

## 3 试样制备

### 3.1 取样按本规程 T1101 的规定进行。

### 3.2 对带有自然表皮或复合层的产品，应在试验前将表皮或复合层去掉，切取芯部，试样两平面的平行度误差不应大于1%，试样厚度宜取25mm。每一个试验条件的试样数量为3个。

## 3.3 试样状态调节按本规程 T1101 中 4 的规定进行。

## 4 试验步骤

## 4.1 环境条件

当测定平均温度与试验室空气温度有显著差异时，应用箱体或外壳保护热流计装置，且保持箱内温度等于试件的平均温度。冷却器的露点温度比冷却单元温度低5K以上。

<!-- 第 22 页 -->

物理性能试验

## 4.2 温差选择

试验温差为 $20^{\circ}C \pm 2^{\circ}C$ 。

## 4.3 热流量和温度测定

根据热流计平均温度、输出电压、试件的平均温度及温差来检查热平衡状态。热流计的输出变化值应在平均值的 $\pm1.5\%$ 范围内，达到热平衡状态后，测定试件冷、热面的温度。

## 5 结果计算

### 5.1 单试件不对称布置时，导热系数按式（T 1116-1）计算：

$$
\lambda = \frac {f e d}{\Delta T}\tag{T 1116-1}
$$

式中： $\lambda$ ——导热系数 $[W/(m\cdot K)]$ ;

f——热流计的标定系数 $\left[\mathrm{W}/\left(\mathrm{m}^{2}\cdot\mathrm{V}\right)\right]$ ;

e——热流计的输出电压（V）;

d——试件的平均厚度（m）;

$\Delta T$ ——试件冷、热面的温差（K）

### 5.2 单试件双热流计对称布置时，导热系数按式（T1116-2）计算：

$$
\lambda = \frac {0 . 5 (f _ {1} e _ {1} + f _ {2} e _ {2}) d}{\Delta T}\tag{T 1116-2}
$$

式中： $f_{1}$ ——第一个热流计的标定系数 $\left[\mathrm{W}/\left(\mathrm{m}^{2}\cdot\mathrm{V}\right)\right]$ ;

$f_{2}$ ——第二个热流计的标定系数 $\left[\mathrm{W}/\left(\mathrm{m}^{2}\cdot\mathrm{V}\right)\right]$ ;

$e_{1}$ ——第一个热流计的输出电压（V）；

$e_{2}$ ——第二个热流计的输出电压（V）。

### 5.3 双试件布置时，导热系数平均值按式（T1116-3）计算：

$$
\lambda_ {\mathrm{avg}} = \frac {f e}{2} \left(\frac {d ^ {\prime}}{\Delta T ^ {\prime}} + \frac {d ^ {\prime \prime}}{\Delta T ^ {\prime \prime}}\right)\tag{T 1116-3}
$$

式中： $\lambda_{avg}$ ——导热系数平均值 [W/(m·K)]；

$d'$ ——第一个试件的平均厚度（m）；

$d''$ ——第二个试件的平均厚度（m）；

$\Delta T'$ ——第一个试件冷、热面的温差（K）；

$\Delta T''$ ——第二个试件冷、热面的温差（K）。

<!-- 第 23 页 -->

## 6 试验报告

试验报告应包括本规程 T 1102 所列内容。

条文说明

本试验中热流计法的原理是当热板和冷板在恒定温度和温差的稳定状态下，热流计装置在热流计中心测量区域和试件中心区域存在一个单向稳定热流密度，该热流穿过热流计的测量区域及试件的中心区域。

目前国内外有关的试验方法有《绝热材料稳态热阻及有关特性的测定 热流计法》(GB/T 10295—2008)、《绝热材料稳态热阻及有关特性的测定 热流计法》(ISO 8301:1991)，本试验参考了以上标准的相关内容，按照该方法确定的导热系数可用于预测实际使用情况时硬质泡沫塑料的热品质。

## T 1117—2026 硬质泡沫塑料吸水率试验

## 1 适用范围

本方法用于测定硬质泡沫塑料的吸水率。

## 2 仪器设备及材料

### 2.1 浸泡液：蒸馏后至少放置 48h 的蒸馏水。

### 2.2 天平：能悬挂网笼，精确至 $0.1 \, g$ 。

### 2.3 网笼：由不锈钢材料制成，大小能容纳试样，底部附有能抵消试样浮力的重块，顶部有能挂到天平上的挂架，如图 T 1117-1 所示。

![](images/JTG%203460%E2%80%942026%20%E5%85%AC%E8%B7%AF%E5%B7%A5%E7%A8%8B%E5%9C%9F%E5%B7%A5%E5%90%88%E6%88%90%E6%9D%90%E6%96%99%E8%AF%95%E9%AA%8C%E8%A7%84%E7%A8%8B.assets/0a955b56c5322f9a8ddffa4983105931347c8f9eb0c1b4a44b292deda584882c.jpg)  
图 T 1117-1 装有试样的网笼  
1-网笼；2-试样；3-重块

### 2.4 圆筒容器：直径不小于 250mm，高度为 250mm。

### 2.5 塑料薄膜：如聚乙烯薄膜。

### 2.6 切片器：能切割厚度为 0.1\~0.4mm 的样品薄片。

### 2.7 载片：将两片玻璃片用胶布粘接成活叶状，中间放一张印有标准刻度（长度30mm）的透明塑料薄片，如图T1117-2所示。

![](images/JTG%203460%E2%80%942026%20%E5%85%AC%E8%B7%AF%E5%B7%A5%E7%A8%8B%E5%9C%9F%E5%B7%A5%E5%90%88%E6%88%90%E6%9D%90%E6%96%99%E8%AF%95%E9%AA%8C%E8%A7%84%E7%A8%8B.assets/6ba9b52b3a872c2e059e743b261ea8d1ba6d523c2a4e4c33150029cdb8a654c2.jpg)  
图T1117-2 载片装置  
1-标准玻璃载片；2-软胶布粘接；3-空白盖片；4-标准刻度尺

<!-- 第 24 页 -->

物理性能试验

### 2.8 投影仪：适用于 $50 \, mm \times 50 \, mm$ 标准幻灯片的通用型 $35 \, mm$ 幻灯片投影仪，或带有标准刻度的投影显微镜。

## 3 试样制备

### 3.1 取样按本规程 T1101 的规定进行，试样数量不应少于 3 个。

### 3.2 试样尺寸为 $(150\mathrm{mm} \pm 1.0\mathrm{mm}) \times (150\mathrm{mm} \pm 1.0\mathrm{mm}) \times$ 产品厚度，且体积不小于 $500\mathrm{cm}^3$ 。对带有自然表皮或复合表皮的产品，试样厚度即为产品厚度；对于厚度大于 $75\mathrm{mm}$ 且不带表皮的产品，试样应加工成 $75\mathrm{mm}$ 的厚度，两平面之间的平行度公差不大于 $1\%$ 。

### 3.3 采用机械切割方式制备试样，试样表面应光滑、平整、无粉末，常温下放于干燥器中，每隔 12 h 称一次，直至连续两次称重质量相差不大于平均值的 1%。

## 4 试验步骤

### 4.1 称量干燥后试样质量 $(m_{1})$ ，准确至0.1g。

### 4.2 测量试样线性尺寸，用于计算试样初始体积 $V_{0}$ ，精确至 $0.1 \, cm^{3}$ 。

<!-- 第 25 页 -->

### 4.3 在试验环境下将蒸馏水注入圆筒容器内。

### 4.4 将网笼浸入水中，除去网笼表面气泡，挂在天平上，称其表观质量（ $m_{2}$ ），精确至0.1g。

### 4.5 将试样装入网笼，重新浸入水中，并使试样顶面距水面约 50mm，用软毛刷或搅动除去网笼和样品表面气泡。

### 4.6 用塑料薄膜覆盖在圆筒容器上。

### 4.7 浸泡 $96h \pm 1h$ 后，移去塑料薄膜，称量浸在水中装有试样的网笼的表观质量 $(m_{3})$ ，精确至 0.1 g。

### 4.8 从水中取出试样，立即重新测量其尺寸。为测量方便，在测量前用滤纸吸取表面水分。目测试样溶胀情况，测定溶胀和切割表面泡孔体积的校正。

## 5 结果计算

### 5.1 试样均匀溶胀体积校正系数 $S_{0}$ 按式（T1117-1）\~式（T1117-3）计算：

$$
S _ {0} = \frac {V _ {1} - V _ {0}}{V _ {0}}\tag{T 1117-1}
$$

$$
V _ {1} = \frac {d _ {1} l _ {1} b _ {1}}{1 0 0 0}\tag{T 1117-2}
$$

$$
V _ {0} = \frac {d l b}{1 0 0 0}\tag{T 1117-3}
$$

式中： $V_{1}$ ——试样浸泡后体积（cm $^{3}$ ）；

$V_{0}$ ——试样初始体积（cm $^{3}$ ）；

d——试样初始厚度（mm）;

l——试样初始长度（mm）;

b——试样初始宽度（mm）;

$d_{1}$ ——试样浸泡后厚度（mm）；

$l_{1}$ ——试样浸泡后长度（mm）；

$b_{1}$ ——试样浸泡后宽度（mm）。

### 5.2 切割表面泡孔体积校正：

用切片器切割试样，其厚度应小于单个泡孔的直径，将试样插入带有刻度的载片中，再用投影仪将其投影到屏幕上。从投影影像上，首先在标尺长 30 mm 范围内确定泡孔或孔壁数目，然后将直线长度除以泡孔数目，得到平均泡孔弦长 t，按式（T 1117-4）计算平均泡孔直径；若试片长度小于 30 mm，则在最大长度上确定泡孔数目。当泡孔结构各向异性时，则在三个主要方向上分别测定平均泡孔直径，并以 3 个结果的平均值表示。

<!-- 第 26 页 -->

物理性能试验
$$
D = \frac {t}{0 . 6 1 6}\tag{T 1117-4}
$$

式中：D——平均泡孔直径（mm）；

t——平均泡孔弦长（mm）。

有自然表皮或复合表皮的试样，按式（T 1117-5）计算，各表面均为切割面的试样可按式（T 1117-6）计算。若平均泡孔直径小于0.50mm，且试样体积不小于 $500cm^{3}$ ，则切割面泡孔体积校正较小，可以忽略。

$$
V _ {\mathrm{c}} = \frac {0 . 5 4 D (l d + b d)}{5 0 0}\tag{T 1117-5}
$$

$$
V _ {\mathrm{c}} = \frac {0 . 5 4 D (l d + l b + b d)}{5 0 0}\tag{T 1117-6}
$$

式中： $V_{c}$ ——试样切割表面泡孔体积（cm $^{3}$ ）。

## 5.3 吸水率（ $W_{Av}$ ）按式（T1117-7）计算：

$$
W _ {\Delta \mathrm{v}} = \frac {m _ {3} + (V _ {1} - V _ {\mathrm{c}}) \rho - (m _ {1} + m _ {2})}{V _ {0} \rho} \times 1 0 0\tag{T 1117-7}
$$

式中： $W_{Av}$ ——吸水率（%）；

$m_{1}$ ——试样质量（g）;

$m_{2}$ ——网笼浸在水中的表观质量（g）；

$m_{3}$ ——装有试样的网笼浸在水中的表观质量（g）；

水的密度（取 $1.0\mathrm{g / cm^3}$ ）。

## 6 试验报告

试验报告除应包括本规程 T 1102 所列内容外，还应包含：

(1) 浸泡时间；

(2) 校正系数;

(3) 经过校正的吸水率结果及平均值;

(4) 各试样的平均泡孔直径。

<!-- 第 27 页 -->

条文说明

吸水率是硬质泡沫塑料重要的物理性能指标，其试验方法是本次修订的新增项。本试验原理是通过测量在蒸馏水中浸泡一定时间试样的浮力来测定材料吸水率。其中，平均泡孔直径的测定原理是用切片器切割试样，其厚度应小于单个泡孔的直径。将试样插入带有刻度的载片中，再用投影仪将其投影到屏幕上，在规定长度内，确定泡孔或孔壁数目，并据此计算平均泡孔弦长，再利用数学公式将平均弦长换算为平均泡孔直径。

目前国内外有关的试验方法有《硬质泡沫塑料吸水率的测定》（ISO 2896：2001）、《塑料吸水率的试验方法》（ASTM D570-22）、《硬质泡沫塑料吸水率的测定》（GB/T 8810—2005）。本方法参照 ISO 2896：2001 和 GB/T 8810—2005 的相关内容，该吸水率试验方法有两大主要功能：第一，作为材料吸水率的指导准则，当吸湿性、电气性能或机械性能间的关系，以及尺寸和外观测定后，可作为这些性能暴露在水中或潮湿环境中的变化情况的指导准则；第二，作为产品均匀度的控制试验。第二项功能主要适用于片状、棒状或管状成品的试验。

交通运输部信息浏览专用

![](images/JTG%203460%E2%80%942026%20%E5%85%AC%E8%B7%AF%E5%B7%A5%E7%A8%8B%E5%9C%9F%E5%B7%A5%E5%90%88%E6%88%90%E6%9D%90%E6%96%99%E8%AF%95%E9%AA%8C%E8%A7%84%E7%A8%8B.assets/bc99b31016e71ebfdfef86dd285e44b618826664f634a2b0d3872fb1e5c86142.jpg)  
图 T 1121-1 拉力测试夹具

<!-- 第 28 页 -->

力学性能试验

## 5 力学性能试验

## T 1121—2026 宽条拉伸试验

## 1 适用范围

本方法用于测定土工合成材料的拉伸性能，适用于网状土工合成材料和除土工膜外的片状土工合成材料，包括土工网、土工格栅、土工织物等。

## 2 仪器设备及材料

### 2.1 拉伸试验机：达到一级试验机要求，具有等速拉伸功能，拉伸速率可以设定，并能测读拉伸过程中试样的拉力和伸长量，记录拉力-伸长曲线，可装载伸长计。

### 2.2 夹具：钳口表面应有足够宽度，大于 200mm，以保证能够夹持试样的全宽，并采用适当措施避免试样滑移和损伤。对大多数材料宜使用压缩式夹具，包括自动加压和机械式，但对使用压缩式夹具出现过多钳口断裂或滑移的材料，可采用绞盘式夹具。如图 T 1121-1 所示。

<!-- 第 29 页 -->

### 2.3 伸长计：能够测量试样上两个标记点之间的距离，对试样无任何损伤和滑移，能反映标记点的真实动态行程。伸长计可以是力学、光学或电子形式的，伸长计的精度应达到 $\pm 2\%$ 。

### 2.4 蒸馏水：仅用于浸湿试样，满足《分析实验室用水规格和试验方法》（GB/T 6682）的三级水要求。

### 2.5 非离子润湿剂：仅用于浸湿试样。

## 3 试样制备

### 3.1 取样按本规程 T 1101 的规定进行。

### 3.2 纵向和横向各剪取至少5块试样。

## 3.3 试样尺寸

#### 3.3.1 非织造土工织物、针织土工织物、土工网、土工网垫、排水复合材料及其他产品

每块试样的最终宽度为 $200mm \pm 1mm$ ，试样长度满足夹钳隔距 100mm，其长度方向与外加载荷的方向平行。对于使用切刀或剪刀裁剪时可能会对试样的结构造成影响的材料，可以使用热切或其他技术进行裁剪，并应在报告中注明。合适时，为监测滑移，可在钳口处沿试样的整个宽度，垂直于试样长度方向画两条间隔 100mm 的标记线。

#### 3.3.2 机织土工织物

对于机织土工织物，将每块试样裁剪至约 220mm 宽，然后从试样两边拆除数目大致相等的边纱以得到 $200mm \pm 1mm$ 的名义试样宽度。

#### 3.3.3 单向和双向土工格栅

每个试样至少为 200mm 宽，试样长度至少包含 3 个交叉点，且不小于 300mm。试样的夹持线在交叉点处，除被夹钳夹持住的交叉点外，还应包含至少 1 排交叉点，如图 T 1121-2 所示。对横向节距小于 75mm 的产品，在其宽度方向上应至少有 4 个完整的抗拉单元（抗拉肋条）。对于横向节距大于或等于 75mm 而小于 120mm 的产品，在其宽度方向上应包含至少 2 个完整的抗拉单元。对节距大于 120mm 的产品，其宽度方向上具有 1 个完整的抗拉单元即可满足测试要求。

![](images/JTG%203460%E2%80%942026%20%E5%85%AC%E8%B7%AF%E5%B7%A5%E7%A8%8B%E5%9C%9F%E5%B7%A5%E5%90%88%E6%88%90%E6%9D%90%E6%96%99%E8%AF%95%E9%AA%8C%E8%A7%84%E7%A8%8B.assets/23189be34a9bfd5b6a9dcfe5b121ef629a8fbabcba3a0de1da742ce66a9ac7f8.jpg)  
图 T 1121-2 单向土工格栅试样尺寸图

<!-- 第 30 页 -->

力学性能试验

## 3.4 湿态试样

当需要测定湿态最大拉力和干态最大拉力时，剪取试样长度至少为通常要求的两倍。将每个试样编号后对折剪切成两块，一块用于测定干态最大拉力，另一块用于测定湿态最大拉力，这样使得每一对拉伸试验都是在含有相同纱线或相同肋的试样上进行的。

## 3.5 试样状态调节

试样状态调节按本规程 T 1101 中 4 的规定进行。

用于湿态试验的样品应浸入温度为 $20^{\circ}C \pm 2^{\circ}C$ 的水中，浸泡时间应至少 24h，且应使试样完全润湿，即在浸泡更长的时间后最大拉力或伸长率无显著差异。为使试样完全浸润，可在水中加入不超过 0.05% 的非离子润湿剂。

## 4 试验步骤

## 4.1 设定拉伸试验机

选择试验机的负荷量程，使抗拉力在满量程负荷的 10% \~ 90%。

设定试验机的拉伸速度，对于伸长率超过5%的土工合成材料，设定试验机的拉伸速度，使试样的拉伸速率为隔距长度的20%/min ± 5%/min。对于伸长率小于或等于5%的土工合成材料，选择合适的拉伸速度，使所有试样的平均断裂时间为30s ± 5s。

若使用绞盘夹具，需在试验报告中注明使用了绞盘夹具。

## 4.2 夹持试样

将试样在夹具中对中夹持，注意纵向和横向的试样长度应与拉伸力的方向平行。合适的方法是将预先画好的横贯试件宽度的两条标记线尽可能与上下钳口的边缘重合。对湿态试样，从水中取出后3min内进行试验。

<!-- 第 31 页 -->

## 4.3 安装伸长计

若使用伸长计，不得对试样有任何损伤，并保证试验中标记点无滑移。

## 4.4 测定拉伸性能

#### 4.4.1 开动试验机连续加荷直至试样断裂，停机并恢复至初始标距位置。记录最大拉力，精确至1N，记录最大拉力下的伸长量 $\Delta L$ ，精确至0.1mm。从试样的拉力-伸长曲线图上，计算该试样的预负荷。预负荷相当于最大拉力的1%，记录因预负荷产生的夹持长度的增加值 $L_{0}^{\prime}$ ，精确至0.1mm。

#### 4.4.2 根据试验中观测的试样情况、土工合成材料特有的变异性，判断试验结果是否应剔除。若试验过程中试样在夹钳中滑移，或在距夹钳口5mm以内的范围内断裂，该试验值应剔除，另取一试样进行试验。

#### 4.4.3 若试样在夹具中滑移，或多于1/4的试样在钳口附近5mm范围内断裂，可采取下列措施：夹具内加衬垫；对夹在钳口内的试样加以涂层；改进夹具钳口表面。无论采用了何种措施，都应在试验报告中注明。

## 4.5 测定特定伸长率下的拉伸力

使用合适的记录测量装置，测定在任一特定伸长率下的拉伸力，精确至1N。

## 5 结果计算

## 5.1 拉伸强度

每个试样的拉伸强度按式（T1121-1）计算：

$$
\alpha_ {\mathrm{f}} = F _ {\mathrm{f}} C\tag{T 1121-1}
$$

式中： $\alpha_{f}$ ——拉伸强度（kN/m）；

$F_{f}$ ——最大拉力（kN）；

C——计算系数，由式（T 1121-2）、式（T 1121-3）求得。

对于土工织物、土工网及土工复合材料等相关产品：

$$
C = \frac {1}{B}\tag{T 1121-2}
$$

式中：B——试样名义宽度（m）。

对于单向和双向土工格栅：

$$
C = \frac {N _ {\mathrm{m}}}{N _ {\mathrm{s}}}\tag{T 1121-3}
$$

式中： $N_{m}$ ——试样 1m 宽度内的肋数，由式（T 1121-4）求得；

<!-- 第 32 页 -->

力学性能试验
$N_{s}$ ——试样的测试肋数。

$$
N _ {\mathrm{m}} = \frac {n}{L}\tag{T 1121-4}
$$

式中：L——样品宽度（m），由式（T 1121-5）求得；

n——样品宽度上的肋数，由 $L_{1}$ 长度范围内肋数减去最外缘两肋得到，如图 T 1121-3 所示。

$$
L = \frac {L _ {1} + L _ {2}}{2}\tag{T 1121-5}
$$

式中： $L_{1}$ ——样品最外侧两根筋带间的外缘距离（m），以筋带外侧为量测点；

$L_{2}$ ——样品次外侧两根筋带间的内缘距离（m），以筋带内侧为量测点，如图 T 1121-3 所示。

![](images/JTG%203460%E2%80%942026%20%E5%85%AC%E8%B7%AF%E5%B7%A5%E7%A8%8B%E5%9C%9F%E5%B7%A5%E5%90%88%E6%88%90%E6%9D%90%E6%96%99%E8%AF%95%E9%AA%8C%E8%A7%84%E7%A8%8B.assets/3bef22c8e52a1d8acdde34c782f712f44d11167bb34bd35472bd6ca12ac5fb29.jpg)  
图 T 1121-3 格栅宽度计算示意图（尺寸单位：mm）

## 5.2 最大拉力下的伸长率（图 T1121-4）

![](images/JTG%203460%E2%80%942026%20%E5%85%AC%E8%B7%AF%E5%B7%A5%E7%A8%8B%E5%9C%9F%E5%B7%A5%E5%90%88%E6%88%90%E6%9D%90%E6%96%99%E8%AF%95%E9%AA%8C%E8%A7%84%E7%A8%8B.assets/3ab382487f97d4b2724d57d0df434ae9e06447691936e2710c00277b608e7a1f.jpg)  
图 T 1121-4 夹持试样的拉力-伸长曲线图

每个试样在最大拉力下的伸长率按式（T 1121-6）计算：

$$
\varepsilon = \frac {\Delta L}{L _ {0} + L _ {0} ^ {\prime}} \times 1 0 0\tag{T 1121-6}
$$

式中： $\varepsilon$ ——伸长率（%）；

$L_{0}$ ——名义夹持长度（mm）；

$L_{0}^{\prime}$ ——预负荷伸长量（mm）；

$\Delta L$ ——最大拉力下的伸长量（mm）。

<!-- 第 33 页 -->

## 5.3 特定拉力下的伸长率

每个试样在特定拉力下的伸长率按式（T 1121-7）计算：

$$
\varepsilon_ {\mathrm{s}} = \frac {\Delta L _ {\mathrm{s}}}{L _ {0} + L _ {0} ^ {\prime}} \times 1 0 0\tag{T 1121-7}
$$

式中： $\varepsilon_{s}$ ——特定拉力下的伸长率（%）；

$L_{0}$ ——名义夹持长度（mm）；

$L_{0}^{\prime}$ ——预负荷伸长量（mm）；

$\Delta L_{s}$ ——特定拉力下的伸长量（mm）。

## 5.4 特定伸长率下的拉伸强度

每个试样在特定伸长率下的拉伸强度按式（T 1121-8）计算，例如伸长率 $2\%$ 时的拉伸强度为：

$$
F _ {2 \%} = f _ {2 \%} C\tag{T 1121-8}
$$

式中： $F_{2\%}$ ——对应 2% 伸长率时拉伸强度（kN/m）；

$f_{2\%}$ ——对应2%伸长率时试样的测定拉力(kN);

C——计算系数，由式（T 1121-2）、式（T 1121-3）求得。

### 5.5 分别对纵向和横向试样的拉伸强度、最大拉力下的伸长率、特定拉力下的伸长率及特定伸长率下的拉伸强度计算平均值，拉伸强度精确至 $0.01\mathrm{kN / m}$ ，伸长率精确至 $0.1\%$ 。若需要，按本规程T1102的规定计算测定值的标准差 $\sigma$ 和变异系数 $C_{\mathrm{v}}$ 。

## 6 试验报告

试验报告除应包括本规程 T1102 所列内容外，还应包含：

(1) 试样状态，湿样或干样；

(2) 每个方向的试样数量；

(3) 若需要，分别计算测定值的标准差或变异系数；

(4) 夹具形式，包括夹具尺寸、钳口表面形式、变形测量系统；

(5) 若需要，给出典型的拉力-伸长曲线。

条文说明

土工合成材料的拉伸强度和伸长率是各项工程设计中最基本的技术指标，拉伸性能的好坏，可以通过拉伸试验进行测试。测定土工合成材料拉伸性能的试验方法有宽条法和窄条法。窄条法测试相对容易操作，由于宽条法的拉伸相对能体现出土工合成材料的整体性能，使试验结果更加符合实际情况，所以宽条法在国际标准和国外先进国家的相关标准中优先采用。由于一些土工合成材料在拉力作用下，隔距长度范围内有收缩（“颈缩”）的趋势，对于土工织物，本方法采用的试样宽度大于长度，这是本方法与其

<!-- 第 34 页 -->

力学性能试验
1-宽度；2-肋条；3-交叉点（样片的边缘需保留至少 $10\mathrm{mm}$ 的末端）；4-名义夹持长度（A、B两标点的距离）

他测定织物拉伸性能试验方法的根本区别。较大的试样宽度降低了收缩对该类土工合成材料的影响，并可提供与所期望的土工合成材料现场工作特性较为接近的指标。

测定土工合成材料拉伸性能的试验方法主要包括：《土工合成材料 宽条拉伸试验》（ISO 10319：2015）和《土工合成材料 宽条拉伸试验方法》（GB/T 15788—2017）采用的是宽条法；《土工合成材料 塑料土工格栅》（GB/T 17689—2008）采用窄条或宽条拉伸，仲裁使用宽条法；美国标准《土工格栅拉伸测试方法》 [ASTM D6637/D6637M-15 (2023)] 采用窄条或宽条法。

本次修订的宽条拉伸试验方法，主要参考了《土工合成材料 宽条拉伸试验》(ISO 10319:2015)，并结合 ASTM D6637 对隔距长度和名义夹持长度进行了定义。为方便进行试验，本方法给出如下几个定义。

（1）名义夹持长度：用伸长计测量时，名义夹持长度为在试样的受力方向上，两参考标记点间的初始距离，一般为60mm（两边距试样对称中心为30mm），记为 $L_{0}$ 。对于格栅，标记点应在试样中部抗拉肋条的中心线上，两标记点间隔至少60mm，且至少含有一个交叉点，两标记点距试样中心对称，且两标记点的距离为格栅节距（两相邻交叉点的中心距）的整数倍，如图T1121-5所示。

![](images/JTG%203460%E2%80%942026%20%E5%85%AC%E8%B7%AF%E5%B7%A5%E7%A8%8B%E5%9C%9F%E5%B7%A5%E5%90%88%E6%88%90%E6%9D%90%E6%96%99%E8%AF%95%E9%AA%8C%E8%A7%84%E7%A8%8B.assets/b69eafa6a5882177d06b6bf12fce2208c36b340f3d02c3a0abe43f849571003b.jpg)  
图T1121-5 双向格栅样片

用夹具的位移测量时，名义夹持长度为隔距长度，记为 $L_{0}$ 。其中，对于土工织物，夹具初始间距一般为100mm；对于格栅，夹具初始间距（夹具的中心线到中心线）至少300mm，且夹具间样片至少包含1排交叉点，试样在夹具间保持平直。

(2) 隔距长度：试验机上下两夹具之间的距离，当用夹具的位移测量时，隔距长度即为名义夹持长度。对于土工织物，隔距长度即为夹具初始间距，一般为 $100\mathrm{mm}$ 。对于格栅，隔距长度即为试验机上下两夹具之间的距离（夹具的中心线到中心线），且保证格栅节点必须夹持在夹具中心，如图T1121-6所示。

(3) 预负荷伸长量：在相当于最大拉力 $1\%$ 的外加拉力下，所测的夹持长度的增加值，以 $\mathrm{mm}$ 表示（图T1121-4中的 $L_0'$ ）。

(4) 实际夹持长度：名义夹持长度加上预负荷伸长量。

(5) 最大拉力：试验中所得到的最大拉伸力，以 kN 表示（图 T 1121-4 中的 D 点）。

![](images/JTG%203460%E2%80%942026%20%E5%85%AC%E8%B7%AF%E5%B7%A5%E7%A8%8B%E5%9C%9F%E5%B7%A5%E5%90%88%E6%88%90%E6%9D%90%E6%96%99%E8%AF%95%E9%AA%8C%E8%A7%84%E7%A8%8B.assets/4c85d43fd00354873c173328eb9eef6fc3387e55a23cd55ce0fcaf7f1d6a2103.jpg)  
图 T 1121-6 不同夹具的隔距长度

<!-- 第 35 页 -->

(6) 特定拉力下的伸长率：试样被拉伸至某一特定拉力下对应的伸长率，以%表示。

(7) 特定伸长率下的拉伸强度: 试样被拉伸至某一特定伸长率时每单位宽度的拉伸力, 以 $\mathrm{kN} / \mathrm{m}$ 表示。

本方法较 JTG E50—2006 的主要修订内容包括：①修改了使用夹具位移测量时名义夹持长度的取值和要求。②由于格栅 2%、5% 应变时的强度受隔距的取值影响比较明显，因此，隔距长度定义为夹具中心线到中心线的距离，避免了样片在夹具中的变形对数据的影响。③对适合土工格栅测试的夹具进行图示。④对土工织物试样制备进行了分类说明。⑤明确了单向、双向格栅试样的长度至少为 300mm，且至少 3 个交叉点。⑥操作步骤中，拉伸速率由名义夹持长度的 20%/min ± 5%/min，更改为隔距长度的 20%/min ± 5%/min。⑦给出了特定拉力下的伸长率的定义和计算公式。

土工合成材料伸长量的测量可以采用伸长计或夹具位移，两种方法各有特点。夹具位移测量伸长量比较简单、容易，但受夹具内材料变形的影响，有时准确度可能稍低，可适当增加试样的长度来减小该影响。伸长计测量伸长量，相对比较准确，但操作起来比较复杂，常用的伸长计包括机械类、电子类和视频类伸长计。目前，国内大部分生产、检测单位使用夹具位移来计算伸长量。对于土工织物类开孔结构小的材料，其伸长率较高，且延伸率指标的范围较宽（如40%\~80%），也没有2%、5%应变时的强度要求，为了减小颈缩的影响，样片的宽度应大于长度。对于土工格栅类材料，网孔尺寸的范围也较大，产品的伸长率较小，且有2%和5%应变强度的要求（低应变时强度），对伸长量的测定要求非常高，因此起始长度（标距长度）就显得较为重要。国际上，ISO 10319采用伸长计来适应不同土工合成材料产品伸长量的测量，而ASTM D6637/D6637M-15（2023）则对应土工格栅、土工织物、土工网等产品分别制定测试标准。

为了提高测试精度，对于变形较小的单向和双向塑料土工格栅材料，参考美国标准ASTM D6637/D6637M-15（2023），试样长度至少包含3个交叉点，且不小于300mm。

确定某些试样在接近夹钳边的位置断裂的确切原因是困难的。若是由于夹钳损坏试样而产生钳口断裂，则其结果应剔除。但是，若仅是由试样中薄弱部位的不均匀分布造成，则该结果是合理的。

<!-- 第 36 页 -->

力学性能试验

## T 1122—2026 接头/接缝宽条拉伸试验

## 1 适用范围

本方法用于测定土工合成材料接头和接缝拉伸性能，适用于网状土工合成材料和除土工膜外的片状土工合成材料，包括土工织物、土工复合材料、土工格栅等。

## 2 仪器设备及材料

### 2.1 拉伸试验机：达到一级试验机要求，具有等速拉伸功能，拉伸速率可以设定，并能测读拉伸过程中试样的拉力和伸长量，记录拉力-伸长曲线。

### 2.2 夹具：应具有足够宽度以夹持试样的整个宽度，有适当的方式限制试样的滑移或损伤，每个夹钳表面的宽度应至少与试样（200mm）同宽。

### 2.3 蒸馏水：仅用于浸湿试样，满足《分析实验室用水规格和试验方法》（GB/T 6682）的三级水要求。

### 2.4 非离子润湿剂：仅用于浸湿试样。

## 3 试样制备

### 3.1 取样按本规程 T1101 的规定进行。

## 3.2 试样数量

剪取含接头/接缝试样至少5块，每块试样应含有一个接头或接缝，若需要湿态试验，另增加5块试样。

## 3.3 试样尺寸

从连接或缝合的样品中剪取试样，每块试样应具有足够的长度以保证100mm加接头或接缝宽度b的初始夹持长度，使接头或接缝位于垂直于拉力方向的试样中心线上。试样宽度为200mm，接头或接缝处的试样两侧加宽25mm，保证试验过程中接头或接缝的稳定（图T1122-1）。

#### 3.3.1 非织造土工织物

非织造土工织物按图 T 1122-1 所示剪取试样，每块试样最终宽度为 200mm，在平行于接头/接缝的两端各延长 25mm，从试样上剪去图 T 1122-1 中阴影区域时，A 角应为 90°。

![](images/JTG%203460%E2%80%942026%20%E5%85%AC%E8%B7%AF%E5%B7%A5%E7%A8%8B%E5%9C%9F%E5%B7%A5%E5%90%88%E6%88%90%E6%9D%90%E6%96%99%E8%AF%95%E9%AA%8C%E8%A7%84%E7%A8%8B.assets/f020bdbf48dd9c8735963ecdb5e8d38fcc38dd117c41f6f08f578dc1b752e91a.jpg)  
图 T 1122-1 试样的准备（尺寸单位：mm）  
1-试样长度；2-接头/接缝；3-制备好的试样；A-裁剪角；B-试样宽度；b-接头/接缝宽度

<!-- 第 37 页 -->

#### 3.3.2 机织土工织物

在距试样中心线 $25\mathrm{mm}$ 加 $b / 2$ 的距离处剪 $25\mathrm{mm}$ 长的切口，以便拆去边纱得到 $200\mathrm{mm}$ 的名义宽度，如图T1122-1所示。

#### 3.3.3 针织土工织物

采用热切方式，但不得损伤图 T 1122-1 中的 A 部位。

#### 3.3.4 土工格栅

对于土工格栅，试样宽度不宜小于 $200\mathrm{mm}$ ，且拉伸单元不少于5个，长度应大于 $100\mathrm{mm}$ 加接头宽度，接头两侧应含有至少一排节点或交叉连接处，这些节点或交叉连接处不应包括被夹钳夹持住的及形成接头的节点或交叉连接处，剪去离该排节点 $10\mathrm{mm}$ 处的肋条或交叉连接部位（图T1122-2）。试样的交叉连接处至少应比被测试的拉伸单元宽1个节距，以利形成接头。同时，在宽度上，连接样片的下样片比上样片多1根肋，避免测试时试样偏斜。

![](images/JTG%203460%E2%80%942026%20%E5%85%AC%E8%B7%AF%E5%B7%A5%E7%A8%8B%E5%9C%9F%E5%B7%A5%E5%90%88%E6%88%90%E6%9D%90%E6%96%99%E8%AF%95%E9%AA%8C%E8%A7%84%E7%A8%8B.assets/eb188a1fd92514a15f11da3b91a9f33d0151c768e74e11922134803132925a0f.jpg)  
图 T 1122-2 土工格栅试样图

<!-- 第 38 页 -->

力学性能试验

## 3.4 指标特征

作为接头/接缝的指标特征试验时，接合/缝合在一起的两个单元应是同一方向（经向或纬向、纵向或横向）的，接头/接缝垂直于受力方向。

### 3.5 试样状态调节按本规程 T1101 中 4 的规定进行。

## 3.6 湿态试验

对于湿态试验，试样应浸入温度为 $20^{\circ}C \pm 2^{\circ}C$ 的水中，浸润时间应足以使试样完全润湿或至少 24h。为使试样完全湿润，可以在水中加入不超过 0.05% 的非离子型润湿剂。

## 4 试验步骤

## 4.1 设定拉伸试验机

选择试验机的负荷量程，使抗拉力在满量程负荷的 $10\% \sim 90\%$ 。

调整两夹具间的隔距为 $100 \, mm \pm 3 \, mm$ 再加上接头或接缝宽度，土工格栅、土工网除外。设定试验机的拉伸速度，使试样的拉伸速率为隔距长度的 $(20\% \pm 5\%) / \min$ 。

## 4.2 夹持试样

将试样放入夹钳中心位置，长度方向与受力方向平行，保证标记线与钳口吻合，以便观察试验过程中试样是否出现打滑。对于湿态试样，从水中取出后，3min内开始进行试验。

## 4.3 测定接头/接缝拉伸强度

开启拉伸试验机，直至接头/接缝或材料本身断裂。记录最大拉力，精确至1N。观察和记录试样断裂原因。

## 4.4 异常数据剔除准则

出现下列情况时，剔除该试验结果并另取试样进行试验：①试样是从图 T 1122-1 的 A 点处开始断裂；②试样在夹具中滑移。

## 5 结果计算

## 5.1 接头/接缝强度

按式（T 1122-1）计算接头/接缝强度，精确至0.01kN/m。

$$
S _ {\mathrm{f}} = F _ {\mathrm{f}} C\tag{T 1122-1}
<!-- 第 39 页 -->
$$

式中： $S_{f}$ ——接头/接缝强度（kN/m）；

$F_{f}$ ——最大拉力（kN）；

C——计算系数，由式（T1122-2）或式（T1122-3）求得：

对于土工织物：

$$
C = \frac {1}{B}\tag{T 1122-2}
$$
