Repository: 13lu14/standards-site-

File: docs/standards/JTG F30-2003 - 公路水泥混凝土路面施工技术规范.md (part 1 of 9)
              

# 关于发布《公路水泥混凝土路面施工技术规范》(JTG F30--2003)的公告

## 第 5 号

现发布《公路水泥混凝土路面施工技术规范》(JTG F30—2003)，自2003年7月1日起施行。

该《规范》由交通部公路科学研究所主编并负责解释，人民交通出版社出版。请各单位在实践中注意积累资料，总结经验，及时将发现的问题和修改意见函告交通部公路所（北京西土城路8号，邮编100088，电话：010-62079687）与中建标公路工程委员会秘书处（北京西土城路8号，邮编100088，电话：010-62079195），以便修订时参考。

特此公告。

中华人民共和国交通部

二〇〇三年三月二十八日

              

## 前言

根据交通部交公路发(1999)739号《关于下达1999年度公路建设标准、规范、定额等编制、修订工作计划的通知》，由交通部公路科学研究所作为《公路水泥混凝土路面施工技术规范》的主编单位，湖南省、广西壮族自治区、广东省、黑龙江省交通厅作为参编单位进行该规范的修订工作。

在本规范编制过程中，开展了专题研究，进行了广泛调查研究，总结了自1987年以来我国水泥混凝土路面已经发展和成熟的5种施工方式，以及多种新型水泥混凝土路面结构形式，参考ISO/IEC标准及发达国家的水泥混凝土路面施工技术规范，提出征求意见稿，并以多种方式广泛征求了全国各有关单位意见，进行了反复修改、审查，中建标公路委员会组织总校，由交通部审批定稿。

本规范规定的主要内容有：

1. 水泥混凝土路面原材料、配合比及所用辅助材料的技术要求；

2. 路面混凝土搅拌和运输技术要求；

3. 目前我国水泥混凝土路面施工采用的 5 种施工方式(滑模、轨道、碾压、三辊轴、小型机具施工)的各工艺环节；

4. 新型水泥混凝土路面结构形式(钢筋混凝土、钢纤维混凝土路面及桥面等)的施工方式和技术；

5. 接缝施工、抗滑构造施工及特殊气候条件下的施工技术要求；

6. 水泥混凝土路面施工质量管理与检查验收、安全生产。

为了提高规范质量，并将新技术、新材料、新工艺及时地反映在规范中，请各单位在执行本规范的过程中，注意总结经验、积累资料，对使用过程中发现的问题和修改建议，随时函告交通部公路科学研究所(地址：北京西土城路8号，邮政编码：100088)，以便今后修订时参考。

主编单位：交通部公路科学研究所

参编单位：湖南省交通厅

广西壮族自治区交通厅

广东省交通厅

黑龙江省交通厅

主要起草人：傅智、刘清泉、牛开民、喻波、梁军林、徐加绛、杨泽涛

              

## 1 总则

#### 1.0.1 为适应公路建设和交通运输发展的需要，提高我国公路水泥混凝土路面(简称混凝土路面)工程的施工技术水平，保证其施工质量，制定本规范。

#### 1.0.2 本规范适用于采用滑模摊铺机、轨道摊铺机、三辊轴机组、小型机具施工的各级新建或改建公路混凝土路面工程，也适用于采用沥青摊铺机摊铺的碾压混凝土路面工程。

#### 1.0.3 混凝土路面的施工应根据合同及设计文件、施工现场所处的气候、水文、地形等环境条件，选择满足质量指标要求、性能稳定的原材料，确定配合比、设备种类和施工工艺，进行详细的施工组织设计，建立完备的施工质量保障体系。

#### 1.0.4 混凝土路面施工应积极采用新材料、新装备、新工艺和新技术，不断提高混凝土路面工程质量和施工技术水平。

#### 1.0.5 混凝土路面施工除应符合本规范外，尚应符合国家现行有关标准的规定。

              

## 2 术语

#### 2. 0.1 路面水泥混凝土 Paving Cement Concrete

满足路面摊铺工作性、弯拉强度、表面功能、耐久性及经济性等要求的水泥混凝土材料。

#### 2. 0.2 滑模铺筑 Slipform Paving

采用滑模摊铺机铺筑混凝土路面的施工工艺。其特征是不架设边缘固定模板，能够一次完成布料摊铺、振捣密实、挤压成形、抹面修饰等混凝土路面摊铺功能。

#### 2. 0.3 轨道铺筑 Trailform Paving

采用轨道摊铺机铺筑混凝土路面的施工工艺。

#### 2. 0.4 三辊轴机组铺筑 Paving By Vibrator and Triple-roller-tube Combination

采用振捣机、三辊轴整平机等机组铺筑混凝土路面的施工工艺。

#### 2. 0.5 小型机具铺筑 Simple Machine Paving

采用固定模板，人工布料，手持振捣棒、振动板或振捣梁振实，棍杠、修整尺、抹刀整平的混凝土路面施工工艺。

#### 2. 0.6 碾压混凝土路面铺筑 Paving by Roller Compacted Concrete Pavement

采用特干硬性水泥混凝土拌合物，使用沥青摊铺机摊铺、压路机械碾压密实成形的混凝土路面施工工艺。

#### 2. 0.7 真空脱水工艺 Vacuum Pumping Technique

              

混凝土路面摊铺后，随即使用真空泵及真空垫等专用吸水装置，将新铺筑路面混凝土中多余水分吸除的一种面层施工工艺。

#### 2. 0.8 工作性 Workability

混凝土拌合物在浇注、振捣、成形、抹平等过程中的可操作性。它是拌合物流动性、可塑性、稳定性和易密性的综合体现。

#### 2. 0.9 振动粘度系数 Vibrating Viscosity Coefficient

在特定振动能量作用下，混凝土拌合物内部阻碍水泥、粗细集料、气泡等质点相对运动的摩阻能力。它反映了振捣时混凝土拌合物中气体上升排除、集料下沉稳固的难易程度，用于测定混凝土拌合物的振捣易密性。

#### 2. 0.10 碾压混凝土压实度 Compacting Ratio of Roller Compacted Concrete

干硬性混凝土拌合物现场压实后的湿密度与配合比设计时标准压实(空隙率为4%)下湿密度之比。

#### 2. 0.11 改进 VC 值 Modified VC Value

用于测定碾压混凝土拌合物稠度的一种改进的维勃工作度。

#### 2. 0.12 振捣棒的有效作用半径 Vibrator Effective Radius

插入式振捣棒在混凝土拌合物中能振实该拌合物的作用距离。

#### 2. 0.13 构造深度 Texture Depth

使用拉毛、塑性刻槽或硬性刻槽等工艺制作的沟槽或纹理的平均深度。

#### 2. 0.14 基准水泥混凝土 Reference Cement Concrete

不掺掺合料或外加剂的水泥混凝土。在对比掺合料的使用效果时，为不掺掺合料但掺有外加剂的混凝土；在比较外加剂的使用效果时，为无掺合料和外加剂、用基准水泥配制的混凝土。

              

#### 2. 0.15 粉煤灰超量取代法 Over Substitute Method of Fly Ash

通过超量取代水泥使粉煤灰混凝土与基准混凝土在相同龄期时获得同等强度的掺配方法。

#### 2. 0.16 粉煤灰超量取代系数 Over Substitute Coefficient of Fly Ash

粉煤灰掺入量与其所取代水泥量的比值。

#### 2. 0.17 填缝料形状系数 Fillers' Shape Coefficient

填缝料灌缝时的深度与宽度之比。

#### 2. 0.18 前置钢筋支架法 Pre-located Steel Guesses Method

混凝土路面铺筑过程中,布料前在基层上预先安置胀缝或缩缝传力杆钢筋支架的一种施工方法。

#### 2. 0.19 传力杆插入装置 Dowel Bar Inserter (DBI)

滑模摊铺机配备的一种可自动插入缩缝传力杆的装置。

#### 2.0.20 碱集料反应 Alkali Aggregate Reaction

指混凝土中的碱和环境中可能渗入的碱与集料中的碱活性矿物成分在混凝土固化后缓慢发生导致混凝土破坏的化学反应。

#### 2. 0.21 亚甲蓝 MB 值 MB Value

用于判定机制砂中粒径小于  $ 75\mu m $ 的颗粒主要是泥土还是石粉的指标。

#### 2. 0.22 砂浆磨光值 Polished Mortar Value(PMV)

经磨光后砂浆表面的摩擦系数。

#### 2.0.23 填充体积率 Filling Volume Radio

              

混凝土中粗集料的体积占有率。用  $ 1 \, m^{3} $ 混凝土中粗集料用量除以其视密度计算。

#### 2. 0.24 轻物质 Light Materials

表观密度小于  $ 2000kg/m^{3} $ 的物质。

              

## 3 原材料技术要求

### 3.1 水 泥

#### 3.1.1 特重、重交通路面宜采用旋窑道路硅酸盐水泥，也可采用旋窑硅酸盐水泥或普通硅酸盐水泥；中、轻交通的路面可采用矿渣硅酸盐水泥；低温天气施工或有快通要求的路段可采用R型水泥，此外宜采用普通型水泥。各交通等级路面水泥抗折强度、抗压强度应符合表3.1.1的规定。

<div style="text-align: center;">表 3.1.1 各交通等级路面水泥各龄期的抗折强度、抗压强度</div>

<table border=1 style='margin: auto; word-wrap: break-word;'><tr><td style='text-align: center; word-wrap: break-word;'>交通等级</td><td colspan="2">特重交通</td><td colspan="2">重交通</td><td colspan="2">中、轻交通</td></tr><tr><td style='text-align: center; word-wrap: break-word;'>龄期(d)</td><td style='text-align: center; word-wrap: break-word;'>3</td><td style='text-align: center; word-wrap: break-word;'>28</td><td style='text-align: center; word-wrap: break-word;'>3</td><td style='text-align: center; word-wrap: break-word;'>28</td><td style='text-align: center; word-wrap: break-word;'>3</td><td style='text-align: center; word-wrap: break-word;'>28</td></tr><tr><td style='text-align: center; word-wrap: break-word;'>抗压强度(MPa)，≥</td><td style='text-align: center; word-wrap: break-word;'>25.5</td><td style='text-align: center; word-wrap: break-word;'>57.5</td><td style='text-align: center; word-wrap: break-word;'>22.0</td><td style='text-align: center; word-wrap: break-word;'>52.5</td><td style='text-align: center; word-wrap: break-word;'>16.0</td><td style='text-align: center; word-wrap: break-word;'>42.5</td></tr><tr><td style='text-align: center; word-wrap: break-word;'>抗折强度(MPa)，≥</td><td style='text-align: center; word-wrap: break-word;'>4.5</td><td style='text-align: center; word-wrap: break-word;'>7.5</td><td style='text-align: center; word-wrap: break-word;'>4.0</td><td style='text-align: center; word-wrap: break-word;'>7.0</td><td style='text-align: center; word-wrap: break-word;'>3.5</td><td style='text-align: center; word-wrap: break-word;'>6.5</td></tr></table>

#### 3.1.2 水泥进场时每批量应附有化学成分、物理、力学指标合格的检验证明。各交通等级路面所使用水泥的化学成分、物理性能等路用品质要求应符合表 3.1.2 的规定。

<div style="text-align: center;">表 3.1.2 各交通等级路面用水泥的化学成分和物理指标</div>

<table border=1 style='margin: auto; word-wrap: break-word;'><tr><td style='text-align: center; word-wrap: break-word;'>水泥性能</td><td style='text-align: center; word-wrap: break-word;'>特重、重交通路面</td><td style='text-align: center; word-wrap: break-word;'>中、轻交通路面</td></tr><tr><td style='text-align: center; word-wrap: break-word;'>铝酸三钙</td><td style='text-align: center; word-wrap: break-word;'>不宜＞7.0%</td><td style='text-align: center; word-wrap: break-word;'>不宜＞9.0%</td></tr><tr><td style='text-align: center; word-wrap: break-word;'>铁铝酸四钙</td><td style='text-align: center; word-wrap: break-word;'>不宜＜15.0%</td><td style='text-align: center; word-wrap: break-word;'>不宜＜12.0%</td></tr><tr><td style='text-align: center; word-wrap: break-word;'>游离氧化钙</td><td style='text-align: center; word-wrap: break-word;'>不得＞1.0%</td><td style='text-align: center; word-wrap: break-word;'>不得＞1.5%</td></tr><tr><td style='text-align: center; word-wrap: break-word;'>氧化镁</td><td style='text-align: center; word-wrap: break-word;'>不得＞5.0%</td><td style='text-align: center; word-wrap: break-word;'>不得＞6.0%</td></tr><tr><td style='text-align: center; word-wrap: break-word;'>三氧化硫</td><td style='text-align: center; word-wrap: break-word;'>不得＞3.5%</td><td style='text-align: center; word-wrap: break-word;'>不得＞4.0%</td></tr><tr><td style='text-align: center; word-wrap: break-word;'>碱含量</td><td style='text-align: center; word-wrap: break-word;'>Na₂O + 0.658 K₂O≤0.6%</td><td style='text-align: center; word-wrap: break-word;'>怀疑有碱活性集料时，≤0.6%；无碱活性集料时，≤1.0%</td></tr><tr><td style='text-align: center; word-wrap: break-word;'>混合材料类</td><td style='text-align: center; word-wrap: break-word;'>不得掺窑灰、煤矸石、火山灰和粘土，有抗盐冻要求时不得掺石灰、石粉</td><td style='text-align: center; word-wrap: break-word;'>不得掺窑灰、煤矸石、火山灰和粘土，有抗盐冻要求时不得掺石灰、石粉</td></tr></table>

              

<div style="text-align: center;">续上表</div>

<table border=1 style='margin: auto; word-wrap: break-word;'><tr><td style='text-align: center; word-wrap: break-word;'>水泥性能</td><td style='text-align: center; word-wrap: break-word;'>特重、重交通路面</td><td style='text-align: center; word-wrap: break-word;'>中、轻交通路面</td></tr><tr><td style='text-align: center; word-wrap: break-word;'>出磨时安定性</td><td style='text-align: center; word-wrap: break-word;'>雷氏夹或蒸煮法检验必须合格</td><td style='text-align: center; word-wrap: break-word;'>蒸煮法检验必须合格</td></tr><tr><td style='text-align: center; word-wrap: break-word;'>标准稠度需水量</td><td style='text-align: center; word-wrap: break-word;'>不宜＞28%</td><td style='text-align: center; word-wrap: break-word;'>不宜＞30%</td></tr><tr><td style='text-align: center; word-wrap: break-word;'>烧失量</td><td style='text-align: center; word-wrap: break-word;'>不得＞3.0%</td><td style='text-align: center; word-wrap: break-word;'>不得＞5.0%</td></tr><tr><td style='text-align: center; word-wrap: break-word;'>比表面积</td><td style='text-align: center; word-wrap: break-word;'>宜在300～450 m²/kg</td><td style='text-align: center; word-wrap: break-word;'>宜在300～450 m²/kg</td></tr><tr><td style='text-align: center; word-wrap: break-word;'>细度(80 μm)</td><td style='text-align: center; word-wrap: break-word;'>筛余量不得＞10%</td><td style='text-align: center; word-wrap: break-word;'>筛余量不得＞10%</td></tr><tr><td style='text-align: center; word-wrap: break-word;'>初凝时间</td><td style='text-align: center; word-wrap: break-word;'>不早于1.5h</td><td style='text-align: center; word-wrap: break-word;'>不早于1.5h</td></tr><tr><td style='text-align: center; word-wrap: break-word;'>终凝时间</td><td style='text-align: center; word-wrap: break-word;'>不迟于10h</td><td style='text-align: center; word-wrap: break-word;'>不迟于10h</td></tr><tr><td style='text-align: center; word-wrap: break-word;'>28d干缩率 *</td><td style='text-align: center; word-wrap: break-word;'>不得＞0.09%</td><td style='text-align: center; word-wrap: break-word;'>不得＞0.10%</td></tr><tr><td style='text-align: center; word-wrap: break-word;'>耐磨性 *</td><td style='text-align: center; word-wrap: break-word;'>不得＞3.6 kg/m²</td><td style='text-align: center; word-wrap: break-word;'>不得＞3.6 kg/m²</td></tr></table>

注： $ ^{*} $28d 干缩率和耐磨性试验方法采用《道路硅酸盐水泥》(GB 13693)标准。

#### 3.1.3 选用水泥时，除满足表 3.1.1、3.1.2 的各项规定外，还应通过混凝土配合比试验，根据其配制弯拉强度、耐久性和工作性优选适宜的水泥品种、强度等级。

#### 3.1.4 采用机械化铺筑时，宜选用散装水泥。散装水泥的夏季出厂温度：南方不宜高于65℃，北方不宜高于55℃；混凝土搅拌时的水泥温度：南方不宜高于60℃，北方不宜高于50℃，且不宜低于10℃。

#### 3.1.5 当贫混凝土和碾压混凝土用做基层时，可使用各种硅酸盐类水泥。不掺用粉煤灰时，宜使用强度等级 32.5 级以下的水泥。掺用粉煤灰时，只能使用道路水泥、硅酸盐水泥、普通水泥。水泥的抗压强度、抗折强度、安定性和凝结时间必须检验合格。

### 3.2 粉煤灰及其他掺合料

#### 3.2.1 混凝土路面在掺用粉煤灰时，应掺用质量指标符合表 3.2.1 规定的电收尘 I、II 级干排或磨细粉煤灰，不得使用Ⅲ级粉煤灰。贫混凝土、碾压混凝土基层或复合式路面下面层应掺用符合表 3.2.1 规定的Ⅲ级或Ⅲ级以上粉煤灰，不得使用等外粉煤灰。

               

<div style="text-align: center;">表 3.2.1 粉煤灰分级和质量指标</div>

<table border=1 style='margin: auto; word-wrap: break-word;'><tr><td rowspan="2">粉煤灰等级</td><td rowspan="2">细度①(45 μm气流筛,筛余量)(%)</td><td rowspan="2">烧失量(%)</td><td rowspan="2">需水量比(%)</td><td rowspan="2">含水量(%)</td><td rowspan="2">Cl- (%)</td><td rowspan="2">SO ₃(%)</td><td colspan="2">混合砂浆活性指数②</td></tr><tr><td style='text-align: center; word-wrap: break-word;'>7d</td><td style='text-align: center; word-wrap: break-word;'>28d</td></tr><tr><td style='text-align: center; word-wrap: break-word;'>Ⅰ</td><td style='text-align: center; word-wrap: break-word;'>≤12</td><td style='text-align: center; word-wrap: break-word;'>≤5</td><td style='text-align: center; word-wrap: break-word;'>≤95</td><td style='text-align: center; word-wrap: break-word;'>≤1.0</td><td style='text-align: center; word-wrap: break-word;'>&lt;0.02</td><td style='text-align: center; word-wrap: break-word;'>≤3</td><td style='text-align: center; word-wrap: break-word;'>≥75</td><td style='text-align: center; word-wrap: break-word;'>≥85(75)</td></tr><tr><td style='text-align: center; word-wrap: break-word;'>Ⅱ</td><td style='text-align: center; word-wrap: break-word;'>≤20</td><td style='text-align: center; word-wrap: break-word;'>≤8</td><td style='text-align: center; word-wrap: break-word;'>≤105</td><td style='text-align: center; word-wrap: break-word;'>≤1.0</td><td style='text-align: center; word-wrap: break-word;'>&lt;0.02</td><td style='text-align: center; word-wrap: break-word;'>≤3</td><td style='text-align: center; word-wrap: break-word;'>≥70</td><td style='text-align: center; word-wrap: break-word;'>≥80(62)</td></tr><tr><td style='text-align: center; word-wrap: break-word;'>Ⅲ</td><td style='text-align: center; word-wrap: break-word;'>≤45</td><td style='text-align: center; word-wrap: break-word;'>≤15</td><td style='text-align: center; word-wrap: break-word;'>≤115</td><td style='text-align: center; word-wrap: break-word;'>≤1.5</td><td style='text-align: center; word-wrap: break-word;'>—</td><td style='text-align: center; word-wrap: break-word;'>≤3</td><td style='text-align: center; word-wrap: break-word;'>—</td><td style='text-align: center; word-wrap: break-word;'>—</td></tr></table>

注：① $ 45\mu m $ 气流筛的筛余量换算为  $ 80\mu m $ 水泥筛的筛余量时换算系数约为 2.4；

②混合砂浆的活性指数为掺粉煤灰的砂浆与水泥砂浆的抗压强度比的百分数，适用于所配制混凝土强度等级大于等于 C40 的混凝土；当配制的混凝土强度等级小于 C40 时，混合砂浆的活性指数要求应满足 28d 括号中的数值。

#### 3.2.2 粉煤灰宜采用散装灰，进货应有等级检验报告。应确切了解所用水泥中已经加入的掺合料种类和数量。

#### 3.2.3 路面和桥面混凝土中可使用硅灰或磨细矿渣，使用前应经过试配检验，确保路面和桥面混凝土弯拉强度、工作性、抗磨性、抗冻性等技术指标合格。

### 3.3 粗集料

#### 3.3.1 粗集料应使用质地坚硬、耐久、洁净的碎石、碎卵石和卵石，并应符合表3.3.1的规定。高速公路、一级公路、二级公路及有抗(盐)冻要求的三、四级公路混凝土路面使用的粗集料级别应不低于Ⅱ级，无抗(盐)冻要求的三、四级公路混凝土路面、碾压混凝土及贫混凝土基层可使用Ⅲ级粗集料。有抗(盐)冻要求时，Ⅰ级集料吸水率不应大于1.0%；Ⅱ级集料吸水率不应大于2.0%。

<div style="text-align: center;">表 3.3.1 碎石、碎卵石和卵石技术指标</div>

<table border=1 style='margin: auto; word-wrap: break-word;'><tr><td rowspan="2">项目</td><td colspan="3">技术要求</td></tr><tr><td style='text-align: center; word-wrap: break-word;'>Ⅰ级</td><td style='text-align: center; word-wrap: break-word;'>Ⅱ级</td><td style='text-align: center; word-wrap: break-word;'>Ⅲ级</td></tr><tr><td style='text-align: center; word-wrap: break-word;'>碎石压碎指标(%)</td><td style='text-align: center; word-wrap: break-word;'>&lt;10</td><td style='text-align: center; word-wrap: break-word;'>&lt;15</td><td style='text-align: center; word-wrap: break-word;'>&lt;20 ①</td></tr><tr><td style='text-align: center; word-wrap: break-word;'>卵石压碎指标(%)</td><td style='text-align: center; word-wrap: break-word;'>&lt;12</td><td style='text-align: center; word-wrap: break-word;'>&lt;14</td><td style='text-align: center; word-wrap: break-word;'>&lt;16</td></tr><tr><td style='text-align: center; word-wrap: break-word;'>坚固性(按质量损失计%)</td><td style='text-align: center; word-wrap: break-word;'>&lt;5</td><td style='text-align: center; word-wrap: break-word;'>&lt;8</td><td style='text-align: center; word-wrap: break-word;'>&lt;12</td></tr><tr><td style='text-align: center; word-wrap: break-word;'>针片状颗粒含量(按质量计%)</td><td style='text-align: center; word-wrap: break-word;'>&lt;5</td><td style='text-align: center; word-wrap: break-word;'>&lt;15</td><td style='text-align: center; word-wrap: break-word;'>&lt;20 ②</td></tr><tr><td style='text-align: center; word-wrap: break-word;'>含泥量(按质量计%)</td><td style='text-align: center; word-wrap: break-word;'>&lt;0.5</td><td style='text-align: center; word-wrap: break-word;'>&lt;1.0</td><td style='text-align: center; word-wrap: break-word;'>&lt;1.5</td></tr><tr><td style='text-align: center; word-wrap: break-word;'>泥块含量(按质量计%)</td><td style='text-align: center; word-wrap: break-word;'>&lt;0</td><td style='text-align: center; word-wrap: break-word;'>&lt;0.2</td><td style='text-align: center; word-wrap: break-word;'>&lt;0.5</td></tr><tr><td style='text-align: center; word-wrap: break-word;'>有机物含量(比色法)</td><td style='text-align: center; word-wrap: break-word;'>合格</td><td style='text-align: center; word-wrap: break-word;'>合格</td><td style='text-align: center; word-wrap: break-word;'>合格</td></tr><tr><td style='text-align: center; word-wrap: break-word;'>硫化物及硫酸盐(按 SO₃质量计%)</td><td style='text-align: center; word-wrap: break-word;'>&lt;0.5</td><td style='text-align: center; word-wrap: break-word;'>&lt;1.0</td><td style='text-align: center; word-wrap: break-word;'>&lt;1.0</td></tr></table>

               

<div style="text-align: center;">续上表</div>

<table border=1 style='margin: auto; word-wrap: break-word;'><tr><td rowspan="2">项目</td><td colspan="3">技术要求</td></tr><tr><td style='text-align: center; word-wrap: break-word;'>Ⅰ级</td><td style='text-align: center; word-wrap: break-word;'>Ⅱ级</td><td style='text-align: center; word-wrap: break-word;'>Ⅲ级</td></tr><tr><td style='text-align: center; word-wrap: break-word;'>岩石抗压强度</td><td colspan="3">火成岩不应小于100MPa；变质岩不应小于80MPa；水成岩不应小于60MPa</td></tr><tr><td style='text-align: center; word-wrap: break-word;'>表观密度</td><td colspan="3">>2500kg/m³</td></tr><tr><td style='text-align: center; word-wrap: break-word;'>松散堆积密度</td><td colspan="3">>1350kg/m³</td></tr><tr><td style='text-align: center; word-wrap: break-word;'>空隙率</td><td colspan="3">&lt;47%</td></tr><tr><td style='text-align: center; word-wrap: break-word;'>碱集料反应</td><td colspan="3">经碱集料反应试验后，试件无裂缝、酥裂、胶体外溢等现象，在规定试验龄期的膨胀率应小于0.10%。</td></tr></table>

注：①Ⅲ级碎石的压碎指标，用做路面时，应小于20%；用做下面层或基层时，可小于25%；

②Ⅲ级粗集料的针片状颗粒含量，用做路面时，应小于20%；用做下面层或基层时，可小于25%。

#### 3.3.2 用做路面和桥面混凝土的粗集料不得使用不分级的统料，应按最大公称粒径的不同采用2~4个粒级的集料进行掺配，并应符合表3.3.2合成级配的要求。卵石最大公称粒径不宜大于19.0mm；碎卵石最大公称粒径不宜大于26.5mm；碎石最大公称粒径不应大于31.5mm。贫混凝土基层粗集料最大公称粒径不应大于31.5mm；钢纤维混凝土与碾压混凝土粗集料最大公称粒径不宜大于19.0mm。碎卵石或碎石中粒径小于75μm的石粉含量不宜大于1%。

<div style="text-align: center;">表 3.3.2 粗集料级配范围</div>

<table border=1 style='margin: auto; word-wrap: break-word;'><tr><td rowspan="3">类型\级</td><td rowspan="3">粒径配</td><td colspan="8">方筛孔尺寸(mm)</td></tr><tr><td style='text-align: center; word-wrap: break-word;'>2.36</td><td style='text-align: center; word-wrap: break-word;'>4.75</td><td style='text-align: center; word-wrap: break-word;'>9.50</td><td style='text-align: center; word-wrap: break-word;'>16.0</td><td style='text-align: center; word-wrap: break-word;'>19.0</td><td style='text-align: center; word-wrap: break-word;'>26.5</td><td style='text-align: center; word-wrap: break-word;'>31.5</td><td style='text-align: center; word-wrap: break-word;'>37.5</td></tr><tr><td colspan="8">累计筛余（以质量计）（%）</td></tr><tr><td rowspan="4">合成级配</td><td style='text-align: center; word-wrap: break-word;'>4.75~16</td><td style='text-align: center; word-wrap: break-word;'>95~100</td><td style='text-align: center; word-wrap: break-word;'>85~100</td><td style='text-align: center; word-wrap: break-word;'>40~60</td><td style='text-align: center; word-wrap: break-word;'>0~10</td><td style='text-align: center; word-wrap: break-word;'></td><td style='text-align: center; word-wrap: break-word;'></td><td style='text-align: center; word-wrap: break-word;'></td><td style='text-align: center; word-wrap: break-word;'></td></tr><tr><td style='text-align: center; word-wrap: break-word;'>4.75~19</td><td style='text-align: center; word-wrap: break-word;'>95~100</td><td style='text-align: center; word-wrap: break-word;'>85~95</td><td style='text-align: center; word-wrap: break-word;'>60~75</td><td style='text-align: center; word-wrap: break-word;'>30~45</td><td style='text-align: center; word-wrap: break-word;'>0~5</td><td style='text-align: center; word-wrap: break-word;'>0</td><td style='text-align: center; word-wrap: break-word;'></td><td style='text-align: center; word-wrap: break-word;'></td></tr><tr><td style='text-align: center; word-wrap: break-word;'>4.75~26.5</td><td style='text-align: center; word-wrap: break-word;'>95~100</td><td style='text-align: center; word-wrap: break-word;'>90~100</td><td style='text-align: center; word-wrap: break-word;'>70~90</td><td style='text-align: center; word-wrap: break-word;'>50~70</td><td style='text-align: center; word-wrap: break-word;'>25~40</td><td style='text-align: center; word-wrap: break-word;'>0~5</td><td style='text-align: center; word-wrap: break-word;'>0</td><td style='text-align: center; word-wrap: break-word;'></td></tr><tr><td style='text-align: center; word-wrap: break-word;'>4.75~31.5</td><td style='text-align: center; word-wrap: break-word;'>95~100</td><td style='text-align: center; word-wrap: break-word;'>90~100</td><td style='text-align: center; word-wrap: break-word;'>75~90</td><td style='text-align: center; word-wrap: break-word;'>60~75</td><td style='text-align: center; word-wrap: break-word;'>40~60</td><td style='text-align: center; word-wrap: break-word;'>20~35</td><td style='text-align: center; word-wrap: break-word;'>0~5</td><td style='text-align: center; word-wrap: break-word;'>0</td></tr><tr><td rowspan="5">粒级</td><td style='text-align: center; word-wrap: break-word;'>4.75~9.5</td><td style='text-align: center; word-wrap: break-word;'>95~100</td><td style='text-align: center; word-wrap: break-word;'>80~100</td><td style='text-align: center; word-wrap: break-word;'>0~15</td><td style='text-align: center; word-wrap: break-word;'>0</td><td style='text-align: center; word-wrap: break-word;'></td><td style='text-align: center; word-wrap: break-word;'></td><td style='text-align: center; word-wrap: break-word;'></td><td style='text-align: center; word-wrap: break-word;'></td></tr><tr><td style='text-align: center; word-wrap: break-word;'>9.5~16</td><td style='text-align: center; word-wrap: break-word;'></td><td style='text-align: center; word-wrap: break-word;'>95~100</td><td style='text-align: center; word-wrap: break-word;'>80~100</td><td style='text-align: center; word-wrap: break-word;'>0~15</td><td style='text-align: center; word-wrap: break-word;'>0</td><td style='text-align: center; word-wrap: break-word;'></td><td style='text-align: center; word-wrap: break-word;'></td><td style='text-align: center; word-wrap: break-word;'></td></tr><tr><td style='text-align: center; word-wrap: break-word;'>9.5~19</td><td style='text-align: center; word-wrap: break-word;'></td><td style='text-align: center; word-wrap: break-word;'>95~100</td><td style='text-align: center; word-wrap: break-word;'>85~100</td><td style='text-align: center; word-wrap: break-word;'>40~60</td><td style='text-align: center; word-wrap: break-word;'>0~15</td><td style='text-align: center; word-wrap: break-word;'>0</td><td style='text-align: center; word-wrap: break-word;'></td><td style='text-align: center; word-wrap: break-word;'></td></tr><tr><td style='text-align: center; word-wrap: break-word;'>16~26.5</td><td style='text-align: center; word-wrap: break-word;'></td><td style='text-align: center; word-wrap: break-word;'></td><td style='text-align: center; word-wrap: break-word;'>95~100</td><td style='text-align: center; word-wrap: break-word;'>55~70</td><td style='text-align: center; word-wrap: break-word;'>25~40</td><td style='text-align: center; word-wrap: break-word;'>0~10</td><td style='text-align: center; word-wrap: break-word;'>0</td><td style='text-align: center; word-wrap: break-word;'></td></tr><tr><td style='text-align: center; word-wrap: break-word;'>16~31.5</td><td style='text-align: center; word-wrap: break-word;'></td><td style='text-align: center; word-wrap: break-word;'></td><td style='text-align: center; word-wrap: break-word;'>95~100</td><td style='text-align: center; word-wrap: break-word;'>85~100</td><td style='text-align: center; word-wrap: break-word;'>55~70</td><td style='text-align: center; word-wrap: break-word;'>25~40</td><td style='text-align: center; word-wrap: break-word;'>0~10</td><td style='text-align: center; word-wrap: break-word;'>0</td></tr></table>

### 3.4 细集料

               

#### 3.4.1 细集料应采用质地坚硬、耐久、洁净的天然砂、机制砂或混合砂，并应符合表3.4.1 的规定。高速公路、一级公路、二级公路及有抗(盐)冻要求的三、四级公路混凝土路面使用的砂应不低于Ⅱ级，无抗(盐)冻要求的三、四级公路混凝土路面、碾压混凝土及贫混凝土基层可使用Ⅲ级砂。特重、重交通混凝土路面宜使用河砂，砂的硅质含量不应低于25%。

<div style="text-align: center;">表 3.4.1 细集料技术指标</div>

<table border=1 style='margin: auto; word-wrap: break-word;'><tr><td rowspan="2">项目</td><td colspan="3">技术要求</td></tr><tr><td style='text-align: center; word-wrap: break-word;'>Ⅰ级</td><td style='text-align: center; word-wrap: break-word;'>Ⅱ级</td><td style='text-align: center; word-wrap: break-word;'>Ⅲ级</td></tr><tr><td style='text-align: center; word-wrap: break-word;'>机制砂单粒级最大压碎指标（%）</td><td style='text-align: center; word-wrap: break-word;'>&lt;20</td><td style='text-align: center; word-wrap: break-word;'>&lt;25</td><td style='text-align: center; word-wrap: break-word;'>&lt;30</td></tr><tr><td style='text-align: center; word-wrap: break-word;'>氯化物（氯离子质量计%）</td><td style='text-align: center; word-wrap: break-word;'>&lt;0.01</td><td style='text-align: center; word-wrap: break-word;'>&lt;0.02</td><td style='text-align: center; word-wrap: break-word;'>&lt;0.06</td></tr><tr><td style='text-align: center; word-wrap: break-word;'>坚固性（按质量损失计%）</td><td style='text-align: center; word-wrap: break-word;'>&lt;6</td><td style='text-align: center; word-wrap: break-word;'>&lt;8</td><td style='text-align: center; word-wrap: break-word;'>&lt;10</td></tr><tr><td style='text-align: center; word-wrap: break-word;'>云母（按质量计%）</td><td style='text-align: center; word-wrap: break-word;'>&lt;1.0</td><td style='text-align: center; word-wrap: break-word;'>&lt;2.0</td><td style='text-align: center; word-wrap: break-word;'>&lt;2.0</td></tr><tr><td style='text-align: center; word-wrap: break-word;'>天然砂、机制砂含泥量（按质量计%）</td><td style='text-align: center; word-wrap: break-word;'>&lt;1.0</td><td style='text-align: center; word-wrap: break-word;'>&lt;2.0</td><td style='text-align: center; word-wrap: break-word;'>&lt;3.0 ①</td></tr><tr><td style='text-align: center; word-wrap: break-word;'>天然砂、机制砂泥块含量（按质量计%）</td><td style='text-align: center; word-wrap: break-word;'>0</td><td style='text-align: center; word-wrap: break-word;'>&lt;1.0</td><td style='text-align: center; word-wrap: break-word;'>&lt;2.0</td></tr><tr><td style='text-align: center; word-wrap: break-word;'>机制砂MB值&lt;1.4或合格石粉含量 ②（按质量计%）</td><td style='text-align: center; word-wrap: break-word;'>&lt;3.0</td><td style='text-align: center; word-wrap: break-word;'>&lt;5.0</td><td style='text-align: center; word-wrap: break-word;'>&lt;7.0</td></tr><tr><td style='text-align: center; word-wrap: break-word;'>机制砂MB值≥1.4或不合格石粉含量（按质量计%）</td><td style='text-align: center; word-wrap: break-word;'>&lt;1.0</td><td style='text-align: center; word-wrap: break-word;'>&lt;3.0</td><td style='text-align: center; word-wrap: break-word;'>&lt;5.0</td></tr><tr><td style='text-align: center; word-wrap: break-word;'>有机物含量（比色法）</td><td style='text-align: center; word-wrap: break-word;'>合格</td><td style='text-align: center; word-wrap: break-word;'>合格</td><td style='text-align: center; word-wrap: break-word;'>合格</td></tr><tr><td style='text-align: center; word-wrap: break-word;'>硫化物及硫酸盐（按 SO₃质量计%）</td><td style='text-align: center; word-wrap: break-word;'>&lt;0.5</td><td style='text-align: center; word-wrap: break-word;'>&lt;0.5</td><td style='text-align: center; word-wrap: break-word;'>&lt;0.5</td></tr><tr><td style='text-align: center; word-wrap: break-word;'>轻物质（按质量计%）</td><td style='text-align: center; word-wrap: break-word;'>&lt;1.0</td><td style='text-align: center; word-wrap: break-word;'>&lt;1.0</td><td style='text-align: center; word-wrap: break-word;'>&lt;1.0</td></tr><tr><td style='text-align: center; word-wrap: break-word;'>机制砂母岩抗压强度</td><td colspan="3">火成岩不应小于100MPa；变质岩不应小于80MPa；水成岩不应小于60MPa。</td></tr><tr><td style='text-align: center; word-wrap: break-word;'>表观密度</td><td colspan="3">>2500kg/ m³</td></tr><tr><td style='text-align: center; word-wrap: break-word;'>松散堆积密度</td><td colspan="3">>1350kg/ m³</td></tr><tr><td style='text-align: center; word-wrap: break-word;'>空隙率</td><td colspan="3">&lt;47%</td></tr><tr><td style='text-align: center; word-wrap: break-word;'>碱集料反应</td><td colspan="3">经碱集料反应试验后，由砂配制的试件无裂缝、酥裂、胶体外溢等现象，在规定试验龄期的膨胀率应小于0.10%</td></tr></table>

注：①天然Ⅲ级砂用做路面时，含泥量应小于3%；用做贫混凝土基层时，可小于5%；

②亚甲蓝试验 MB 试验方法见附录 B。

#### 3.4.2 细集料的级配要求应符合表 3.4.2 的规定, 路面和桥面用天然砂宜为中砂, 也可使用细度模数在 2.0~3.5 之间的砂。同一配合比用砂的细度模数变化范围不应超过 0.3, 否则, 应分别堆放, 并调整配合比中的砂率后使用。

               

<div style="text-align: center;">表 3.4.2 细集料级配范围</div>

<table border=1 style='margin: auto; word-wrap: break-word;'><tr><td rowspan="3">砂分级</td><td colspan="6">方筛孔尺寸（mm）</td></tr><tr><td style='text-align: center; word-wrap: break-word;'>0.15</td><td style='text-align: center; word-wrap: break-word;'>0.30</td><td style='text-align: center; word-wrap: break-word;'>0.60</td><td style='text-align: center; word-wrap: break-word;'>1.18</td><td style='text-align: center; word-wrap: break-word;'>2.36</td><td style='text-align: center; word-wrap: break-word;'>4.75</td></tr><tr><td colspan="6">累计筛余（以质量计）（%）</td></tr><tr><td style='text-align: center; word-wrap: break-word;'>粗砂</td><td style='text-align: center; word-wrap: break-word;'>90~100</td><td style='text-align: center; word-wrap: break-word;'>80~95</td><td style='text-align: center; word-wrap: break-word;'>71~85</td><td style='text-align: center; word-wrap: break-word;'>35~65</td><td style='text-align: center; word-wrap: break-word;'>5~35</td><td style='text-align: center; word-wrap: break-word;'>0~10</td></tr><tr><td style='text-align: center; word-wrap: break-word;'>中砂</td><td style='text-align: center; word-wrap: break-word;'>90~100</td><td style='text-align: center; word-wrap: break-word;'>70~92</td><td style='text-align: center; word-wrap: break-word;'>41~70</td><td style='text-align: center; word-wrap: break-word;'>10~50</td><td style='text-align: center; word-wrap: break-word;'>0~25</td><td style='text-align: center; word-wrap: break-word;'>0~10</td></tr><tr><td style='text-align: center; word-wrap: break-word;'>细砂</td><td style='text-align: center; word-wrap: break-word;'>90~100</td><td style='text-align: center; word-wrap: break-word;'>55~85</td><td style='text-align: center; word-wrap: break-word;'>16~40</td><td style='text-align: center; word-wrap: break-word;'>0~25</td><td style='text-align: center; word-wrap: break-word;'>0~15</td><td style='text-align: center; word-wrap: break-word;'>0~10</td></tr></table>

#### 3.4.3 路面和桥面混凝土所使用的机制砂除应符合表 3.4.1 和表 3.4.2 规定外，还应检验砂浆磨光值，其值宜大于 35，不宜使用抗磨性较差的泥岩、页岩、板岩等水成岩类母岩品种生产机制砂。配制机制砂混凝土应同时掺引气高效减水剂。

#### 3.4.4 在河砂资源紧缺的沿海地区，二级及二级以下公路混凝土路面和基层可使用淡化海砂，缩缝设传力杆混凝土路面不宜使用淡化海砂；钢筋混凝土及钢纤维混凝土路面和桥面不得使用淡化海砂。淡化海砂除应符合表3.4.1和表3.4.2要求外，尚应符合下述规定：

1 淡化海砂带入每立方米混凝土中的含盐量不应大于  $ 1.0 \, kg $。

2 淡化海砂中碎贝壳等甲壳类动物残留物含量不应大于1.0%。

3 与河砂对比试验，淡化海砂应对砂浆磨光值、混凝土凝结时间、耐磨性、弯拉强度等无不利影响。

### 3.5 水

#### 3.5.1 饮用水可直接作为混凝土搅拌和养护用水。对水质有疑问时，应检验下列指标，合格者方可使用。

1 硫酸盐含量(按  $ SO_{4}^{2-} $ 计)小于  $ 0.0027 \, mg/mm^{3} $。

2 含盐量不得超过  $ 0.005 \, mg/mm^{3} $

3 pH 值不得小于 4。

               

4 不得含有油污、泥和其他有害杂质。

### 3.6 外加剂

#### 3.6.1 外加剂的产品质量应符合表 3.6.1 的各项技术指标。供应商应提供有相应资质外加剂检测机构的品质检测报告，检验报告应说明外加剂的主要化学成分，认定对人员无毒副作用。

<div style="text-align: center;">表 3.6.1 混凝土外加剂产品的技术性能指标</div>

<table border=1 style='margin: auto; word-wrap: break-word;'><tr><td colspan="2">试验项目</td><td style='text-align: center; word-wrap: break-word;'>普通减水剂</td><td style='text-align: center; word-wrap: break-word;'>高效减水剂</td><td style='text-align: center; word-wrap: break-word;'>早强减水剂</td><td style='text-align: center; word-wrap: break-word;'>缓凝高效减水剂</td><td style='text-align: center; word-wrap: break-word;'>缓凝减水剂</td><td style='text-align: center; word-wrap: break-word;'>引气减水剂</td><td style='text-align: center; word-wrap: break-word;'>早强剂</td><td style='text-align: center; word-wrap: break-word;'>缓凝剂</td><td style='text-align: center; word-wrap: break-word;'>引气剂</td></tr><tr><td style='text-align: center; word-wrap: break-word;'>减水率(%)，★</td><td style='text-align: center; word-wrap: break-word;'>8</td><td style='text-align: center; word-wrap: break-word;'>15</td><td style='text-align: center; word-wrap: break-word;'>8</td><td style='text-align: center; word-wrap: break-word;'>15</td><td style='text-align: center; word-wrap: break-word;'>8</td><td style='text-align: center; word-wrap: break-word;'>12</td><td style='text-align: center; word-wrap: break-word;'>-</td><td style='text-align: center; word-wrap: break-word;'>-</td><td style='text-align: center; word-wrap: break-word;'>-</td><td style='text-align: center; word-wrap: break-word;'>6</td></tr><tr><td style='text-align: center; word-wrap: break-word;'>泌水率比(%)，★</td><td style='text-align: center; word-wrap: break-word;'>95</td><td style='text-align: center; word-wrap: break-word;'>90</td><td style='text-align: center; word-wrap: break-word;'>95</td><td style='text-align: center; word-wrap: break-word;'>100</td><td style='text-align: center; word-wrap: break-word;'>100</td><td style='text-align: center; word-wrap: break-word;'>70</td><td style='text-align: center; word-wrap: break-word;'>100</td><td style='text-align: center; word-wrap: break-word;'>100</td><td style='text-align: center; word-wrap: break-word;'>70</td><td style='text-align: center; word-wrap: break-word;'></td></tr><tr><td style='text-align: center; word-wrap: break-word;'>含气量(%)</td><td style='text-align: center; word-wrap: break-word;'>≤3.0</td><td style='text-align: center; word-wrap: break-word;'>≤4.0</td><td style='text-align: center; word-wrap: break-word;'>≤3.0</td><td style='text-align: center; word-wrap: break-word;'>&lt;4.5</td><td style='text-align: center; word-wrap: break-word;'>&lt;5.5</td><td style='text-align: center; word-wrap: break-word;'>>3.0</td><td style='text-align: center; word-wrap: break-word;'></td><td style='text-align: center; word-wrap: break-word;'></td><td style='text-align: center; word-wrap: break-word;'>>3.0</td><td style='text-align: center; word-wrap: break-word;'></td></tr><tr><td style='text-align: center; word-wrap: break-word;'>凝结时间(min)</td><td style='text-align: center; word-wrap: break-word;'>初凝-90-终凝</td><td style='text-align: center; word-wrap: break-word;'>-90-+120</td><td style='text-align: center; word-wrap: break-word;'>-90-+120</td><td style='text-align: center; word-wrap: break-word;'>>+90+90</td><td style='text-align: center; word-wrap: break-word;'>>+90-</td><td style='text-align: center; word-wrap: break-word;'>-90-+120</td><td style='text-align: center; word-wrap: break-word;'>-90-+90</td><td style='text-align: center; word-wrap: break-word;'>>+90-</td><td style='text-align: center; word-wrap: break-word;'>-90-+120</td><td style='text-align: center; word-wrap: break-word;'></td></tr><tr><td rowspan="4">抗压强度比(%)</td><td style='text-align: center; word-wrap: break-word;'>1d</td><td style='text-align: center; word-wrap: break-word;'>-</td><td style='text-align: center; word-wrap: break-word;'>140</td><td style='text-align: center; word-wrap: break-word;'>140</td><td style='text-align: center; word-wrap: break-word;'>-</td><td style='text-align: center; word-wrap: break-word;'>-</td><td style='text-align: center; word-wrap: break-word;'>-</td><td style='text-align: center; word-wrap: break-word;'>135</td><td style='text-align: center; word-wrap: break-word;'>-</td><td style='text-align: center; word-wrap: break-word;'>-</td></tr><tr><td style='text-align: center; word-wrap: break-word;'>3d</td><td style='text-align: center; word-wrap: break-word;'>115</td><td style='text-align: center; word-wrap: break-word;'>130</td><td style='text-align: center; word-wrap: break-word;'>130</td><td style='text-align: center; word-wrap: break-word;'>125</td><td style='text-align: center; word-wrap: break-word;'>100</td><td style='text-align: center; word-wrap: break-word;'>115</td><td style='text-align: center; word-wrap: break-word;'>130</td><td style='text-align: center; word-wrap: break-word;'>100</td><td style='text-align: center; word-wrap: break-word;'>95</td></tr><tr><td style='text-align: center; word-wrap: break-word;'>7d</td><td style='text-align: center; word-wrap: break-word;'>115</td><td style='text-align: center; word-wrap: break-word;'>125</td><td style='text-align: center; word-wrap: break-word;'>115</td><td style='text-align: center; word-wrap: break-word;'>125</td><td style='text-align: center; word-wrap: break-word;'>110</td><td style='text-align: center; word-wrap: break-word;'>110</td><td style='text-align: center; word-wrap: break-word;'>110</td><td style='text-align: center; word-wrap: break-word;'>100</td><td style='text-align: center; word-wrap: break-word;'>95</td></tr><tr><td style='text-align: center; word-wrap: break-word;'>28d</td><td style='text-align: center; word-wrap: break-word;'>110</td><td style='text-align: center; word-wrap: break-word;'>120</td><td style='text-align: center; word-wrap: break-word;'>105</td><td style='text-align: center; word-wrap: break-word;'>120</td><td style='text-align: center; word-wrap: break-word;'>110</td><td style='text-align: center; word-wrap: break-word;'>100</td><td style='text-align: center; word-wrap: break-word;'>100</td><td style='text-align: center; word-wrap: break-word;'>100</td><td style='text-align: center; word-wrap: break-word;'>90</td></tr><tr><td colspan="2">收缩率比(%)28d，★</td><td style='text-align: center; word-wrap: break-word;'>120</td><td style='text-align: center; word-wrap: break-word;'>120</td><td style='text-align: center; word-wrap: break-word;'>120</td><td style='text-align: center; word-wrap: break-word;'>120</td><td style='text-align: center; word-wrap: break-word;'>120</td><td style='text-align: center; word-wrap: break-word;'>120</td><td style='text-align: center; word-wrap: break-word;'>120</td><td style='text-align: center; word-wrap: break-word;'>120</td><td style='text-align: center; word-wrap: break-word;'>120</td></tr><tr><td colspan="2">抗冻标号</td><td style='text-align: center; word-wrap: break-word;'>50</td><td style='text-align: center; word-wrap: break-word;'>50</td><td style='text-align: center; word-wrap: break-word;'>50</td><td style='text-align: center; word-wrap: break-word;'>50</td><td style='text-align: center; word-wrap: break-word;'>50</td><td style='text-align: center; word-wrap: break-word;'>200</td><td style='text-align: center; word-wrap: break-word;'>50</td><td style='text-align: center; word-wrap: break-word;'>50</td><td style='text-align: center; word-wrap: break-word;'>200</td></tr><tr><td colspan="2">对钢筋锈蚀作用</td><td colspan="9">应说明对钢筋无锈蚀危害</td></tr></table>

注：(1)除含气量外，表中数据为掺外加剂混凝土与基准混凝土差值或比值；

(2)凝结时间指标“-”表示提前，“+”表示延缓。

#### 3.6.2 引气剂应选用表面张力降低值大、水泥稀浆中起泡容量多而细密、泡沫稳定时间长、不溶残渣少的产品。有抗冰(盐)冻要求地区，各交通等级路面、桥面、路缘石、路肩及贫混凝土基层必须使用引气剂；无抗冰(盐)冻要求地区，二级及二级以上公路路面混凝土中应使用引气剂。

               

#### 3.6.3 各交通等级路面、桥面混凝土宜选用减水率大、坍落度损失小、可调控凝结时间的复合型减水剂。高温施工宜使用引气缓凝(保塑)(高效)减水剂；低温施工宜使用引气早强(高效)减水剂。选定减水剂品种前，必须与所用的水泥进行适应性检验。

#### 3.6.4 处在海水、海风、氯离子、硫酸根离子环境的或冬季洒除冰盐的路面或桥面钢筋混凝土、钢纤维混凝土中宜掺阻锈剂。

### 3.7 钢筋

#### 3.7.1 各交通等级混凝土路面、桥面和搭板所用钢筋网、传力杆、拉杆等钢筋应符合国家有关标准的技术要求。

#### 3.7.2 各交通等级混凝土路面、桥面和搭板所用钢筋应顺直，不得有裂纹、断伤、刻痕、表面油污和锈蚀。传力杆钢筋加工应锯断，不得挤压切断；断口应垂直、光圆，用砂轮打磨掉毛刺，并加工成2~3mm圆倒角。

### 3.8 钢纤维

#### 3.8.1 用于公路混凝土路面和桥面的钢纤维除应满足《混凝土用钢纤维》(YB/T151)的规定外，还应符合下列技术要求：

1 单丝钢纤维抗拉强度不宜小于  $ 600 \, MPa $。

2 钢纤维长度应与混凝土粗集料最大公称粒径相匹配，最短长度宜大于粗集料最大公称粒径的 1/3；最大长度不宜大于粗集料最大公称粒径的 2 倍；钢纤维长度与标称值的偏差不应超过 ±10%。

#### 3.8.2 路面和桥面混凝土中，宜使用防锈蚀处理的钢纤维；宜使用有锚固端的钢纤维。不得使用表面磨损前后裸露尖端导致行车不安全的钢纤维；不宜使用搅拌易成团的钢纤维。

### 3.9 接缝材料

#### 3.9.1 应选用能适应混凝土面板膨胀和收缩、施工时不变形、弹性复原率高、耐久性好的胀缝板。高速公路、一级公路宜采用塑胶、橡胶泡沫板或沥青纤维板；其他公路可采用各种胀缝板。其技术要求应符合表 3.9.1 的规定。

               

<div style="text-align: center;">表 3.9.1 胀缝板的技术要求</div>
