Repository: 13lu14/standards-site-

File: docs/standards/JTGT 3654—2022 公路装配式混凝土桥梁施工技术规范.md (part 1 of 3)
JTG
中华人民共和国行业推荐性标准
JTG/T 3654—2022
中华人民共和国交通运输部发布
![](images/JTGT%203654%E2%80%942022%20%E5%85%AC%E8%B7%AF%E8%A3%85%E9%85%8D%E5%BC%8F%E6%B7%B7%E5%87%9D%E5%9C%9F%E6%A1%A5%E6%A2%81%E6%96%BD%E5%B7%A5%E6%8A%80%E6%9C%AF%E8%A7%84%E8%8C%83.assets/9317142878990684f7584cce875e3f942b999ad83103ed605c4102e21e95ce8d.jpg)

# 公路装配式混凝土桥梁施工技术规范

 Specifications for Construction of Highway Precast Concrete Bridges

2022-09-13 发布

2022-11-01 实施

<!-- 封面 -->

前言

## 前言

根据《交通运输部关于下达2018年度公路工程行业标准制修订项目计划的通知》（交公路函〔2018〕244号）的要求，由中交第二航务工程局有限公司等单位承担《公路装配式混凝土桥梁施工技术规范》（以下简称“本规范”）的制定工作。

随着工程建设环保要求和人力成本的不断提高，公路装配式混凝土桥梁的应用逐渐广泛，而现行规范中的相关条文较为分散，且不完善，不利于装配式混凝土桥梁的质量控制和建造水平的提高。因此，有必要系统、深入地总结分析已有研究成果和工程应用，将相对成熟的成果转化为规范性文件，指导该类桥梁的应用。

本规范贯彻交通建设转型升级、提质增效的发展理念，按照协调性、前瞻性、面向规范使用对象的原则编制；通过深入调查研究，借鉴国内外相关标准，吸纳装配式桥梁施工先进技术，结合我国装配式桥梁现状和发展需要制定而成。

本规范包括 7 章和 2 个附录，即：1 总则、2 术语、3 基本规定、4 墩柱与盖梁、5 混凝土节段梁、6 节段拼装波形钢腹板组合梁、7 装配式钢混组合梁，附录 A 结构胶性能指标、附录 B 预制构件检查项。

本规范由张鸿、张永涛负责起草第1、2、3章，陈鸣、蒋海里、魏乐永、宋颖彤、夏飞负责起草第4章，王敏、郑和晖、巫兴发负责起草第5章，郑和晖、田飞负责起草第6章，王敏、郑和晖、田飞、贺志启负责起草第7章，田飞、闫兴非负责起草附录A，巫兴发负责起草附录B。

请各有关单位在执行过程中，将发现的问题和意见，函告本规范编制组，联系人：田飞（地址：湖北省武汉市东西湖区金银湖路11号，邮编：430014；电话：17786500473；传真：027-83920788；电子邮箱：shec\_tianfei@foxmail.com），以便修订时参考。

主编单位：中交第二航务工程局有限公司

参 编 单 位：中交公路规划设计院有限公司

中交第二公路勘察设计研究院有限公司

中交公路长大桥建设国家工程研究中心有限公司

上海公路桥梁（集团）有限公司

上海市城市建设设计研究总院

东南大学

<!-- 第 1 页 -->

主 编：张 鸿

主要参编人员：张永涛 陈鸣 王敏 郑和晖 巫兴发 田飞 蒋海里 魏乐永 宋颖彤 夏飞 闫兴非 贺志启

主审：崔冰

参与审查人员：张建军 陈冉 卢建 鲍卫刚 詹建辉 刘玉擎
张建东 张立超 赵灿晖 卢永成 刘亚平 刘永锋
管义军 张太科 高纪兵 李玉友 王洪新 刘经熠
李宗平 李松 李军 张慧昕 李春风

交通运输部信息浏览专用

<!-- 第 2 页 -->

目次

## 目次

1 总则 …… 1
2 术语 …… 2
3 基本规定 …… 5
4 墩柱与盖梁 …… 7
4.1 一般规定 …… 7
4.2 构件预制 …… 7
4.3 存放与运输 …… 11
4.4 构件安装 …… 12
5 混凝土节段梁 …… 19
5.1 一般规定 …… 19
5.2 构件预制 …… 19
5.3 存放与运输 …… 25
5.4 墩顶节段梁拼装施工 …… 26
5.5 标准节段梁拼装施工 …… 28
5.6 施工控制 …… 33
6 节段拼装波形钢腹板组合梁 …… 39
6.1 一般规定 …… 39
6.2 节段预制 …… 40
6.3 存放与运输 …… 45
6.4 节段拼装 …… 47
7 装配式钢混组合梁 …… 48
7.1 一般规定 …… 48
7.2 桥面板预制 …… 48
7.3 预制桥面板安装 …… 51
7.4 装配式组合梁安装 …… 53
附录 A 结构胶性能指标 …… 58
附录 B 预制构件检查项 …… 64
本规范用词用语说明 …… 65

总 则

## 1 总则

1.0.1 为在公路装配式混凝土桥梁施工中，做到安全可靠、技术先进、适用耐久、环保节能，制定本规范。

1.0.2 本规范适用于各级新建、改建公路装配式混凝土桥梁工程中的墩柱、盖梁、节段梁、组合梁的预制、运输及安装施工。

1.0.3 公路装配式混凝土桥梁施工，应严格遵守国家安全生产法律法规，建立和健全安全生产管理制度，认真执行安全操作规程，确保安全施工。

1.0.4 公路装配式混凝土桥梁施工除应符合本规范的规定外，尚应符合国家和行业现行有关标准的规定。

<!-- 第 1 页 -->

## 2 术语

#### 2.0.1 装配式混凝土桥梁 precast concrete bridge

以预制混凝土构件作为主要构件，通过可靠的连接方式装配而成的桥梁。

#### 条文说明

本规范主要针对预制墩柱盖梁、混凝土节段梁、装配式组合梁等装配式结构体系。预制混凝土空心板、T梁、小箱梁等装配式桥梁结构在现行《公路桥涵施工技术规范》（JTG/T3650）中已有详细规定，可参照上述规范进行施工。

#### 2.0.2 节段梁 segmental beam

按主梁纵向划分的桥梁梁段。

#### 2.0.3 短线法预制 short-line method precasting

混凝土梁体沿纵向划分成若干节段，在台座上用固定的模板，依次将已浇筑好的节段作为匹配节段，逐段匹配、流水制作节段的预制施工方法。

#### 2.0.4 长线法预制 long-line method precasting

混凝土梁体沿纵向划分成若干节段，以梁长作为预制台座长度，在预制台座上逐段匹配制作的预制施工方法。

#### 2.0.5 胶接缝 epoxy joint

预制构件结合面涂以结构胶后再拼接的接缝。

#### 2.0.6 湿接缝 wet joint

预制构件间采用现浇混凝土连接的接缝。

#### 2.0.7 结构胶 structural adhesive

在胶接缝处，用于节段间黏结及封闭的胶黏剂。

<!-- 第 2 页 -->

术语

#### 2.0.8 匹配预制 match casting

将已浇筑好的预制构件作为相邻构件的端模，逐段制作的预制施工方法。

#### 2.0.9 印模 impression

分节段预制墩柱预制过程中，印有墩柱端面键齿的钢或混凝土模板。

2.0.10 钢筋灌浆套筒连接 rebar splicing by grout-filled coupling sleeve 在金属套筒的两端分别插入钢筋并压注水泥基灌浆料的钢筋连接方式。

2.0.11 钢筋灌浆金属波纹管连接 rebar splicing by grout-filled corrugated metal pipe 混凝土预制构件伸出的预埋钢筋插入另一构件的预埋金属波纹管，并压注水泥基灌浆料的钢筋锚固连接方式。

#### 2.0.12 承插式连接 socket connection

在承台上预留槽口，且在槽口侧壁及墩柱底部设置剪力键，将墩柱插入槽口之后灌浆或现浇混凝土的连接方式。

#### 2.0.13 钢筋插槽式连接 grouted pocket connection

将预制构件伸出的受力钢筋骨架插入相接构件的预留孔内部，通过浇筑混凝土，使两者连接成整体的连接方式。

#### 2.0.14 钢筋锥套-现浇连接 tapered sleeve locking-cast connection

构件间受力钢筋通过锥套机械连接，然后浇筑混凝土包裹受力钢筋的连接方式。

#### 2.0.15 剪力槽 shear pocket

预制桥面板上预留用于形成钢混连接的后浇槽孔。

#### 2.0.16 悬臂拼装法 balanced cantilever erection method

自桥墩两侧平衡地逐段向跨中悬臂拼装预制混凝土节段、施加预应力的施工方法。

#### 2.0.17 整孔拼装法 span-by-span construction method

将预制混凝土节段利用专用设备整孔进行拼装、整孔施加预应力的施工方法。

#### 2.0.18 节段拼装波形钢腹板组合梁 segmental corrugated steel web beam 采用波形钢板作为腹板的节段梁。

<!-- 第 3 页 -->

#### 2.0.19 灌浆料 grouting material

以高强度材料作为骨料，以水泥作为结合剂，并辅以高流态、补偿收缩、防离析等物质及水配制而成，填充于套筒或金属波纹管、钢筋间隙中的材料。

#### 2.0.20 砂浆垫层 bedding mortar

填充在不同构件拼接缝之间的高强度补偿收缩砂浆过渡层。

2.0.21 临时预应力 temporary prestress
为便于安装，用于临时连接构件的预应力。

2.0.22 永久预应力 permanent prestress
永久存在于结构中的预应力。

交通运输部信浏览专用

<!-- 第 4 页 -->

基本规定

## 3 基本规定

3.0.1 装配式桥梁各部件宜统筹设计、生产运输、安装施工，实现全过程协同。

3.0.2 施工前应根据装配式桥梁特点、设计要求、运输及现场安装条件，编制施工组织设计和专项施工方案。专项施工方案应包含安全专项方案，明确安全保障措施；对施工中可能存在的风险进行分析评估，提出相应对策，制订相应的安全生产应急预案。

3.0.3 所有原材料应按本规范具体规定和相关规范进行检测。

3.0.4 预制构件上设置预埋件、预留孔及局部加固构件，均应取得设计单位认可。

3.0.5 预制构件在生产时宜实行首件制，首件验收合格后方能大批量生产。预制构件验收合格后方能出厂，出厂前应在明显位置进行标识。

## 条文说明

标识内容包括工程名称、施工单位名称、监理单位名称、构件编号、构件方向、构件重量、吊点及支点位置、生产日期等。

3.0.6 用于安装的起重设备的检验、检测应遵守有关特种设备安全技术规范及相关标准。

3.0.7 施工过程中使用的受力装置和受力临时结构应进行专项设计和验算。

3.0.8 装配式桥梁施工宜采用信息辅助手段。

## 条文说明

信息化辅助手段包括 BIM（建筑信息模型）、大数据分析、人工智能监测等。

3.0.9 在正式施工前，应按设计要求进行工艺试验验证。

<!-- 第 5 页 -->

## 条文说明

装配式桥梁工艺日新月异，在新环境、新材料、新结构、新工艺等条件下，需对施工工艺进行充分研究论证。如：特殊形状构件预制、新型连接工艺等。

<table><tr><td>交通运输部信息公开浏览专用</td></tr></table>
<!-- 第 6 页 -->

墩柱与盖梁

## 4 墩柱与盖梁

### 4.1 一般规定

4.1.1 墩柱、盖梁可采用整节段或分节段预制安装。当设计无要求时，应根据预制场地条件、现场安装条件、施工工艺等，确定整节段或分节段预制安装工艺。

4.1.2 预制墩柱、盖梁的连接构造应根据设计要求确定，连接构件的预埋精度及现场安装质量控制应符合本规范相应要求。

4.1.3 预制墩柱、盖梁拼装前应进行试拼装。

4.1.4 预制墩柱、盖梁节段的安装设备应根据构件尺寸、吊重、现场场地条件等进行选型，且架桥机、起重机等大型吊装设备应进行专项检测，并出具与安全使用相关的许可证明文件。

### 4.2 构件预制

4.2.1 预制场地规划和布置应进行专项设计，并应考虑预制构件的预制、运输和吊装工艺，设置钢筋加工车间、混凝土拌和系统、大吨位起重设备、预制台座、混凝土浇筑养护系统、存放台座、运输道路、给排水设施及供电系统等。

4.2.2 预制场地布置应满足下列要求：

1 应根据安装设备的施工能力、预制构件生产效率合理布置预制场地，并清晰划分各功能区。

2 场地应平整、坚实，配有排水、排污和养护系统。

3 预制台座、修整台座、存放台座及场内移运道路应进行专项设计，具有足够的承载力。

4 预制台座范围内不均匀沉降应不大于 2mm。

5 预制构件移运、出运应方便快捷。

4.2.3 预制前，应建立精密的平面控制网和高程控制网。

<!-- 第 7 页 -->

#### 4.2.4 预制场内测量控制点应符合下列规定：

1 远离热源、振动源，并设置保护装置。

2 具有良好的通视条件。

3 测量控制点基础应稳固可靠。

4 定期复核，保证测量精度。

5 有备用的测量控制点。

#### 4.2.5 钢筋笼制作应满足下列要求：

1 构件钢筋笼应在专用胎架上制作加工成型，钢筋胎架应有足够的强度、刚度和精度，满足受力钢筋定位精度的要求。

2 墩柱及盖梁钢筋骨架制作时，主筋定位允许偏差应满足表 4.2.5 中的要求，应对灌浆套筒、灌浆金属波纹管及预应力管道采取固定措施。

3 采用灌浆套筒连接或灌浆金属波纹管连接时，与箍筋应采用绑扎连接，不得采用焊接。

4 构件钢筋笼应安装成品吊装所需的吊点、现场调节装置、支座等各类预埋件。

5 构件钢筋笼应分析吊装工况下的受力及变形，必要时设置劲性骨架。

表 4.2.5 钢筋笼安装质量验收标准

<table><tr><td colspan="3">项目</td><td>允许偏差</td><td>检查方法</td></tr><tr><td rowspan="3">钢筋定位(mm)</td><td rowspan="2">灌浆套筒主筋</td><td>定位筋</td><td>2</td><td>尺量</td></tr><tr><td>预留长度</td><td>-2,0</td><td>尺量</td></tr><tr><td colspan="2">其他主筋</td><td>4</td><td>尺量</td></tr></table>

4.2.6 构件模板宜采用钢模板。模板系统除应满足刚度、承载能力、稳定性的要求外，尚应满足下列要求：

1 满足构件生产工艺、模具组装与拆卸、周转次数等要求。

2 满足预制构件预留孔洞、预埋件安装定位要求。

4.2.7 混凝土浇筑前，应对灌浆套筒或灌浆金属波纹管、预应力管道定位进行检查，同时应对台座、模板、预埋件及预留孔等进行复测，允许偏差应满足表4.2.7中的要求。

表 4.2.7 浇筑前模板及预埋件安装质量验收标准

<table><tr><td colspan="2">项目</td><td>允许偏差</td><td>检查方法</td></tr><tr><td colspan="2">灌浆金属波纹管定位(mm)</td><td>2</td><td>尺量</td></tr><tr><td colspan="2">预应力管道定位(mm)</td><td>10</td><td>尺量</td></tr><tr><td rowspan="3">模板、模具预留孔洞中心位置</td><td>吊环、预留孔洞(mm)</td><td>3</td><td>尺量</td></tr><tr><td>预埋螺栓、螺母中心线(mm)</td><td>2</td><td>尺量</td></tr><tr><td>灌浆套筒中心线(mm)</td><td>1</td><td>尺量</td></tr></table>

续表 4.2.7

<table><tr><td colspan="3">项目</td><td>允许偏差</td><td>检查方法</td></tr><tr><td colspan="3">台座水平度(mm/m)</td><td>1</td><td>尺量</td></tr><tr><td colspan="3">模板表面平整度(mm/m)</td><td>2</td><td>尺量</td></tr><tr><td colspan="3">模板垂直度(mm)</td><td>0.1%L,且≤3</td><td>垂直度测量仪测不少于3处</td></tr><tr><td colspan="3">模板侧向弯曲(mm)</td><td>L/1500,且<5</td><td>全站仪测不少于3处</td></tr><tr><td rowspan="3" colspan="2">模板尺寸(mm)</td><td>长度</td><td>±2</td><td>尺量</td></tr><tr><td>宽度</td><td>±2</td><td>尺量</td></tr><tr><td>高度</td><td>±3</td><td>尺量</td></tr><tr><td rowspan="6">预埋件(mm)</td><td rowspan="2">剪力键模具</td><td>位置</td><td>2</td><td>尺量</td></tr><tr><td>平面高差</td><td>2</td><td>尺量</td></tr><tr><td rowspan="2">支座板等预埋钢板</td><td>位置</td><td>3</td><td>尺量</td></tr><tr><td>平面高差</td><td>2</td><td>尺量</td></tr><tr><td rowspan="2">螺栓及其他预埋件</td><td>位置</td><td>5</td><td>尺量</td></tr><tr><td>外露尺寸</td><td>±5</td><td>尺量</td></tr></table>

注：L 为墩柱高度或盖梁长度。

<!-- 第 8 页 -->

墩柱与盖梁

#### 条文说明

用于锚固连接灌浆套筒或灌浆金属波纹管的主筋的定位要求高于普通钢筋，定位允许偏差为2mm；鉴于其预留长度受灌浆套筒内隔板的影响，不能出现正公差，预留长度允许误差为-2mm。

4.2.8 当预制构件拼接面设置剪力键时，相邻构件宜匹配预制。采用竖向匹配预制工艺时，应满足下列要求：

1 节段内预埋的管道应与匹配节段的各预留孔顺接，并宜穿入加强芯棒。抽拔管应贯穿整个节段长度并伸入匹配节段的预留孔内，伸入长度不宜小于200mm。

2 采用钢模翻模时，钢模应进行专项设计，墩柱浇筑过程中钢模局部变形应小于2mm。

3 采用二次翻模技术进行竖向匹配预制时，印模混凝土应采取措施减小收缩徐变；翻模过程中应对预埋孔道位置进行控制，使其平顺连接。

#### 条文说明

竖向匹配预制常用三种方法（图 4-1）：①对于单节段高度较小的墩柱，通常采用匹配预制；②对于自重较大、高度较高的节段，通常采用钢模翻模浇筑，即采用相互匹配的两个钢模作为下节墩柱顶模和上节墩柱底模；③二次翻模技术也能满足自重较大、高度较高节段的匹配预制，即在下节墩身达到一定强度后，在其顶面涂刷隔离剂，通过两次印模混凝土浇筑及翻转，实现对下节墩身顶面的复制，上节墩柱以下节墩柱顶面印模作为底模。在这个过程中，印模混凝土收缩徐变过大会引起墩柱安装时匹配困难，管道无法直接使用加强芯棒连接，需要特别注意其连接的平顺性。

![](images/JTGT%203654%E2%80%942022%20%E5%85%AC%E8%B7%AF%E8%A3%85%E9%85%8D%E5%BC%8F%E6%B7%B7%E5%87%9D%E5%9C%9F%E6%A1%A5%E6%A2%81%E6%96%BD%E5%B7%A5%E6%8A%80%E6%9C%AF%E8%A7%84%E8%8C%83.assets/9621af623622feb4b648eeb305b099737b6b81d4d6eb2abcbbf06d3f962157d9.jpg)

a)竖向匹配预制  
![](images/JTGT%203654%E2%80%942022%20%E5%85%AC%E8%B7%AF%E8%A3%85%E9%85%8D%E5%BC%8F%E6%B7%B7%E5%87%9D%E5%9C%9F%E6%A1%A5%E6%A2%81%E6%96%BD%E5%B7%A5%E6%8A%80%E6%9C%AF%E8%A7%84%E8%8C%83.assets/c3dfdd96c840f04c4ad9d833e1c834e3db5c76b7832a76b29e8c7bbd3e624fca.jpg)

b)钢模翻模浇筑  
![](images/JTGT%203654%E2%80%942022%20%E5%85%AC%E8%B7%AF%E8%A3%85%E9%85%8D%E5%BC%8F%E6%B7%B7%E5%87%9D%E5%9C%9F%E6%A1%A5%E6%A2%81%E6%96%BD%E5%B7%A5%E6%8A%80%E6%9C%AF%E8%A7%84%E8%8C%83.assets/a9a5b8755b6d259a1c60ab4f324e306d6f927b4a829c4263e9dcc39668833bb3.jpg)  
c)二次翻模匹配预制  
图 4-1 墩柱竖向匹配预制

<!-- 第 9 页 -->

4.2.9 墩柱、盖梁混凝土浇筑应满足下列要求：

1 墩柱宜竖向预制。

2 墩柱、盖梁混凝土宜一次性浇筑完成，浇筑时宜先行浇筑灌浆套筒或灌浆金属波纹管、预应力装置范围内混凝土。

3 应根据混凝土的品种、工作性及预制构件的规格形状等因素，制定合理的振捣成型工艺。混凝土应采用强制式搅拌机搅拌，且预制构件底部混凝土宜采用机械振捣，中上部机械辅助人工振捣，分层厚度不大于50cm。

4 混凝土入模温度应不低于 $5^{\circ}C$ ，且不高于 $28^{\circ}C$ 。当日平均气温达到 $30^{\circ}C$ 以上时，应按高温施工要求采取措施。

4.2.10 应根据施工对象、环境条件、混凝土原材料及混凝土性能等因素，制订具体的养护方案，构件预制完成后应及时养护，构件养护时间应不少于7d；当气温低于5℃时，应采取保温养护措施，不得向混凝土表面洒水；混凝土养护用水的品质应符合现行《混凝土用水标准》（JGJ 63）的规定。

4.2.11 预制构件脱模和起吊时强度应符合设计规定；设计未规定时，承重模板宜在混凝土抗压强度达到设计强度的 75% 后拆模，起吊时混凝土抗压强度不应低于设计强度的 80%。

4.2.12 预制构件出厂前，应检查并清理灌浆套筒或灌浆金属波纹管内腔及进出浆口，并对进出浆口进行临时封堵。

4.2.13 预制构件的外观质量应符合现行《公路工程质量检验评定标准 第一册土建工程》（JTG F80/1）的有关规定。

4.2.14 预制构件经验收合格后方可出厂。预制构件应满足表4.2.14中的验收标准要求。

表 4.2.14 墩柱、盖梁构件预制质量验收标准

<table><tr><td colspan="3">项目</td><td>规定值或允许偏差</td><td>检查方法</td></tr><tr><td colspan="3">混凝土抗压强度</td><td>在合格标准内</td><td>按现行GB/T 50107要求进行</td></tr><tr><td rowspan="3" colspan="2">构件尺寸(mm)</td><td>长度</td><td>±3</td><td>尺量</td></tr><tr><td>宽度</td><td>±3</td><td>尺量</td></tr><tr><td>高度</td><td>-3,+2</td><td>尺量</td></tr><tr><td colspan="2">灌浆套筒(mm)</td><td>位置</td><td>2</td><td>尺量</td></tr><tr><td colspan="2">灌浆金属波纹管(mm)</td><td>位置</td><td>4</td><td>尺量</td></tr><tr><td colspan="2">预应力管道(mm)</td><td>位置</td><td>4</td><td>尺量</td></tr><tr><td rowspan="4">预埋件(mm)</td><td rowspan="2">支座板等预埋钢板</td><td>位置</td><td>10</td><td>尺量</td></tr><tr><td>平面高差</td><td>5</td><td>钢尺和塞尺</td></tr><tr><td rowspan="2">螺栓及其他预埋件</td><td>位置</td><td>5</td><td>尺量</td></tr><tr><td>外露尺寸</td><td>±5</td><td>尺量</td></tr><tr><td colspan="2">吊孔(mm)</td><td>位置</td><td>5</td><td>尺量</td></tr></table>
<!-- 第 10 页 -->

墩柱与盖梁

### 4.3 存放与运输

4.3.1 预制构件应满足设计规定的存放时间；当设计无要求时，自混凝土浇筑完成后起算至安装的时间不应少于 14d。

4.3.2 墩柱采用立式存放时，应对墩柱进行抗倾覆验算，抗倾覆系数应不小于1.5。抗倾覆验算时应考虑风荷载、地基不均匀沉降引起的倾覆荷载。

4.3.3 当施工方案要求墩柱由立式放置改为水平放置时，支点位置及数量应满足承载力及裂缝限值要求，并报设计或监控等相关单位复核，宜制定详细操作流程，宜设置专门翻身吊架，翻身作业不得对墩柱造成损坏。

<!-- 第 11 页 -->

4.3.4 构件运输前应编制详细的构件运输方案和专项保护方案，方案应包括构件放置方向、支点设置、吊点设置、构件翻身处理、外露钢筋保护等内容，运输方案必要时应报送有关主管部门审批。

#### 4.3.5 预制构件的陆上运输应符合下列规定：

1 在陆地上运输墩身、盖梁预制节段时，宜采用专用运输台车，或采用经改装能适应节段运输的车辆。

2 运输线路的路面应平坦，路基或桥涵应有足够的承载能力。

3 采用平卧方式运输节段时，应提前对节段的受力进行验算，合理设置支点，并应在支点处设置缓冲材料，使节段的受力均匀，对节段的捆绑固定措施应可靠。

#### 4.3.6 预制构件的水上运输应符合下列规定：

1 水运预制构件时，宜采用自航式运输驳船，且其有效使用面积和载质量应满足预制构件装载和载重的要求。

2 运输前，应按装载和运输条件下的各种工况，对船舶的强度进行核算和加固计算，并应对船体进行必要的加固处理；同时应对船舶的稳定性进行验算。

3 在运输船上装载预制构件时，应采用型钢设计用于固定节段的专用支架和底座，保证预制构件在水上运输过程中各种工况条件下的稳定性。

4 尚应符合海事和航道管理部门对水上运输的相关规定，保证水上运输的安全。

### 4.4 构件安装

4.4.1 墩柱、盖梁安装前应做好施工准备工作，并应满足下列要求：

1 安装吊具应进行专门设计。

2 应根据构件的特点及连接方式特点制定作业指导书。

3 安装前应对节段拼接缝进行表面处理，清除尘土、油脂等污染物及松散混凝土与浮浆，确保表面无油、无水、无灰尘，需坐浆的接缝表面宜进行凿毛处理。

### 条文说明

墩柱、盖梁构件连接的主要方式有钢筋灌浆套筒连接、钢筋灌浆金属波纹管连接、预应力连接（精轧螺纹钢、钢绞线）、湿接缝连接（承插式连接、钢筋插槽式连接、钢筋锥套-现浇连接），其中钢绞线连接有传统的两端张拉方式，也有一端自锁的新型连接方式。各类连接方式如图4-2～图4-4所示。

<!-- 第 12 页 -->

墩柱与盖梁
![](images/JTGT%203654%E2%80%942022%20%E5%85%AC%E8%B7%AF%E8%A3%85%E9%85%8D%E5%BC%8F%E6%B7%B7%E5%87%9D%E5%9C%9F%E6%A1%A5%E6%A2%81%E6%96%BD%E5%B7%A5%E6%8A%80%E6%9C%AF%E8%A7%84%E8%8C%83.assets/94340c6e82f8e53f075bf403491802bbe291868acd8fe673d69c1e278736feb7.jpg)

![](images/JTGT%203654%E2%80%942022%20%E5%85%AC%E8%B7%AF%E8%A3%85%E9%85%8D%E5%BC%8F%E6%B7%B7%E5%87%9D%E5%9C%9F%E6%A1%A5%E6%A2%81%E6%96%BD%E5%B7%A5%E6%8A%80%E6%9C%AF%E8%A7%84%E8%8C%83.assets/afb076f1958dec6647ec96326c0a9976ad211fd6d7644aa37f74b0123212a222.jpg)

图 4-2 预制墩柱与盖梁连接  
![](images/JTGT%203654%E2%80%942022%20%E5%85%AC%E8%B7%AF%E8%A3%85%E9%85%8D%E5%BC%8F%E6%B7%B7%E5%87%9D%E5%9C%9F%E6%A1%A5%E6%A2%81%E6%96%BD%E5%B7%A5%E6%8A%80%E6%9C%AF%E8%A7%84%E8%8C%83.assets/0d494d33c2086a207c2e04c30fb14a2fdf53030b26c6b304287ee2a6e07d05a3.jpg)  
图 4-3 预制墩柱-承台连接

![](images/JTGT%203654%E2%80%942022%20%E5%85%AC%E8%B7%AF%E8%A3%85%E9%85%8D%E5%BC%8F%E6%B7%B7%E5%87%9D%E5%9C%9F%E6%A1%A5%E6%A2%81%E6%96%BD%E5%B7%A5%E6%8A%80%E6%9C%AF%E8%A7%84%E8%8C%83.assets/69a515c33a0e2f9edb6f0cebb8dc8f8b59ce307aeb24ebb3219a14d24777dc54.jpg)  
a)一端自锁连接

![](images/JTGT%203654%E2%80%942022%20%E5%85%AC%E8%B7%AF%E8%A3%85%E9%85%8D%E5%BC%8F%E6%B7%B7%E5%87%9D%E5%9C%9F%E6%A1%A5%E6%A2%81%E6%96%BD%E5%B7%A5%E6%8A%80%E6%9C%AF%E8%A7%84%E8%8C%83.assets/2b3668dd87576b8a055b8dc69ec3373f3d9e17cf5c15e6054feb6de770900943.jpg)  
b)两端张拉

![](images/JTGT%203654%E2%80%942022%20%E5%85%AC%E8%B7%AF%E8%A3%85%E9%85%8D%E5%BC%8F%E6%B7%B7%E5%87%9D%E5%9C%9F%E6%A1%A5%E6%A2%81%E6%96%BD%E5%B7%A5%E6%8A%80%E6%9C%AF%E8%A7%84%E8%8C%83.assets/11e8870200e7f17770c4f73486da9b7d33d2a042129214ee73132c69e3d2c5f3.jpg)  
c)精轧螺纹钢连接  
图 4-4 多节段预制墩柱连接

<!-- 第 13 页 -->

4.4.2 墩柱安装前应对下部构件拼接面的坐标、高程、平整度及预埋钢筋定位等进行复核，应满足下列要求：

1 坐标及高程允许误差为 $\pm2mm$ 。

2 采用结构胶处理接缝时，平整度允许误差为 $\pm1mm/m$ 。

3 采用砂浆处理接缝时，平整度允许误差为 $\pm2mm/m$ 。

4 采用钢筋灌浆套筒连接时，下部预埋钢筋定位应符合本规范第 4.2.5 条的规定。

#### 4.4.3 采用砂浆垫层拼缝施工时，应满足下列要求：

1 不同类型构件拼接缝间的垫层砂浆，应采用高强补偿收缩砂浆，在同尺寸试块加载试验下，28d抗压强度应不小于60MPa，且高出被连接构件强度5MPa，28d竖向膨胀率应控制在0.02%\~0.10%。

2 垫层砂浆初凝时间不应小于 2h，且宜选用质地坚硬、级配良好的中砂。砂的细度模数不应小于 2.6，含泥量不应大于 1%，且不应含有泥块。

3 构件安装前，应将拼接面充分湿润后，设置调节装置及调节垫块，铺设砂浆垫层，砂浆铺设厚度应大于垫块高度 5mm。

4 在拌制砂浆垫层时，对应每一批次砂浆应取不少于3组的试件，标准养护28d后进行抗压强度试验。

5 在安装过程中，砂浆垫层连接处宜一次坐浆完成安装，构件调节及安装完成时应保证浆液饱满。

<!-- 第 14 页 -->

墩柱与盖梁

#### 条文说明

采用砂浆垫层拼缝施工时，墩柱与承台、墩柱与盖梁的拼缝施工工艺通常如下：

墩柱与承台的安装工艺流程：拼接面凿毛、清理→拼接缝测量→铺设挡浆模板→调节垫块找平→充分湿润拼接缝表面→铺设砂浆垫层→墩柱吊装初步就位→调节设备安放→垂直度、高程测量→调节墩柱垂直度→钢筋灌浆套筒连接或钢筋灌浆金属波纹管连接。

墩柱与盖梁的安装工艺流程：拼接面凿毛、清理→拼接缝测量→铺设挡浆模板→调节垫块找平→充分湿润拼接缝表面→铺设砂浆垫层→盖梁吊装初步就位→调节盖梁空间坐标→钢筋灌浆套筒连接或钢筋灌浆金属波纹管连接。

4.4.4 钢筋灌浆套筒连接或钢筋灌浆金属波纹管连接施工时，灌浆料拌制及灌注应满足下列要求：

1 灌浆前应再次检查灌浆套筒或灌浆金属波纹管，确保内腔通畅无杂质。

2 应依据设计要求和试验测试结果，精确控制浆体配合比。

3 灌浆料宜在安装前进行流动度测试及1d龄期抗压强度测试，且灌浆料性能应满足表4.4.4的要求。

4 应采用专用设备进行搅拌和灌浆，并严格控制搅拌、灌浆工艺参数。

5 灌浆料每批次应制取不少于3组试件，标准养护28d后进行抗压强度试验。

6 在压浆之前压浆口和出浆口应采取临时封堵措施，灌浆操作时出浆口高度应高于灌浆套筒顶部 10cm 以上，且连续冒浆时方可停止注浆，并能成功进行封堵和保压，冒浆及封堵检验覆盖率应为 100%，且应做好灌浆全过程的视频记录。

7 灌浆施工应保持连续，现场应配备应急发电设备及高压水枪等清理设施。

8 灌浆完成后应及时清理残留在构件上的多余浆体。

9 灌浆套筒及灌浆金属波纹管灌浆料试验方法尚应符合现行《钢筋连接用套筒灌浆料》（JG/T 408）的有关规定。

表 4.4.4 灌浆料性能要求

<table><tr><td colspan="2">检测项目</td><td>性能指标</td></tr><tr><td rowspan="2">流动度(mm)</td><td>初始</td><td> <span class="katex"><span class="katex-html" aria-hidden="true"><span class="base"><span class="strut" style="height:0.7733em;vertical-align:-0.1367em;"></span><span class="mrel amsrm">⩾</span><span class="mspace" style="margin-right:0.2778em;"></span></span><span class="base"><span class="strut" style="height:0.6444em;"></span><span class="mord">300</span></span></span></span> </td></tr><tr><td>30min</td><td> <span class="katex"><span class="katex-html" aria-hidden="true"><span class="base"><span class="strut" style="height:0.7733em;vertical-align:-0.1367em;"></span><span class="mrel amsrm">⩾</span><span class="mspace" style="margin-right:0.2778em;"></span></span><span class="base"><span class="strut" style="height:0.6444em;"></span><span class="mord">260</span></span></span></span> </td></tr><tr><td rowspan="3">抗压强度(MPa)</td><td>1d</td><td> <span class="katex"><span class="katex-html" aria-hidden="true"><span class="base"><span class="strut" style="height:0.7733em;vertical-align:-0.1367em;"></span><span class="mrel amsrm">⩾</span><span class="mspace" style="margin-right:0.2778em;"></span></span><span class="base"><span class="strut" style="height:0.6444em;"></span><span class="mord">35</span></span></span></span> </td></tr><tr><td>3d</td><td> <span class="katex"><span class="katex-html" aria-hidden="true"><span class="base"><span class="strut" style="height:0.7733em;vertical-align:-0.1367em;"></span><span class="mrel amsrm">⩾</span><span class="mspace" style="margin-right:0.2778em;"></span></span><span class="base"><span class="strut" style="height:0.6444em;"></span><span class="mord">60</span></span></span></span> </td></tr><tr><td>28d</td><td> <span class="katex"><span class="katex-html" aria-hidden="true"><span class="base"><span class="strut" style="height:0.7733em;vertical-align:-0.1367em;"></span><span class="mrel amsrm">⩾</span><span class="mspace" style="margin-right:0.2778em;"></span></span><span class="base"><span class="strut" style="height:0.6444em;"></span><span class="mord">100</span></span></span></span> </td></tr><tr><td rowspan="2">竖向膨胀率(%)</td><td>3h</td><td> <span class="katex"><span class="katex-html" aria-hidden="true"><span class="base"><span class="strut" style="height:0.7733em;vertical-align:-0.1367em;"></span><span class="mrel amsrm">⩾</span><span class="mspace" style="margin-right:0.2778em;"></span></span><span class="base"><span class="strut" style="height:0.6444em;"></span><span class="mord">0.02</span></span></span></span> </td></tr><tr><td>24h与3h差值</td><td>0.02~0.5</td></tr><tr><td colspan="2">氯离子含量(%)</td><td> <span class="katex"><span class="katex-html" aria-hidden="true"><span class="base"><span class="strut" style="height:0.7733em;vertical-align:-0.1367em;"></span><span class="mrel amsrm">⩽</span><span class="mspace" style="margin-right:0.2778em;"></span></span><span class="base"><span class="strut" style="height:0.6444em;"></span><span class="mord">0.03</span></span></span></span> </td></tr><tr><td colspan="2">泌水率(%)</td><td>0</td></tr></table>

#### 条文说明

钢筋灌浆套筒连接或钢筋灌浆金属波纹管连接施工时，灌浆料每批次应制取不少于3组试件。该处的“每批次”指同一天同一台班施工时，与施工部位无关，灌浆料制取不少于3组试件。

灌浆套筒灌浆质量检验难度较大，施工中要严格按照操作流程进行灌浆，并100%记录灌浆过程的冒浆及封堵情况。与此同时，采用一些新方法如“微重力流补浆”，能提升灌浆质量。即在出浆口上方布置透明容器，堵塞灌浆口之后维持透明容器中灌浆料液面高度，及时补浆，可帮助套筒排气（图4-5）。

![](images/JTGT%203654%E2%80%942022%20%E5%85%AC%E8%B7%AF%E8%A3%85%E9%85%8D%E5%BC%8F%E6%B7%B7%E5%87%9D%E5%9C%9F%E6%A1%A5%E6%A2%81%E6%96%BD%E5%B7%A5%E6%8A%80%E6%9C%AF%E8%A7%84%E8%8C%83.assets/90825d75aa116d4a8a7e3b4ca5f7f9113ef47345885c2d1d3d6629baf4e4c74f.jpg)  
图 4-5 微重力流补浆示意图

<!-- 第 15 页 -->

灌浆套筒无损检测方法包括超声波法、冲击回波法、X射线工业CT法、阻尼振动法、X射线法和预埋钢丝拉拔法等。

4.4.5 当构件采用承插式或钢筋插槽式连接时，应满足下列要求：

1 墩柱安装前应清理槽口，并在承台槽口内设置 2cm 厚的砂浆垫层找平，砂浆的厚度应均匀，且应一次性浇筑完成。

2 湿接头内的钢筋设置应符合设计规定。

3 构件安装就位后应采用调位装置对其进行三维调节、精确定位，并应启用锁定装置将其及时锁定。

4 湿接头应采用符合设计规定的混凝土，其配合比应进行专门设计并经试验验证。对连接面混凝土应进行严格凿毛处理，并应将连接界面清理干净，浇筑前应采用淡水充分湿润或涂刷界面剂。湿接头混凝土宜在一天中气温相对较低的时段在无水状态下浇筑，浇筑后的保湿养护时间应不少于14d。

4.4.6 当构件采用钢筋锥套-现浇连接时，应满足下列要求：

1 锥套的规格应与钢筋规格一致。

2 锥套锁片安装时，三片轴线位置相应误差不应大于 3mm。

3 接头连接前钢筋的径向、轴向允许误差范围应符合表 4.4.6 的规定。

4 预制墩柱在安装前应检查承台、墩柱结合面的凿毛情况，凿毛最小深度不应小于8mm。

表 4.4.6 钢筋锥套-现浇连接接头钢筋位置允许误差参数

<table><tr><td>钢筋强度等级(MPa)</td><td>钢筋径向最大允差范围(mm)</td><td>钢筋轴向间隙最大允差范围(mm)</td></tr><tr><td>400</td><td> <span class="katex"><span class="katex-html" aria-hidden="true"><span class="base"><span class="strut" style="height:0.7733em;vertical-align:-0.1367em;"></span><span class="mrel amsrm">⩽</span><span class="mspace" style="margin-right:0.2778em;"></span></span><span class="base"><span class="strut" style="height:0.6944em;"></span><span class="mord mathnormal">d</span></span></span></span> </td><td>0~20</td></tr><tr><td>500</td><td> <span class="katex"><span class="katex-html" aria-hidden="true"><span class="base"><span class="strut" style="height:0.7733em;vertical-align:-0.1367em;"></span><span class="mrel amsrm">⩽</span><span class="mspace" style="margin-right:0.2778em;"></span></span><span class="base"><span class="strut" style="height:0.6944em;"></span><span class="mord mathnormal">d</span></span></span></span> </td><td>0~15</td></tr></table>

注：d-钢筋公称直径。

<!-- 第 16 页 -->

墩柱与盖梁
5 湿接头模板安装前，应检查锥套连接接头质量、湿接头钢筋布置情况是否符合设计要求。

6 湿接头模板加工应同于预制墩柱模板，安装前应对几何尺寸进行检查，保证构件尺寸、形状，安装成型模板应安装紧密，不漏浆。

7 湿接头自密实混凝土浇筑完毕，应及时采取适宜的养护措施，保湿养护时间不得少于 14d。

8 湿接头自密实混凝土达到设计强度 90% 以上时，方可进行上部构件安装工作。

4.4.7 采用胶接缝分节段安装墩身构件时，应符合下列规定：

1 安装前应在适宜位置设置操作平台。

2 结构胶应符合设计规定的质量和力学性能要求；当设计无要求时，结构胶性能应符合本规范附录 A 的规定。胶接缝施工应符合本规范第 5.5.3 条的规定。

3 墩身节段起吊安装就位后，应立即检查复核其平面位置、高程与竖直度，不符合要求时应及时进行调整。安装应保证节段之间的剪力键（槽）密贴。

4 墩身节段安装完成并经检测其平面位置与竖直度符合要求后，起吊墩身节段应进行涂胶施工，涂胶施工完成后下放，及时进行临时固定，并应按设计规定对预应力钢束施加预应力，同时对胶接缝进行挤压。

5 整个施工过程应保持孔道密封，防止外部结构胶、砂浆、杂物等进入。

6 预应力张拉和孔道压浆的施工应符合设计要求，设计未要求时应符合现行《公路桥涵施工技术规范》（JTG/T 3650）的规定。孔道压浆完成后应按设计要求浇筑封锚混凝土。

7 当采用预应力精轧螺纹钢连接墩柱构件时，预应力宜进行超张拉及二次张拉。

#### 条文说明

由于粗钢棒连接可能多次接长，预应力损失较大，需先超张拉至105%的控制应力，持荷5min后锚固，并在28d后再次超张拉至105%的控制应力，且在持荷5min后锚固。

4.4.8 当采用预应力钢绞线连接墩柱时，应满足下列要求：

1 安装前应检查各构件中的预埋管位置是否准确，是否有过大变形，内孔应清理干净。

<!-- 第 17 页 -->

2 穿索前应确认索号是否正确，在每根钢绞线尾部做好编号，编号应与工作锚板锥孔一一对应。

3 预应力张拉施工应满足现行《公路桥涵施工技术规范》（JTG/T 3650）的要求。

4 张拉完成后应及时灌浆，灌浆宜采用水泥浆，强度不应小于 $45 \, MPa$ 。

#### 4.4.9 盖梁的安装施工应符合下列规定：

1 安装盖梁预制构件前，应先检查盖梁预留槽（孔）的位置是否与墩身的相应位置一致，有偏差时应采取适当的措施进行调整。

2 盖梁预制构件安装就位后应采用调位装置对其进行空间位置调节。

3 应采取可靠的临时固定措施，在构件精确就位后对其进行临时固定，未固定前不得将起重机的吊钩松脱。

4 分节段匹配安装盖梁预制构件时，节段拼接面的正压应力宜为 0.3 MPa；胶接缝施工应符合本规范第 5.5.3 条的规定；预应力张拉和孔道压浆施工应符合设计和现行《公路桥涵施工技术规范》（JTG/T 3650）的规定。

#### 4.4.10 构件安装定位固定后，临时施工措施拆除应满足下列要求：

1 采用钢筋灌浆套筒或钢筋灌浆金属波纹管连接时，灌浆料强度应大于35MPa后方可拆除并进行下一安装工序施工，对进入下一工序灌浆套筒或灌浆金属波纹管出现拉应力的构件，灌浆套筒或灌浆金属波纹管内灌浆料强度宜大于60MPa；设计有规定时，应按设计要求执行。

2 采用预应力连接时，永久预应力施工完毕方可拆除临时施工措施。

3 采用承插式或钢筋插槽式连接时，湿接头混凝土应达到设计规定的强度等级，未规定时，应达到不低于设计强度的80%，方可拆除临时施工措施。

4 盖梁分节段安装施工时，临时预应力应在永久预应力张拉完成且波纹管内灌浆料达到设计要求强度后，才能拆除。

4.4.11 墩柱及盖梁安装完成后，应满足表 4.4.11 规定的验收标准。

表 4.4.11 墩柱及盖梁安装验收标准

<table><tr><td>项目</td><td>规定值或允许偏差</td><td>检查方法</td></tr><tr><td>整节段倾斜度</td><td>0.1%,且≤6mm</td><td>全站仪或吊线、尺量</td></tr><tr><td>节段间错台(mm)</td><td>2</td><td>尺量</td></tr><tr><td>轴线偏位(mm)</td><td>3</td><td>全站仪</td></tr><tr><td>顶面高程(mm)</td><td>±5</td><td>水准仪</td></tr><tr><td>相邻墩、柱间距(mm)</td><td>±5</td><td>尺量</td></tr></table>
<!-- 第 18 页 -->

混凝土节段梁

## 5 混凝土节段梁

### 5.1 一般规定

5.1.1 节段预制施工应根据预制场地条件、设计要求、施工工艺等，确定采用短线法预制或长线法预制。本章内容适用于采用短线法预制工艺的节段拼装箱梁。

5.1.2 采用架桥机进行节段拼装施工时，应根据节段的设计信息和现场条件选定架桥机参数。

5.1.3 架桥机应根据静载、动载试验结果进行评估，评估通过后方可进行节段吊装。架桥机的试验应符合现行《起重机 试验规范和程序》（GB/T 5905）和本规范的规定，与通用门式起重机相同的试验（检验）项目可按现行《通用门式起重机》（GB/T 14406）执行。

5.1.4 应对节段梁预制、拼装进行全过程的施工监控，确保结构内力及线形满足设计要求。

### 5.2 构件预制

5.2.1 节段梁预制场地总体规划布置，应符合本规范第4.2.1、4.2.2条的规定。

### 条文说明

预制场地布置原则：科学合理，经济适用，功能齐全，方便施工，保护环境，促进生产。为满足节段梁预制施工需求，预制场按功能划分为钢筋加工区、钢筋绑扎区、节段梁预制区、混凝土养护区、修整区、存梁区、出运码头、材料堆存区、生活办公区及其他配套辅助生产设施功能区等，如图5-1所示。

预制台座下方的地基采用便捷的方式进行处理，结合地质勘察条件必要时采用桩基、钢筋混凝土扩大基础等方式进行加固，以提高地基承载力及刚度，满足节段梁预制精度要求。

施工周期内按表 5-1 所示频次进行沉降观测。

I -钢筋加工及绑扎区；Ⅱ -梁段预制区；Ⅲ -混凝土修整养护区；Ⅳ -梁段堆存区；V -梁段出运区

![](images/JTGT%203654%E2%80%942022%20%E5%85%AC%E8%B7%AF%E8%A3%85%E9%85%8D%E5%BC%8F%E6%B7%B7%E5%87%9D%E5%9C%9F%E6%A1%A5%E6%A2%81%E6%96%BD%E5%B7%A5%E6%8A%80%E6%9C%AF%E8%A7%84%E8%8C%83.assets/6878cd19ebdb46222edf5031ea41e77e1875a3426951fdba2c5bf8b63b52163a.jpg)  
图 5-1 预制场布置示意  
A-匹配梁段；B-预制梁段；C-液压模板系统；D-测量系统

表 5-1 预制台座观测频次

<table><tr><td rowspan="2">观测阶段</td><td colspan="2">观测频率</td><td rowspan="2">备注</td></tr><tr><td>观测期限</td><td>观测周期</td></tr><tr><td>制梁台座施工完成</td><td>按设计荷载120%加载</td><td>加载前后</td><td>设置观测点、消除非弹性变形</td></tr><tr><td>制梁后</td><td>前5榀梁</td><td>1次/d</td><td>测试台座浇筑过程沉降</td></tr><tr><td>移梁后</td><td>前5榀梁</td><td>1次/d</td><td></td></tr></table>
<!-- 第 19 页 -->

5.2.2 应在预制场建设时设立测量塔，测量塔宜采用桩基础，测量塔观察点在施工周期内沉降应小于2mm。

条文说明

测量塔在施工周期内按表 5-2 所示频次进行沉降观测。

表 5-2 测量塔观测频次

<table><tr><td rowspan="2">观测阶段</td><td colspan="2">观测频率</td><td rowspan="2">备注</td></tr><tr><td>观测期限</td><td>观测周期</td></tr><tr><td>测量塔施工完成</td><td>—</td><td>—</td><td>设置观测点</td></tr><tr><td>开始观测</td><td>前1周</td><td>1次/d</td><td>测试测量塔沉降</td></tr><tr><td>预制期间</td><td>全程</td><td>1次/月</td><td></td></tr></table>

测量仪器需满足 0.5" 测角精度、0.6mm + 1ppm 测距精度要求，且每年需由具有专业资质的部门重新检测、标定。

目前国内短线法预制测控系统分为双塔形式和单塔形式。

双塔形式，测量塔按两个一组布置，分别位于预制台座两侧。测量塔控制点连线与预制台座待浇梁段的中轴线重合，如图 5-2 所示。

![](images/JTGT%203654%E2%80%942022%20%E5%85%AC%E8%B7%AF%E8%A3%85%E9%85%8D%E5%BC%8F%E6%B7%B7%E5%87%9D%E5%9C%9F%E6%A1%A5%E6%A2%81%E6%96%BD%E5%B7%A5%E6%8A%80%E6%9C%AF%E8%A7%84%E8%8C%83.assets/dc675303d06f265b168fb4f3e2aed64e9eb502b9f6e0e40aa4d080fc7b0c44a4.jpg)  
图 5-2 双测量塔式测控系统布置示意

单塔形式，预制台座布置与双塔形式一致，单侧布置测量塔，如图 5-3 所示。

![](images/JTGT%203654%E2%80%942022%20%E5%85%AC%E8%B7%AF%E8%A3%85%E9%85%8D%E5%BC%8F%E6%B7%B7%E5%87%9D%E5%9C%9F%E6%A1%A5%E6%A2%81%E6%96%BD%E5%B7%A5%E6%8A%80%E6%9C%AF%E8%A7%84%E8%8C%83.assets/0587a58c56cb29c8d22a2d68a116128479c4f07d9b32026170e612537cf360ec.jpg)  
图 5-3 单测量塔式测控系统布置示意

<!-- 第 20 页 -->

混凝土节段梁
5.2.3 模板系统设计应进行专业设计，具备足够的强度和刚度，考虑模板使用的通用性及模板周转方便，并应满足下列要求：

1 端模及侧模应采用钢模板。

2 匹配节段梁宜安放在可调节空间姿态的底模台车上，应根据预制线形精确定位。

3 底模应水平安置，并与固定端模下缘良好闭合。

4 内模宜安装在可移动的台车支架上。

5 固定端模应保持竖向垂直并与预制单元中线成 $90^{\circ}$ ，端模上缘应保持水平，其偏差量应小于 1mm。

6 模板应与匹配节段梁连接紧密、无漏浆。

7 模板在出厂前应进行拼装验收，合格后方可使用。

### 条文说明

模板系统需满足混凝土养护、安装拆除便捷、长期周转使用的要求。短线法箱梁节段梁预制模板系统一般由固定端模及支架、活动端模、外侧模及支架、内模及移动支架、底模及底模台车、液压系统等部分组成，如图5-4所示。

![](images/JTGT%203654%E2%80%942022%20%E5%85%AC%E8%B7%AF%E8%A3%85%E9%85%8D%E5%BC%8F%E6%B7%B7%E5%87%9D%E5%9C%9F%E6%A1%A5%E6%A2%81%E6%96%BD%E5%B7%A5%E6%8A%80%E6%9C%AF%E8%A7%84%E8%8C%83.assets/dab0693593a05f8652178f623354c618ad286d82d144622de89137d3203683ad.jpg)  
图 5-4 模板系统

<!-- 第 21 页 -->

#### 5.2.4 模板安装质量应符合表 5.2.4 的要求。

表 5.2.4 浇筑前模板及预埋件安装质量验收标准

<table><tr><td>序号</td><td colspan="3">项目</td><td>规定值或允许偏差(mm)</td><td>检查方法</td></tr><tr><td>1</td><td colspan="3">相邻两板表面高低差</td><td>1.5</td><td>尺量</td></tr><tr><td>2</td><td colspan="3">表面平整度</td><td>2</td><td>2m靠尺和塞尺</td></tr><tr><td>3</td><td colspan="3">模板之间拼接缝隙</td><td>1</td><td>尺量</td></tr><tr><td>4</td><td colspan="3">垂直度</td><td>H/1000,且≤3</td><td>全站仪或吊线、尺量</td></tr><tr><td rowspan="3">5</td><td rowspan="3" colspan="2">内模尺寸</td><td>长度</td><td>-1,-3</td><td>尺量</td></tr><tr><td>宽度</td><td>+3,-2</td><td>尺量</td></tr><tr><td>高度</td><td>0,-2</td><td>尺量</td></tr><tr><td>6</td><td colspan="3">轴线偏移量</td><td>2</td><td>尺量</td></tr><tr><td rowspan="8">7</td><td rowspan="8">预埋件</td><td rowspan="2">剪力键</td><td>位置</td><td>2</td><td>尺量</td></tr><tr><td>平面高差</td><td>2</td><td>尺量</td></tr><tr><td rowspan="2">支座板、锚垫板等预埋钢板</td><td>位置</td><td>3</td><td>尺量</td></tr><tr><td>平面高差</td><td>2</td><td>钢尺和塞尺</td></tr><tr><td rowspan="2">螺栓、锚筋等</td><td>位置</td><td>10</td><td>尺量</td></tr><tr><td>外露尺寸</td><td>±10</td><td>尺量</td></tr><tr><td rowspan="2">转向器</td><td>位置</td><td>20</td><td>尺量</td></tr><tr><td>转向角</td><td>±0.5°</td><td>钢尺和量角器</td></tr><tr><td rowspan="2">8</td><td colspan="2">吊孔</td><td>位置</td><td>2</td><td>尺量</td></tr><tr><td colspan="2">预应力筋孔道</td><td>位置</td><td>节段梁端部10</td><td>尺量</td></tr></table>

注：H 为节段梁高度（mm）。

#### 5.2.5 节段梁钢筋骨架制作宜满足下列要求：

1 应在胎架上制成整体钢筋骨架，并整体放入模板内。

<!-- 第 22 页 -->

混凝土节段梁
2 节段梁钢筋骨架施工前应确定合理的钢筋绑扎顺序。

3 钢筋骨架宜采用多点起吊。

4 宜建立预埋件清单，确保各类临时及永久预埋件准确、无遗漏。

#### 5.2.6 预应力管道及装置安装应符合下列规定：

1 定位钢筋宜采用环形箍筋与普通钢筋相连接的形式。

2 抽拔管或预埋管的定位钢筋间距应不大于 50cm。

3 预埋管（波纹管）的成形材料应具有足够的强度和刚度，使其在混凝土浇筑完成后保持原有形状。

4 预埋的管道口应设置临时密封装置。

5 节段梁内预埋的波纹管或抽拔管应与匹配节段梁的各预留孔顺接，并宜穿入加强芯棒。抽拔管应贯穿整个节段梁长度并伸入匹配节段梁的预留孔内，伸入长度不宜小于200mm。混凝土初凝后即可拔出抽拔管。

6 采用体外预应力时，预埋锚垫板、转向器、预留孔及减小摩阻的垫板应定位准确，转向装置的位置和角度应满足表5.2.4的要求，外露的预应力筋和锚具应按设计要求进行防护处理。

5.2.7 模板安装前，应在匹配面及模板表面均匀涂刷对混凝土无害且便于清洗的脱模剂，其性能不得影响结构胶的黏结性能。

#### 5.2.8 节段梁混凝土浇筑应满足下列要求：

1 混凝土下料应均匀，并应按一定厚度、顺序和方向分层浇筑，分层厚度不宜大于300mm。环境温度较高时混凝土入模温度应不超过28℃，在温度较高时应有预冷等降温措施；环境温度较低时混凝土入模温度应不低于5℃，并应有保温措施，且满足设计和相关规范要求。

2 侧模及底模上宜按需设置附着式振捣器。腹板部位混凝土振捣可采用插入式振捣器，振捣时应避免碰及管道、钢筋、模板、混凝土剪力键及预埋件。

3 浇筑前应测量混凝土坍落度，使其满足工作性能要求。

4 混凝土的运输、浇筑及间歇的全部时间不应超过混凝土的初凝时间。

#### 5.2.9 节段梁混凝土养护应满足下列要求：

1 应根据环境温度、水泥品种、外加剂、施工进度要求及对混凝土性能的要求，确定养护方案。

2 采用常规养护时，不间断养护总时间不宜少于7d。

3 对节段梁的外立面混凝土宜采用喷雾或其他适宜的方式进行养护。

4 采用蒸汽养护时，应符合下列要求：

1）从节段梁混凝土全部浇筑完毕后开始计时，静停时间不应小于2h，且不宜多

于 $6\mathrm{h}_{\circ}$

2）加热应均匀。

3）升温、降温速率控制值应符合表5.2.9的要求。

表 5.2.9 升温、降温速率控制值

<table><tr><td>表面系数( <span class="katex"><span class="katex-html" aria-hidden="true"><span class="base"><span class="strut" style="height:0.8141em;"></span><span class="mord"><span class="mord mathnormal">m</span><span class="msupsub"><span class="vlist-t"><span class="vlist-r"><span class="vlist" style="height:0.8141em;"><span style="top:-3.063em;margin-right:0.05em;"><span class="pstrut" style="height:2.7em;"></span><span class="sizing reset-size6 size3 mtight"><span class="mord mtight"><span class="mord mtight">−</span><span class="mord mtight">1</span></span></span></span></span></span></span></span></span></span></span></span> )</td><td>升温速率( <span class="katex"><span class="katex-html" aria-hidden="true"><span class="base"><span class="strut" style="height:1em;vertical-align:-0.25em;"></span><span class="mord"><span></span><span class="msupsub"><span class="vlist-t"><span class="vlist-r"><span class="vlist" style="height:0.6741em;"><span style="top:-3.063em;margin-right:0.05em;"><span class="pstrut" style="height:2.7em;"></span><span class="sizing reset-size6 size3 mtight"><span class="mord mtight"><span class="mord mtight">∘</span></span></span></span></span></span></span></span></span><span class="mord mathnormal" style="margin-right:0.07153em;">C</span><span class="mord">/</span><span class="mord mathnormal">h</span></span></span></span> )</td><td>降温速率( <span class="katex"><span class="katex-html" aria-hidden="true"><span class="base"><span class="strut" style="height:1em;vertical-align:-0.25em;"></span><span class="mord"><span></span><span class="msupsub"><span class="vlist-t"><span class="vlist-r"><span class="vlist" style="height:0.6741em;"><span style="top:-3.063em;margin-right:0.05em;"><span class="pstrut" style="height:2.7em;"></span><span class="sizing reset-size6 size3 mtight"><span class="mord mtight"><span class="mord mtight">∘</span></span></span></span></span></span></span></span></span><span class="mord mathnormal" style="margin-right:0.07153em;">C</span><span class="mord">/</span><span class="mord mathnormal">h</span></span></span></span> )</td></tr><tr><td> <span class="katex"><span class="katex-html" aria-hidden="true"><span class="base"><span class="strut" style="height:0.7733em;vertical-align:-0.1367em;"></span><span class="mrel amsrm">⩾</span><span class="mspace" style="margin-right:0.2778em;"></span></span><span class="base"><span class="strut" style="height:0.6444em;"></span><span class="mord">6</span></span></span></span> </td><td>15</td><td>10</td></tr><tr><td> <span class="katex"><span class="katex-html" aria-hidden="true"><span class="base"><span class="strut" style="height:0.5782em;vertical-align:-0.0391em;"></span><span class="mrel">&lt;</span><span class="mspace" style="margin-right:0.2778em;"></span></span><span class="base"><span class="strut" style="height:0.6444em;"></span><span class="mord">6</span></span></span></span> </td><td>10</td><td>5</td></tr></table>

注：表面系数指结构冷却面积（ $\mathrm{m}^2$ ）与结构体积（ $\mathrm{m}^3$ ）的比值。

<!-- 第 23 页 -->

4）恒温阶段蒸汽养护温度宜控制在 $55 \sim 65^{\circ}C$ 。

5）恒温状态相对湿度宜控制在 $90\% \sim 100\%$ 。

6）预制节段梁在养护过程中，应进行温度测量。当外界与节段梁表面温差不大于15℃时，方可拆除养护设施，并采用喷湿方式进行养护。

7）混凝土配合比试验应与蒸汽养护温度控制试验同步进行。

#### 条文说明

（1）蒸汽养护具有提高混凝土强度增长速度的特点，适用于低温条件下预制生产，并能加快节段梁预制速度。

(2）静停阶段指从节段梁混凝土全部浇筑完毕至蒸汽养护开始之间的养护期，该阶段能增加混凝土在升温阶段对结构破坏作用的抵抗能力，使混凝土获得一定的初始结构强度。静停时间的长短与外界温度、混凝土性能及混凝土强度有关。

#### 5.2.10 节段梁脱模应满足下列要求：

1 混凝土强度达到设计强度的 75% 后方可脱模并拆除。

2 脱模或移动节段梁时，均应防止伤及梁体棱角和剪力键等部位。

3 节段梁脱模后应及时进行检查验收，节段梁预制质量应符合表 5.2.10 的要求。

表 5.2.10 节段梁预制质量验收标准

<table><tr><td>序号</td><td colspan="2">项目</td><td>规定值或允许偏差(mm)</td><td>检查方法</td></tr><tr><td>1</td><td colspan="2">混凝土抗压强度</td><td>在合格标准内</td><td>按现行 GB/T 50107要求进行</td></tr><tr><td>2</td><td colspan="2">表面平整度</td><td>5</td><td>水平尺及塞尺</td></tr><tr><td>3</td><td colspan="2">长度</td><td>±5</td><td>尺量</td></tr><tr><td rowspan="3">4</td><td rowspan="3">断面尺寸</td><td>宽度</td><td>±15</td><td>尺量</td></tr><tr><td>高度</td><td>±5</td><td>尺量</td></tr><tr><td>厚度</td><td>±3</td><td>尺量</td></tr></table>

续表 5.2.10

<table><tr><td>序号</td><td colspan="3">项目</td><td>规定值或允许偏差(mm)</td><td>检查方法</td></tr><tr><td rowspan="5">5</td><td rowspan="5">预埋件</td><td rowspan="3">支座板、锚垫板等预埋钢板</td><td>位置</td><td>10</td><td>尺量</td></tr><tr><td>高程</td><td>±5</td><td>水准仪</td></tr><tr><td>平面高差</td><td>5</td><td>水准仪或拉线、尺量</td></tr><tr><td rowspan="2">螺栓、锚筋等</td><td>位置</td><td>10</td><td>尺量</td></tr><tr><td>外露尺寸</td><td>±10</td><td>尺量</td></tr><tr><td rowspan="3">6</td><td rowspan="3">预留孔</td><td>吊孔</td><td>位置</td><td>5</td><td>尺量</td></tr><tr><td rowspan="2">预应力孔道</td><td>位置</td><td>节段梁端部10</td><td>尺量</td></tr><tr><td>孔径</td><td>+3,0</td><td>尺量</td></tr></table>
<!-- 第 24 页 -->

混凝土节段梁
5.2.11 节段梁预制混凝土浇筑过程中应按要求及时取样制成试块，每批次取样不少于3组，其数量除应满足标准养护要求外，还应满足同条件养护、测定混凝土阶段性强度的要求。

#### 5.2.12 节段梁修整应符合下列要求：

1 节段梁表面应进行修整和清理，确保箱梁外侧面和底面平整。

2 除胶接面严重破损的情况外，节段梁胶接面不宜进行修补。

#### 条文说明

胶接面外形对桥梁线形影响较大，在接缝面无严重破损的情况下，进行修补可能导致界面变形，影响节段梁之间的匹配性。

### 5.3 存放与运输

5.3.1 预制节段梁吊离预制台座、移运、堆存时，混凝土的强度不应低于设计强度的 80%。

5.3.2 节段梁出场时，外观应满足下列要求：

1 混凝土表面应平整、颜色一致，无明显施工接缝。

2 混凝土表面质量应满足现行《公路工程质量检验评定标准 第一册 土建工程》（JTG F80/1）的规定。

3 与湿接缝相邻端面应凿毛处理，凿毛最小深度不应小于8mm。

5.3.3 预制节段梁移运、吊放时，应匀速、缓慢进行。

<!-- 第 25 页 -->

### 条文说明

在以往的施工中，预制场内节段梁移运所采用的搬运机的提升速度限制在 2m/min 之内；在悬挂节段梁的重载状态下，搬运机的行走速度控制在 3～5km/h；为避免损坏场地，搬运机空载时的行驶速度也需控制在 10km/h 之内。

#### 5.3.4 节段梁存放应满足下列要求：

1 预制节段梁应按其安装的先后顺序合理存放。

2 节段梁吊离预制台座移至存梁场后应及时进行养护。

3 当节段梁多层叠放时，层与层之间宜采用枕木、橡胶板等弹性支撑物隔开，支撑位置应设在设计规定的支点处，宜采用三点支撑的形式存放。

4 节段梁叠放层数宜根据节段梁构件强度、台座地基承载力、支撑物强度及叠放稳定性等经计算确定，且不宜超过2层。

5 节段梁的存放时间应满足设计要求，且不宜少于 28d。

5.3.5 应根据预制场地理位置、结合实际运输通道条件、节段梁重量、节段梁尺寸等因素选择合理的节段梁出运设备。

5.3.6 节段梁采用陆路运输时，应符合本规范第4.3.5条的规定。

5.3.7 节段梁采用船舶运输时，应符合本规范第4.3.6条的规定。

5.3.8 节段梁在运输过程中，应采取保护、固定措施，并应符合下列规定：

1 节段梁支撑点的设置应满足设计要求，避免运输设备振动对节段梁造成不利影响。

2 应根据运输线路上的最大纵横坡，设置纵横向限位装置。

3 需进行梁上运梁时，应经设计认可后实施。

### 5.4 墩顶节段梁拼装施工

5.4.1 节段梁安装测量仪器精度应满足墩顶块调位精度要求，并应避免在高温时段或6级以上大风条件下进行测量作业。

5.4.2 墩顶节段梁可采用架桥机、起重机或浮吊吊至墩顶处，对其进行精确调位，调位精度达到施工控制要求后，方可进行临时固定。

5.4.3 节段梁拼装前应做好施工准备，并满足下列要求：

1 用于节段梁拼装的临时设施应由施工单位组织进行设计及制作，得到设计认可

<!-- 第 26 页 -->

混凝土节段梁
后方能实施。

2 当采用移动式临时支座时，在使用前，应对其进行预压试验，保证临时支座固结安全可靠。

3 永久支座安装应在支座垫石施工完毕并验收通过后进行。

4 应在节段梁安装前完成架设设备安装验收并取证等准备工作。

### 条文说明

用于节段梁拼装的临时设施包括墩顶操作平台、墩顶临时托架、临时固结、湿接缝浇筑模板、湿接缝两侧节段梁刚性或半刚性连接等。

5.4.4 墩顶节段梁临时固结应按设计规定实施；设计无要求时，施工单位应根据现场条件及施工工艺要求，设计临时固结方案以抵抗施工过程中产生的不平衡力矩，临时固结方案应由设计或第三方复核。设置墩梁临时锚固应符合下列要求：

1 临时锚固可采取 U 形钢绞线锚固或精轧螺纹钢等措施，临时锚固设置的强度、规格、数量应通过计算确定。

2 采用 U 形钢绞线临时锚固时，墩身预埋宜采用 U 形镀锌钢管或不锈钢管，钢管两端应采用胶带封堵，钢管预埋偏差应不大于 5mm。

### 条文说明

墩顶节段梁临时锚固如图 5-5 所示。考虑预埋在墩身内部的 U 形管道刚度以及穿束，通常采用钢管作为预应力管道以便于施工。

![](images/JTGT%203654%E2%80%942022%20%E5%85%AC%E8%B7%AF%E8%A3%85%E9%85%8D%E5%BC%8F%E6%B7%B7%E5%87%9D%E5%9C%9F%E6%A1%A5%E6%A2%81%E6%96%BD%E5%B7%A5%E6%8A%80%E6%9C%AF%E8%A7%84%E8%8C%83.assets/6fc5bf24c799c65f42bfb4dd91971920d73fbd8d9b976308c271a3f5a8a78240.jpg)  
图 5-5 墩顶节段梁临时锚固示意

5.4.5 墩顶节段梁采用预制壳体或分段、分层预制时，二次浇筑应采用与预制梁体强度等级相同的补偿收缩混凝土，且应考虑混凝土水化热的影响，必要时应增设冷却水管等温控设施。

<!-- 第 27 页 -->

5.4.6 墩顶节段梁安装精度应满足本规范第 5.6.10 条的要求。

### 5.5 标准节段梁拼装施工

5.5.1 应根据各种工况下需要承载的节段梁设计重量和现场条件，充分考虑施工荷载选定架梁设备。

### 条文说明

架梁设备一般有上行式架桥机、下行式架桥机、桥面吊机、地面起重设备（履带式起重机、汽车式起重机、门式起重机等）、水中起重船等，要综合考虑环境条件、造价、箱梁结构设计、气候等多种因素，因地制宜选择合适的类型。

上行式架桥机的承载主梁位于混凝土桥跨的上方，如图5-6所示。通常架桥机自带卷扬机等起重设备，用于节段梁的提升、移动和拼装。在节段梁拼装时，所有的节段梁通过悬吊杆悬挂在承载主梁的下方，对地面社会交通的影响较小，也可在河谷、海洋等环境下不依赖辅助设施进行施工。

![](images/JTGT%203654%E2%80%942022%20%E5%85%AC%E8%B7%AF%E8%A3%85%E9%85%8D%E5%BC%8F%E6%B7%B7%E5%87%9D%E5%9C%9F%E6%A1%A5%E6%A2%81%E6%96%BD%E5%B7%A5%E6%8A%80%E6%9C%AF%E8%A7%84%E8%8C%83.assets/f5347d0578d3e95ac7ec8562fc6fe420739f0f1b983e045d99e2ed94ee85f1dc.jpg)  
图 5-6 上行式架桥机

下行式架桥机的承载主梁是位于节段梁下方的导梁，如图5-7所示。这类架桥机需要辅助起重设备的配合，所有的节段梁都放置在导梁上完成拼装。下行式架桥机不需要悬吊杆体系，更为安全，抗风性能更好；架桥机的承载主梁采用油压千斤顶支承节段梁，便于调整节段梁的倾斜角度。

![](images/JTGT%203654%E2%80%942022%20%E5%85%AC%E8%B7%AF%E8%A3%85%E9%85%8D%E5%BC%8F%E6%B7%B7%E5%87%9D%E5%9C%9F%E6%A1%A5%E6%A2%81%E6%96%BD%E5%B7%A5%E6%8A%80%E6%9C%AF%E8%A7%84%E8%8C%83.assets/5bf5911489f72ffba66ae3ee0b32a8dc7aa499c2fda52dba3a4ac365b19b9be8.jpg)  
图 5-7 下行式架桥机

桥面吊机适用于大跨度悬臂拼装且无边跨悬臂合龙的桥梁，但对于梁跨较多的结构需要多次安装拆除。桥面吊机如图 5-8 所示。

地面起重设备主要包括履带式起重机和汽车式起重机、门式起重机等。履带式起重机安装节段梁如图 5-9 所示。

![](images/JTGT%203654%E2%80%942022%20%E5%85%AC%E8%B7%AF%E8%A3%85%E9%85%8D%E5%BC%8F%E6%B7%B7%E5%87%9D%E5%9C%9F%E6%A1%A5%E6%A2%81%E6%96%BD%E5%B7%A5%E6%8A%80%E6%9C%AF%E8%A7%84%E8%8C%83.assets/0502e82e033c3cfd2932298d89edf28c51501721fae18c12425b42c18203e054.jpg)

![](images/JTGT%203654%E2%80%942022%20%E5%85%AC%E8%B7%AF%E8%A3%85%E9%85%8D%E5%BC%8F%E6%B7%B7%E5%87%9D%E5%9C%9F%E6%A1%A5%E6%A2%81%E6%96%BD%E5%B7%A5%E6%8A%80%E6%9C%AF%E8%A7%84%E8%8C%83.assets/50dd9d3d418ba07260a5fc84b5dd52118eadf9aff370b6cb3d00d02a40a19678.jpg)

<!-- 第 28 页 -->

混凝土节段梁
5.5.2 拼装过程中涉及节段梁的提升环节，均应满足下列要求：

1 应根据设计要求选择节段梁提升方式；设计无要求时，可根据现场施工环境、结构特征选择合理的节段梁提升方式，并取得设计认可后方能实施。

2 节段梁提升应缓慢、匀速，提升速度宜限制在 2m/min 内。

3 提升或旋转作业时，应暂时封闭作业影响范围内的道路交通或水路通航。开放交通时，节段梁底部最低点应满足净空要求。

4 采用上行式架桥机施工时，节段梁宜错层悬挂，错层的节段梁个数及节段梁纵向间距应满足拼装工艺的要求。

### 条文说明

结合节段梁及吊具重量，选择合适的起吊设备，提升需匀速缓慢进行。节段梁吊点应根据梁段重量、梁体结构尺寸、配筋等情况计算确定。通过在梁段上预埋吊装孔，可以安装精轧螺纹钢筋作为吊杆，吊点布置参考图5-10。

![](images/JTGT%203654%E2%80%942022%20%E5%85%AC%E8%B7%AF%E8%A3%85%E9%85%8D%E5%BC%8F%E6%B7%B7%E5%87%9D%E5%9C%9F%E6%A1%A5%E6%A2%81%E6%96%BD%E5%B7%A5%E6%8A%80%E6%9C%AF%E8%A7%84%E8%8C%83.assets/a3c9b538ead5c14f99e7411943a963531846e8c2e0638541ea1e6dab96ffad9e.jpg)  
图 5-10 梁段吊装吊点布置示意

用于梁段吊装的吊具需具备多向调节功能，以满足梁段拼装时精确调位需要，常见吊具结构形式如图 5-11 所示。

![](images/JTGT%203654%E2%80%942022%20%E5%85%AC%E8%B7%AF%E8%A3%85%E9%85%8D%E5%BC%8F%E6%B7%B7%E5%87%9D%E5%9C%9F%E6%A1%A5%E6%A2%81%E6%96%BD%E5%B7%A5%E6%8A%80%E6%9C%AF%E8%A7%84%E8%8C%83.assets/125e826d1e106a6a73f2fe1df69dfb3df1bd8d35afacc66967c456f366a81e01.jpg)  
图 5-11 梁段吊装吊具示意

<!-- 第 29 页 -->

拼装吊具的吊点设置需具备多样性或可调性，以满足所有梁段的吊装要求。对梁段与吊具间的吊杆需施加一定预应力，使吊具与梁段形成整体。

#### 5.5.3 胶接缝施工应满足下列要求：

1 设计未规定时可采用单面涂胶，结构胶单面涂抹厚度不应小于3mm，且应涂抹均匀；结构胶应采用机械拌和，涂抹方式应根据结构胶的产品特性确定，在冬季低温条件下使用结构胶时应采取保温措施。

2 拌制完的结构胶应在 45min 内涂抹完毕，并在 60min 内完成节段梁拼装。

<!-- 第 30 页 -->

混凝土节段梁
3 结构胶初步固化时间应大于 2h，并在 24h 内完全固化达到胶结强度。

4 施加临时预应力时，结构胶应在梁体的全断面挤出。

5 应对孔道口做好防护，防止结构胶进入预应力孔道，每个节段梁拼装完成后应适时通孔。

6 节段梁的拼装、临时预应力张拉、节段梁固定及结构胶挤出后的清除工作，都应在结构胶固化之前完成。

7 当拼装涂抹作业下方开放交通时，必须在车道上方设置防结构胶滴落的设施。

8 相邻预制节段梁宜在孔道口设置弹性密封圈。

#### 5.5.4 当采用悬臂拼装法施工时，应满足下列要求：

1 节段梁安装前宜进行试拼装。

2 节段梁拼装前应对匹配面进行检查，确保无尘土、油脂等污染物及松散混凝土与浮浆。

3 桥墩两侧的节段梁应对称提升，施工中悬臂两侧最大不平衡力应满足设计规定。

4 拼装施工全过程应进行施工监控，复核箱梁节段梁的轴线和高程，并按安装线形及时调整。

5 边跨节段梁采用悬挂施工时，应满足本规范第 5.5.5 条的要求。

5.5.5 采用整孔拼装法施工时，应对首节段的空间位置进行精确调位，调位精度达到本规范第5.6.9条的首节段验收要求后，应对其进行临时固定。

#### 条文说明

每一跨内首节段的空间定位误差将对整跨梁段的线形产生较大影响，甚至可能产生较大的上翘、下挠或轴线偏移，使施工难以继续进行。首节段的定位精度对整跨节段安装精度至关重要。

为保证首节段安装的空间位置，在调位结束后，对其进行临时固定。但根据以往的施工经验来看，若首节段临时固定刚度太大，后续节段安装过程中，在临时固定处会产生较大力矩，造成箱梁顶板预埋钢板处混凝土开裂或压碎。在后续节段安装过程中，要弱化临时固定措施。

#### 5.5.6 临时预应力施工，应满足下列要求：

1 应根据节段梁断面形式均匀布置临时预应力。

2 临时预应力的张拉力应符合设计要求；设计无要求时，临时预应力在梁段拼缝截面产生的正压应力宜为 0.3 MPa。

3 临时预应力筋材料宜采用预应力精轧螺纹钢筋，张拉时应拧紧张拉螺母。

4 施工过程中发现临时预应力筋、锚具有损伤或有疑问时，应立即停止施工，并予以调换。

5 临时预应力筋应在当前节段梁永久预应力束张拉完成后方可拆除。

#### 条文说明

临时预应力主要通过设置在梁段顶、底板上的钢齿坎或剪力锥结构传递给梁段。剪力锥及钢齿坎布置如图 5-12 所示。

![](images/JTGT%203654%E2%80%942022%20%E5%85%AC%E8%B7%AF%E8%A3%85%E9%85%8D%E5%BC%8F%E6%B7%B7%E5%87%9D%E5%9C%9F%E6%A1%A5%E6%A2%81%E6%96%BD%E5%B7%A5%E6%8A%80%E6%9C%AF%E8%A7%84%E8%8C%83.assets/5f6d09ed263f5b0c0b4bb366bfff87b68613e118636acfab0b41e0ee58752856.jpg)

a)钢齿坎  
![](images/JTGT%203654%E2%80%942022%20%E5%85%AC%E8%B7%AF%E8%A3%85%E9%85%8D%E5%BC%8F%E6%B7%B7%E5%87%9D%E5%9C%9F%E6%A1%A5%E6%A2%81%E6%96%BD%E5%B7%A5%E6%8A%80%E6%9C%AF%E8%A7%84%E8%8C%83.assets/9ad46e40e3e035bc89a2e3ce22fb2eaa14391632578c00f8226e49a35a1b4397.jpg)  
图 5-12 剪力锥及钢齿坎布置

<!-- 第 31 页 -->

#### 5.5.7 永久预应力施工，应满足下列要求：

1 梁段拼装完成，结构胶强度符合设计要求之后，方可进行永久预应力张拉。张拉完成后，应立即对预应力孔道进行压浆和封锚。

2 采用的预应力锚具、夹具和连接器性能和质量应符合现行《预应力筋用锚具、夹具和连接器》（GB/T 14370）的要求。

#### 5.5.8 体外预应力施工，应满足下列要求：

1 体外束锚端应按顺序安装工作锚、夹片、反力架、顶压器和千斤顶。

2 体外预应力束可采用单孔千斤顶逐根张拉。

3 体外预应力筋的张拉顺序应符合设计要求；设计无要求时，可按先长束后短束、先中间后两边、左右对称的要求进行张拉。

4 钢绞线锚固后的预留长度应满足设计要求；设计无要求时，预留长度应满足后

<!-- 第 32 页 -->

混凝土节段梁
期钢绞线调校、更换所需工作长度。

5.5.9 吊装孔等临时孔洞应在使用完毕后及时清理，并采用符合设计要求的灌浆料填补。

#### 5.5.10 合龙段施工应满足下列要求：

1 合龙的顺序应符合设计规定。

2 合龙施工前应对两端梁段轴线、高程进行观测，并应根据实际观测值进行合龙施工计算，确定合龙程序和调整参数。

3 对合龙口两侧梁段采用施加水平推力的方式调整梁体时，千斤顶施力应对称、均衡。

4 预应力管道连接应在合龙施工前进行，并应封堵波纹管与梁段间缝隙，避免灌浆时漏浆。

5 合龙段混凝土模板安装应与主梁紧密贴合，避免混凝土浇筑时漏浆。

6 合龙段混凝土强度和弹性模量达到设计要求后，方可进行永久预应力张拉施工；设计无要求时，混凝土强度不得低于设计强度的 80%，弹性模量不得低于设计值的 80%。

7 合龙段混凝土浇筑应选择当天气温最低且稳定时段进行。

8 合龙完成后应按设计文件规定的程序完成体系转换。

#### 条文说明

跨中合龙形式一般分为两种，即“一道湿接缝”和“双湿接缝+预制合龙段”，如图5-13、图5-14所示。
