Repository: 13lu14/standards-site-

File: docs/standards/JTG／T 3310-2019 - 公路工程混凝土结构耐久性设计规范.md (part 1 of 4)
              

中华人民共和国行业推荐性标准

JTG/T 3310-2019

# 公路工程混凝土结构 耐久性设计规范

# Code for Durability Design of Concrete Structures in Highway Engineering

2019—05—27 发布

2019—09—01 实施

              

## 中华人民共和国行业(推荐性)标准

# 公路工程混凝土结构耐久性设计规范

# Code for Durability Design of Concrete Structures in Highway Engineering

JTG/T 3310-2019

主编单位：苏交科集团股份有限公司

批准部门：中华人民共和国交通运输部

实施日期：2019年09月01日

人民交通出版社

              

# 中华人民共和国交通运输部公告

2019年第38号

# 交通运输部关于发布《公路工程 混凝土结构耐久性设计规范》的公告

现发布《公路工程混凝土结构耐久性设计规范》（JTG/T3310—2019），作为公路工程行业推荐性标准，自2019年9月1日起施行，原《公路工程混凝土结构防腐蚀技术规范》（JTG/TB07-01—2006）同时废止。

《公路工程混凝土结构耐久性设计规范》(JTG/T3310—2019)的管理权和解释权归交通运输部，日常解释和管理工作由主编单位苏交科集团股份有限公司负责。

请各有关单位注意在实践中总结经验，及时将发现的问题和修改建议函告苏交科集团股份有限公司（地址：江苏省南京市江宁科学园诚信大道2200号，邮政编码：211112）。

特此公告。

中华人民共和国交通运输部

2019年5月27日

主题词：公路 规范 公告

<table border=1 style='margin: auto; word-wrap: break-word;'><tr><td colspan="2">主题词：公路 规范 公告</td></tr><tr><td style='text-align: center; word-wrap: break-word;'>交通运输部办公厅</td><td style='text-align: center; word-wrap: break-word;'>2019年5月27日印发</td></tr></table>

交通运输部办公厅

2019年5月27日印发

              

## 前言

根据交通运输部厅公路字[2010]132号文《关于下达2010年度公路工程标准制修订项目计划的通知》的要求，由苏交科集团股份有限公司（原江苏省交通科学研究院股份有限公司）联合相关单位共同承担《公路工程混凝土结构耐久性设计规范》的制定工作。

鉴于《公路工程混凝土结构防腐蚀技术规范》（JTG07-01-2006）已不能适应时代发展的需要，为更好地规范和指导公路工程混凝土结构耐久性设计，特编制本规范，以取代原有规范。

在编制过程中，编写组广泛调研了国内外混凝土结构耐久性设计、寿命预测研究的成果，参考、借鉴了国内外相关的标准规范，结合了我国近年来的工程实践经验，并就耐久性设计中的若干关键点开展了“设计使用年限和耐久性设计方法”的专题调查研究以及不同环境类别下多种桥型的试设计工作。先后完成了编写初稿、征求意见稿和送审稿，并以多种方式在全国范围内广泛征求意见，经反复讨论、修改，最终由交通运输部主管部门会同有关部门审查定稿。

本规范共包括八章和一个附录，主要内容为：总则、术语和符号、基本规定、环境、材料、桥涵、隧道和防腐蚀附加措施，附录为：给定设计使用年限的保护层厚度计算方法。

本规范由苏交科集团股份有限公司负责起草第1章至第5章，东南大学负责起草第6、7章，中交公路规划设计院负责起草第8章。

本规范由交通运输部负责管理，由苏交科集团股份有限公司负责具体技术内容的解释。为提高本规范质量，请各有关单位在执行过程中，将发现的问题和意见，函告本规范日常管理组，联系人：张建东（地址：江苏省南京市江宁科学园诚信大道2200号，邮编：211112，电话：025-86576854，传真：025-86576666，电子邮箱：zjd1302@jsti.com），以便修订时参考。

主编单位：苏交科集团股份有限公司

参编单位：东南大学

中交公路规划设计院有限公司

              

交通运输部公路科学研究院

主 编：张建东

主要参编人员：刘钊 韩依璇 赵君黎 梁新政 刘冠国 贺志启

李文杰 张云升 王景全

主要审查人员：张劲泉 金伟良 陈艾荣 赵铁军 牛荻涛 程崇国

孙红尧 杨耀铨 田波 陈惠苏 黄侨 任回兴

史方华 马芹纲 韩大章 王中文 吉林 朱永全

任胜健 钟明全

参加人员：冯苠 张国荣 仝腾 李毓龙 刘朵 孟畅

              

## 目 次

前言  

目次  

1 总则 ..... 1  
2 术语和符号 ..... 2  
2.1 术语 ..... 2  
2.2 符号 ..... 4  
3 基本规定 ..... 5  
4 环境 ..... 10  
4.1 一般规定 ..... 10  
4.2 环境类别与作用等级 ..... 10  
4.3 一般环境 ..... 12  
4.4 冻融环境 ..... 13  
4.5 近海或海洋氯化物环境 ..... 14  
4.6 除冰盐等其他氯化物环境 ..... 15  
4.7 盐结晶环境 ..... 17  
4.8 化学腐蚀环境 ..... 18  
4.9 磨蚀环境 ..... 20  
5 材料 ..... 22  
5.1 一般规定 ..... 22  
5.2 原材料 ..... 22  
5.3 混凝土 ..... 25  
5.4 水泥基灌浆材料 ..... 30  
6 桥涵 ..... 31  
6.1 一般规定 ..... 31  
6.2 钢筋的混凝土保护层 ..... 32  
6.3 裂缝控制 ..... 34

              

6.4 构造措施.....35    
6.5 后张预应力混凝土桥梁.....37    
6.6 预制拼装混凝土桥涵.....40    
7 隧道.....42    
7.1 一般规定.....42    
7.2 钢筋的混凝土保护层.....42    
7.3 裂缝控制.....43    
7.4 构造措施.....44    
8 防腐蚀附加措施.....46    
8.1 一般规定.....46    
8.2 涂层钢筋或耐蚀钢筋.....47    
8.3 钢筋阻锈剂.....49    
8.4 混凝土表面处理.....50    
8.5 透水模板衬里.....53    
8.6 电化学保护.....53    
附录 A 给定设计使用年限的保护层厚度计算方法.....55    
A.1 计算说明.....55    
A.2 方法 1——CECS 评定标准方法.....55    
A.3 方法 2——多因素耦合方法.....60    
A.4 方法 3——西部课题方法.....62    
A.5 方法 4——欧洲 Duracrete 方法.....65    
A.6 计算示例.....68    
本规范用词用语说明.....76

              

## 1 总则

#### 1.0.1 为指导公路工程混凝土结构耐久性设计，提高公路工程混凝土结构的耐久性能，制定本规范。

#### 1.0.2 本规范适用于考虑环境作用影响的公路工程混凝土结构的耐久性设计。涉及的环境作用包括：碳化、冻融循环、氯盐侵蚀、硫酸盐结晶膨胀、化学物质腐蚀和摩擦、切削、冲击等磨蚀。

条文说明

环境作用是引起公路工程混凝土结构性能劣化的主要因素。鉴于疲劳、振动等力学作用，以及生物、辐射和电磁作用对混凝土结构性能劣化的影响研究尚不成熟，本规范暂不纳入。

#### 1.0.3 公路工程混凝土结构设计应包含基于荷载作用的结构设计和考虑环境作用的结构耐久性设计。

#### 1.0.4 公路工程混凝土结构耐久性设计，应根据结构的设计使用年限、结构所处的环境类别及作用等级，确定材料耐久性指标、减轻环境作用效应的结构构造措施、防腐蚀附加措施等。

#### 1.0.5 公路工程混凝土结构的耐久性设计，除应执行本规范的规定外，尚应符合现行国家和行业标准的有关规定。

              

## 2 术语和符号

### 2.1 术语

#### 2.1.1 结构耐久性 structural durability

在设计确定的环境作用和维护、使用条件下，结构及其构件在设计使用年限内保持其安全性和适用性的能力。

#### 2.1.2 环境作用 environmental actions

引起结构材料性能劣化或腐蚀的物理、化学或生物等环境因素对结构的作用。

#### 2.1.3 环境作用等级 environmental action grade

根据环境作用对混凝土及结构破坏或腐蚀程度的不同而划分的若干级别。

#### 2.1.4 设计使用年限 design service life

在正常设计、正常施工、正常使用和正常养护条件下，桥涵、隧道结构或结构构件不需进行大修或更换，即可按其预定目的使用的年限。

#### 2.1.5 耐久性极限状态 durability limit states

对应于结构或结构构件在环境影响下出现的劣化达到耐久性能的某项规定限制或标志的状态。

#### 2.1.6 胶凝材料 binder

混凝土原材料中具有胶结作用的硅酸盐水泥和粉煤灰、硅灰、磨细矿渣等矿物掺合料的总称。

#### 2.1.7 水胶比 water to binder ratio

混凝土拌合物中用水量与胶凝材料总量的质量比。

#### 2.1.8 混凝土抗冻耐久性指数 concrete freeze-thaw resistance factor (DF)

混凝土经规定次数快速冻融循环试验后，用标准试验方法测定的动弹性模量与初始动弹性模量的比值。

#### 2.1.9 劣化 degradation

材料性能随时间的衰减变化。

#### 2.1.10 大掺量矿物掺合料混凝土 concrete with high volume mineral admixture

胶凝材料中含有较大比例的粉煤灰、硅灰、磨细矿渣等矿物掺合料。当单掺粉煤灰或硅灰时，其掺量 $ \geq $30%；单掺磨细矿渣时，其掺量 $ \geq $50%；复掺时，掺量之和 $ \geqslant50\\% $。

               

#### 2.1.11 混凝土保护层厚度 concrete cover thickness

混凝土构件中钢筋最外缘到混凝土表面的距离。

#### 2.1.12 氯离子扩散系数 diffusion coefficient of chloride ion

描述混凝土孔隙水中氯离子从高浓度区向低浓度区扩散过程的参数。

#### 2.1.13 涂层钢筋

主要是指环氧涂层钢筋，是将热固性环氧树脂、固化剂及其他添加料以粉末形式喷涂到已加热的钢筋表面上，熔融固化后在钢筋表面形成附着牢固的连续涂层。

#### 2.1.14 耐蚀钢筋

在碳素钢中加入适量的一种或几种耐腐蚀合金元素，如 Cr、Ni 等，使其具有耐腐蚀性能，主要包括低合金耐蚀钢筋和不锈钢钢筋。不锈钢钢筋中的铬含量至少为 10.5%，碳含量不超过 1.2%。低合金耐蚀钢筋是指合金元素总量不超过 5% 的钢筋。

#### 2.1.15 钢筋阻锈剂

加入混凝土（或砂浆）中或涂刷在混凝土（或砂浆）表面，通过对混凝土（或砂浆）内钢筋的直接作用，能够阻止或减缓钢筋锈蚀的化学物质。

#### 2.1.16 混凝土表面涂层

在混凝土表面涂刷成膜型涂料形成保护膜，阻滞外部水分和腐蚀性介质进入混凝土内部，防止混凝土结构受腐蚀破坏，延长其使用寿命。

#### 2.1.17 混凝土表面憎水处理

采用硅烷、硅氧烷等渗透型材料渗入混凝土内部并使混凝土表面具有憎水性，阻滞水与有害介质进入，延缓混凝土结构腐蚀破坏，延长其使用寿命。

#### 2.1.18 透水模板衬里（渗透性模板衬里）

多采用聚丙烯纤维熔粘成具有大量微孔的透水毡片面层(或用合成纤维束编织成的网片)，中间夹有蓄水性颗粒经共同压制而成。

#### 2.1.19 电化学保护

在钢筋混凝土构件表面或附近设置阳极系统，对钢筋施加阴极电流，以抑制钢筋腐蚀的技术措施。电化学保护分为外加电流阴极保护和牺牲阳极保护。

               

### 2.2 符号

$c$——钢筋的混凝土保护层厚度；

 $c_{\min}$——钢筋的混凝土保护层最小厚度；

 $D_{RCM}$——用外加电场加速离子迁移的标准试验方法测得的氯离子扩散系数；

$DF$——混凝土抗冻耐久性指数；

 $E_{0}$——经历冻融循环之前混凝土的初始动弹性模量；

 $E_{1}$——经历冻融循环之后混凝土的动弹性模量；

I-A——一般环境（I 类）中作用等级为轻微（A 级）的环境条件，以此类推；

$N$——快速冻融循环试验中混凝土试件经受冻融循环的次数；

 $PA_{i}$——预应力锚固段防护措施编号；

PS $_{i}$——预应力钢筋防护措施编号；

$RH$——相对湿度。

               

## 3 基本规定

#### 3.0.1 公路工程混凝土结构耐久性设计应包括下列主要内容：

1 确定结构和构件的设计使用年限；

2 划分工程结构和构件的环境类别及作用等级；

3 选定原材料、混凝土和水泥基灌浆材料的性能和耐久性控制指标；

4 采用有利于减轻环境作用效应的结构形式和构造措施，包括：混凝土保护层、抗裂设计、防排水和后张预应力体系的多重防护措施等；

5 必要时采取防腐蚀附加措施。

条文说明

公路工程混凝土结构耐久性设计步骤如图 3.0.1a 所示。

#### 3.0.2 根据构件所处的局部环境条件，应分区、分部位进行耐久性设计。

条文说明

当公路工程混凝土结构不同构件受环境作用差异较大时，例如，由于大桥或长桥的不同桥段所处位置和局部环境特点的不同，其环境类别与作用等级可能存在明显差异，应分区进行耐久性设计。当桥梁沿高度方向所受环境作用变化较大时，例如，对于位于水中的桥墩，可分为水下区、水位变动区（浪溅区）和大气区分别进行耐久性设计。

               

<div style="text-align: center;"><img src="images/JTG%EF%BC%8FT%203310-2019%20-%20%E5%85%AC%E8%B7%AF%E5%B7%A5%E7%A8%8B%E6%B7%B7%E5%87%9D%E5%9C%9F%E7%BB%93%E6%9E%84%E8%80%90%E4%B9%85%E6%80%A7%E8%AE%BE%E8%AE%A1%E8%A7%84%E8%8C%83/fig_788_1228.jpg" alt="Image" width="50%" /></div>

<div style="text-align: center;">图 3.0.1a 公路工程混凝土结构耐久性设计的一般步骤</div>

注：实线框图步骤为耐久性设计的必选项，虚线框图步骤为可选项。

               

#### 3.0.3 对于公路工程混凝土结构的常规耐久性设计，应按照本规范规定执行。当需要验算钢筋锈蚀、混凝土开裂和混凝土保护层剥落三类耐久性极限状态时，可参照附录 A 进行结构构件使用年限或保护层厚度的定量计算。

#### 3.0.4 对于耐久性有特殊要求，或设计使用年限、环境条件超越本规范规定的混凝土结构应进行专门的耐久性研究和论证。

#### 3.0.5 公路工程混凝土结构的设计使用年限，应按表 3.0.5 的规定选用。对有特殊要求的结构，其设计使用年限可在上述规定的基础上，经技术经济论证后予以适当调整。

<div style="text-align: center;">表 3.0.5 公路工程混凝土结构设计使用年限（年）</div>

<table border=1 style='margin: auto; word-wrap: break-word;'><tr><td rowspan="3">公路等级</td><td rowspan="2" colspan="5">桥涵主体结构/衬砌、洞门等隧道主体结构</td><td colspan="3">可更换构件</td></tr><tr><td colspan="2">桥涵</td><td style='text-align: center; word-wrap: break-word;'>隧道</td></tr><tr><td style='text-align: center; word-wrap: break-word;'>特大桥</td><td style='text-align: center; word-wrap: break-word;'>长隧道</td><td style='text-align: center; word-wrap: break-word;'>中桥</td><td style='text-align: center; word-wrap: break-word;'>短隧道</td><td style='text-align: center; word-wrap: break-word;'>小桥</td><td style='text-align: center; word-wrap: break-word;'>斜拉索、吊索、系杆等</td><td style='text-align: center; word-wrap: break-word;'>栏杆、伸缩缝、支座等</td><td style='text-align: center; word-wrap: break-word;'>内边水沟、电缆沟槽、盖板等</td></tr><tr><td style='text-align: center; word-wrap: break-word;'>高速公路一级公路</td><td style='text-align: center; word-wrap: break-word;'>100</td><td style='text-align: center; word-wrap: break-word;'>100</td><td style='text-align: center; word-wrap: break-word;'>100</td><td style='text-align: center; word-wrap: break-word;'>100</td><td style='text-align: center; word-wrap: break-word;'>50</td><td rowspan="4">20</td><td rowspan="4">15</td><td rowspan="4">30</td></tr><tr><td style='text-align: center; word-wrap: break-word;'>二级公路</td><td style='text-align: center; word-wrap: break-word;'>100</td><td style='text-align: center; word-wrap: break-word;'>100</td><td style='text-align: center; word-wrap: break-word;'>50</td><td style='text-align: center; word-wrap: break-word;'>100</td><td style='text-align: center; word-wrap: break-word;'>30</td></tr><tr><td style='text-align: center; word-wrap: break-word;'>三级公路</td><td style='text-align: center; word-wrap: break-word;'>100</td><td style='text-align: center; word-wrap: break-word;'>100</td><td style='text-align: center; word-wrap: break-word;'>50</td><td style='text-align: center; word-wrap: break-word;'>50</td><td style='text-align: center; word-wrap: break-word;'>30</td></tr><tr><td style='text-align: center; word-wrap: break-word;'>四级公路</td><td style='text-align: center; word-wrap: break-word;'>100</td><td style='text-align: center; word-wrap: break-word;'>50</td><td style='text-align: center; word-wrap: break-word;'>50</td><td style='text-align: center; word-wrap: break-word;'>50</td><td style='text-align: center; word-wrap: break-word;'>30</td></tr></table>

条文说明

本条的设计使用年限参照了《公路工程技术标准》(JTG B01-2014)的规定。对于一些特别重要的公路工程混凝土结构，或在业主有特殊要求时，其设计使用年限可以大于100年。如：港珠澳大桥的设计使用年限为120年。

#### 3.0.6 公路桥涵结构构件，应依据其更换难易程度确定设计使用年限，宜按表3.0.6的规定划分为主体结构和可更换构件，可更换构件划分为难更换和易更换构件两类。不可更换构件的设计使用年限应按照表3.0.5的规定选用。难更换构件的设计使用年限不应小于20年，易更换构件不应小于15年。

<div style="text-align: center;">表 3.0.6 公路桥涵结构构件可更换性一览表</div>

<table border=1 style='margin: auto; word-wrap: break-word;'><tr><td rowspan="2" colspan="3">构件名称</td><td rowspan="2">主体结构</td><td colspan="2">可更换构件</td></tr><tr><td style='text-align: center; word-wrap: break-word;'>难更换</td><td style='text-align: center; word-wrap: break-word;'>易更换</td></tr><tr><td rowspan="3">桥梁上部结构构件</td><td rowspan="2">梁桥</td><td style='text-align: center; word-wrap: break-word;'>混凝土主梁</td><td style='text-align: center; word-wrap: break-word;'>✓</td><td style='text-align: center; word-wrap: break-word;'></td><td style='text-align: center; word-wrap: break-word;'></td></tr><tr><td style='text-align: center; word-wrap: break-word;'>体外预应力筋</td><td style='text-align: center; word-wrap: break-word;'></td><td style='text-align: center; word-wrap: break-word;'>✓</td><td style='text-align: center; word-wrap: break-word;'></td></tr><tr><td style='text-align: center; word-wrap: break-word;'>拱桥</td><td style='text-align: center; word-wrap: break-word;'>桥面系混凝土构件</td><td style='text-align: center; word-wrap: break-word;'></td><td style='text-align: center; word-wrap: break-word;'>✓</td><td style='text-align: center; word-wrap: break-word;'></td></tr></table>

               

<table border=1 style='margin: auto; word-wrap: break-word;'><tr><td rowspan="19"></td><td rowspan="5"></td><td style='text-align: center; word-wrap: break-word;'>（梁、板）</td><td style='text-align: center; word-wrap: break-word;'></td><td style='text-align: center; word-wrap: break-word;'></td><td style='text-align: center; word-wrap: break-word;'></td></tr><tr><td style='text-align: center; word-wrap: break-word;'>主拱圈</td><td style='text-align: center; word-wrap: break-word;'>✓</td><td style='text-align: center; word-wrap: break-word;'></td><td style='text-align: center; word-wrap: break-word;'></td></tr><tr><td style='text-align: center; word-wrap: break-word;'>拱上立柱</td><td style='text-align: center; word-wrap: break-word;'>✓</td><td style='text-align: center; word-wrap: break-word;'></td><td style='text-align: center; word-wrap: break-word;'></td></tr><tr><td style='text-align: center; word-wrap: break-word;'>吊杆（索）</td><td style='text-align: center; word-wrap: break-word;'></td><td style='text-align: center; word-wrap: break-word;'>✓</td><td style='text-align: center; word-wrap: break-word;'>✓</td></tr><tr><td style='text-align: center; word-wrap: break-word;'>系杆</td><td style='text-align: center; word-wrap: break-word;'>✓</td><td style='text-align: center; word-wrap: break-word;'>✓</td><td style='text-align: center; word-wrap: break-word;'></td></tr><tr><td rowspan="3">斜拉桥</td><td style='text-align: center; word-wrap: break-word;'>混凝土索塔</td><td style='text-align: center; word-wrap: break-word;'>✓</td><td style='text-align: center; word-wrap: break-word;'></td><td style='text-align: center; word-wrap: break-word;'></td></tr><tr><td style='text-align: center; word-wrap: break-word;'>主梁</td><td style='text-align: center; word-wrap: break-word;'>✓</td><td style='text-align: center; word-wrap: break-word;'></td><td style='text-align: center; word-wrap: break-word;'></td></tr><tr><td style='text-align: center; word-wrap: break-word;'>斜拉索</td><td style='text-align: center; word-wrap: break-word;'></td><td style='text-align: center; word-wrap: break-word;'>✓</td><td style='text-align: center; word-wrap: break-word;'></td></tr><tr><td rowspan="6">悬索桥</td><td style='text-align: center; word-wrap: break-word;'>塔</td><td style='text-align: center; word-wrap: break-word;'>✓</td><td style='text-align: center; word-wrap: break-word;'></td><td style='text-align: center; word-wrap: break-word;'></td></tr><tr><td style='text-align: center; word-wrap: break-word;'>主缆</td><td style='text-align: center; word-wrap: break-word;'>✓</td><td style='text-align: center; word-wrap: break-word;'></td><td style='text-align: center; word-wrap: break-word;'></td></tr><tr><td style='text-align: center; word-wrap: break-word;'>锚碇</td><td style='text-align: center; word-wrap: break-word;'>✓</td><td style='text-align: center; word-wrap: break-word;'></td><td style='text-align: center; word-wrap: break-word;'></td></tr><tr><td style='text-align: center; word-wrap: break-word;'>加劲梁</td><td style='text-align: center; word-wrap: break-word;'>✓</td><td style='text-align: center; word-wrap: break-word;'></td><td style='text-align: center; word-wrap: break-word;'></td></tr><tr><td style='text-align: center; word-wrap: break-word;'>索鞍</td><td style='text-align: center; word-wrap: break-word;'>✓</td><td style='text-align: center; word-wrap: break-word;'></td><td style='text-align: center; word-wrap: break-word;'></td></tr><tr><td style='text-align: center; word-wrap: break-word;'>吊杆（索）</td><td style='text-align: center; word-wrap: break-word;'></td><td style='text-align: center; word-wrap: break-word;'>✓</td><td style='text-align: center; word-wrap: break-word;'>✓</td></tr><tr><td colspan="2">桥面铺装</td><td style='text-align: center; word-wrap: break-word;'></td><td style='text-align: center; word-wrap: break-word;'></td><td style='text-align: center; word-wrap: break-word;'>✓</td></tr><tr><td colspan="2">排水系统</td><td style='text-align: center; word-wrap: break-word;'></td><td style='text-align: center; word-wrap: break-word;'></td><td style='text-align: center; word-wrap: break-word;'>✓</td></tr><tr><td colspan="2">护栏/栏杆</td><td style='text-align: center; word-wrap: break-word;'></td><td style='text-align: center; word-wrap: break-word;'></td><td style='text-align: center; word-wrap: break-word;'>✓</td></tr><tr><td colspan="2">伸缩缝</td><td style='text-align: center; word-wrap: break-word;'></td><td style='text-align: center; word-wrap: break-word;'></td><td style='text-align: center; word-wrap: break-word;'>✓</td></tr><tr><td colspan="2">支座</td><td style='text-align: center; word-wrap: break-word;'></td><td style='text-align: center; word-wrap: break-word;'>✓</td><td style='text-align: center; word-wrap: break-word;'>✓</td></tr><tr><td rowspan="6">桥梁下部结构构件</td><td colspan="2">帽梁</td><td style='text-align: center; word-wrap: break-word;'>✓</td><td style='text-align: center; word-wrap: break-word;'></td><td style='text-align: center; word-wrap: break-word;'></td></tr><tr><td colspan="2">立柱/立柱间系梁</td><td style='text-align: center; word-wrap: break-word;'>✓</td><td style='text-align: center; word-wrap: break-word;'></td><td style='text-align: center; word-wrap: break-word;'></td></tr><tr><td colspan="2">承台</td><td style='text-align: center; word-wrap: break-word;'>✓</td><td style='text-align: center; word-wrap: break-word;'></td><td style='text-align: center; word-wrap: break-word;'></td></tr><tr><td colspan="2">基础</td><td style='text-align: center; word-wrap: break-word;'>✓</td><td style='text-align: center; word-wrap: break-word;'></td><td style='text-align: center; word-wrap: break-word;'></td></tr><tr><td colspan="2">桥台/挡土墙</td><td style='text-align: center; word-wrap: break-word;'>✓</td><td style='text-align: center; word-wrap: break-word;'></td><td style='text-align: center; word-wrap: break-word;'></td></tr><tr><td colspan="2">排水系统</td><td style='text-align: center; word-wrap: break-word;'></td><td style='text-align: center; word-wrap: break-word;'></td><td style='text-align: center; word-wrap: break-word;'>✓</td></tr></table>

注：1 可根据技术发展水平及经济性，适当变更表中构件的可更换难易程度；

2 拱桥和悬索桥吊杆（索）的更换难易程度需根据吊杆索体及锚固端构造确定，成品拉索类吊杆多为易更换；拱桥现浇混凝土系杆不可更换，成品拉索类系杆难于更换；

3 未列入表中的构件，由业主或设计人员视实际情况确定其更换难易程度；

4 大吨位的盆式支座、减隔震支座等一般难于更换，小吨位的板式或盆式橡胶支座一般易于更换。

#### 3.0.7 公路隧道结构构件，宜按表 3.0.7 的规定划分为不可更换构件和可更换构件。不可更换构件的设计使用年限应按照表 3.0.5 的规定选用。可更换构件的设计使用年限不应小于 30 年。

<div style="text-align: center;">表 3.0.7 公路隧道结构构件可更换性一览表</div>

<table border=1 style='margin: auto; word-wrap: break-word;'><tr><td style='text-align: center; word-wrap: break-word;'></td><td colspan="2">构件名称</td><td style='text-align: center; word-wrap: break-word;'>主体结构</td><td style='text-align: center; word-wrap: break-word;'>可更换构件</td></tr><tr><td rowspan="3">明挖法隧道</td><td rowspan="3">框架结构</td><td style='text-align: center; word-wrap: break-word;'>底板</td><td style='text-align: center; word-wrap: break-word;'>✓</td><td style='text-align: center; word-wrap: break-word;'></td></tr><tr><td style='text-align: center; word-wrap: break-word;'>侧墙</td><td style='text-align: center; word-wrap: break-word;'>✓</td><td style='text-align: center; word-wrap: break-word;'></td></tr><tr><td style='text-align: center; word-wrap: break-word;'>顶板</td><td style='text-align: center; word-wrap: break-word;'>✓</td><td style='text-align: center; word-wrap: break-word;'></td></tr></table>

               

<table border=1 style='margin: auto; word-wrap: break-word;'><tr><td rowspan="3"></td><td rowspan="3">拱形结构</td><td style='text-align: center; word-wrap: break-word;'>拱墙</td><td style='text-align: center; word-wrap: break-word;'>✓</td><td style='text-align: center; word-wrap: break-word;'></td></tr><tr><td style='text-align: center; word-wrap: break-word;'>仰拱</td><td style='text-align: center; word-wrap: break-word;'>✓</td><td style='text-align: center; word-wrap: break-word;'></td></tr><tr><td style='text-align: center; word-wrap: break-word;'>仰拱填充</td><td style='text-align: center; word-wrap: break-word;'></td><td style='text-align: center; word-wrap: break-word;'>✓</td></tr><tr><td rowspan="6">钻爆法隧道</td><td rowspan="3">喷锚衬砌</td><td style='text-align: center; word-wrap: break-word;'>喷射混凝土</td><td style='text-align: center; word-wrap: break-word;'>✓</td><td style='text-align: center; word-wrap: break-word;'></td></tr><tr><td style='text-align: center; word-wrap: break-word;'>锚杆</td><td style='text-align: center; word-wrap: break-word;'>✓</td><td style='text-align: center; word-wrap: break-word;'></td></tr><tr><td style='text-align: center; word-wrap: break-word;'>钢筋网</td><td style='text-align: center; word-wrap: break-word;'>✓</td><td style='text-align: center; word-wrap: break-word;'></td></tr><tr><td rowspan="3">模筑混凝土衬砌</td><td style='text-align: center; word-wrap: break-word;'>仰拱</td><td style='text-align: center; word-wrap: break-word;'>✓</td><td style='text-align: center; word-wrap: break-word;'></td></tr><tr><td style='text-align: center; word-wrap: break-word;'>拱墙</td><td style='text-align: center; word-wrap: break-word;'>✓</td><td style='text-align: center; word-wrap: break-word;'></td></tr><tr><td style='text-align: center; word-wrap: break-word;'>仰拱填充</td><td style='text-align: center; word-wrap: break-word;'></td><td style='text-align: center; word-wrap: break-word;'>✓</td></tr><tr><td rowspan="2">盾构法隧道</td><td colspan="2">预制混凝土管片</td><td style='text-align: center; word-wrap: break-word;'>✓</td><td style='text-align: center; word-wrap: break-word;'></td></tr><tr><td colspan="2">其他预制件（如箱涵、口子件）</td><td style='text-align: center; word-wrap: break-word;'></td><td style='text-align: center; word-wrap: break-word;'>✓</td></tr><tr><td rowspan="3">洞门、路面及附属构件</td><td colspan="2">洞门</td><td style='text-align: center; word-wrap: break-word;'>✓</td><td style='text-align: center; word-wrap: break-word;'></td></tr><tr><td colspan="2">水泥混凝土路面/车道板</td><td style='text-align: center; word-wrap: break-word;'></td><td style='text-align: center; word-wrap: break-word;'>✓</td></tr><tr><td colspan="2">排水沟、电缆沟的沟壁与盖板</td><td style='text-align: center; word-wrap: break-word;'></td><td style='text-align: center; word-wrap: break-word;'>✓</td></tr></table>

注：1 可根据技术发展水平及经济性，适当变更表中构件的可更换程度；

2 未列入表中的构件，由业主或设计人员视实际情况确定其更换难易程度。

               

## 4 环境

### 4.1 一般规定

#### 4.1.1 混凝土结构的耐久性设计应根据结构所处区域和环境特点，确定环境类别，并根据环境调研结果确定结构构件所处的环境作用等级。

条文说明

结构所处区域和环境特点是判断和确定结构所属环境类别的基本依据。对于有分区、分部位进行耐久性设计要求的公路工程混凝土结构，比如：跨江或跨海长桥，其引桥、航道区或桥墩的水上和水下区域所处的局部环境特点并不相同，因而虽然同属一类环境类别，但各构件所属的环境作用等级不尽相同。因此，在确定了环境类别之后，再根据本规范规定和进一步的环境调研结果，判断构件所处的环境作用等级。

#### 4.1.2 当结构和构件受到多种环境共同作用时，应分别满足每种环境类别单独作用下的耐久性要求。

条文说明

多种环境因素的耦合作用，可能加剧劣化作用。但目前尚无明确的耦合作用下的劣化定量研究成果。因此，本规范将满足每种环境类别下最不利条件的规定作为耐久性基本要求。

### 4.2 环境类别与作用等级

#### 4.2.1 公路工程混凝土结构环境类别应按表 4.2.1 的规定进行确定。

<div style="text-align: center;">表 4.2.1 环境类别</div>

<table border=1 style='margin: auto; word-wrap: break-word;'><tr><td colspan="2">环境类别</td><td rowspan="2">劣化机理</td></tr><tr><td style='text-align: center; word-wrap: break-word;'>名称</td><td style='text-align: center; word-wrap: break-word;'>符号</td></tr><tr><td style='text-align: center; word-wrap: break-word;'>一般环境</td><td style='text-align: center; word-wrap: break-word;'>Ⅰ</td><td style='text-align: center; word-wrap: break-word;'>混凝土碳化</td></tr><tr><td style='text-align: center; word-wrap: break-word;'>冻融环境</td><td style='text-align: center; word-wrap: break-word;'>Ⅱ</td><td style='text-align: center; word-wrap: break-word;'>反复冻融导致混凝土损伤</td></tr><tr><td style='text-align: center; word-wrap: break-word;'>近海或海洋氯化物环境</td><td style='text-align: center; word-wrap: break-word;'>Ⅲ</td><td style='text-align: center; word-wrap: break-word;'>海洋环境下的氯盐引起钢筋锈蚀</td></tr><tr><td style='text-align: center; word-wrap: break-word;'>除冰盐等其他氯化物环境</td><td style='text-align: center; word-wrap: break-word;'>Ⅳ</td><td style='text-align: center; word-wrap: break-word;'>除冰盐等氯盐引起钢筋锈蚀</td></tr><tr><td style='text-align: center; word-wrap: break-word;'>盐结晶环境</td><td style='text-align: center; word-wrap: break-word;'>Ⅴ</td><td style='text-align: center; word-wrap: break-word;'>硫酸盐在混凝土孔隙中结晶膨胀导致混凝土损伤</td></tr><tr><td style='text-align: center; word-wrap: break-word;'>化学腐蚀环境</td><td style='text-align: center; word-wrap: break-word;'>Ⅵ</td><td style='text-align: center; word-wrap: break-word;'>硫酸盐和酸类等腐蚀介质与水泥基发生化学反应导致混凝土损伤</td></tr></table>

               

<table border=1 style='margin: auto; word-wrap: break-word;'><tr><td style='text-align: center; word-wrap: break-word;'>磨蚀环境</td><td style='text-align: center; word-wrap: break-word;'>Ⅶ</td><td style='text-align: center; word-wrap: break-word;'>风沙、流水、泥沙或流冰摩擦、冲击作用造成混凝土表面损伤</td></tr></table>

条文说明

混凝土结构耐久性设计与结构所处环境类别有直接关系。国内外规范中的环境分类方法大多根据结构工作环境情况、劣化机理、形态以及各行业传统经验制定。本规范根据环境对钢筋和混凝土材料的劣化机理，将公路工程混凝土结构常见的环境类别归纳为七大类，用罗马字母表示。

#### 4.2.2 环境作用等级的确定宜根据表 4.2.2 的规定，选取适宜因素，对最近 3 年的环境状况和数据开展进一步调研。对于有特殊要求或重大工程结构，可以开展专题研究。

<div style="text-align: center;">表 4.2.2 环境调研的内容</div>

<table border=1 style='margin: auto; word-wrap: break-word;'><tr><td colspan="2">环境类别</td><td rowspan="2">调研内容</td></tr><tr><td style='text-align: center; word-wrap: break-word;'>名称</td><td style='text-align: center; word-wrap: break-word;'>符号</td></tr><tr><td style='text-align: center; word-wrap: break-word;'>一般环境</td><td style='text-align: center; word-wrap: break-word;'>Ⅰ</td><td style='text-align: center; word-wrap: break-word;'>年平均相对湿度、与水接触程度</td></tr><tr><td style='text-align: center; word-wrap: break-word;'>冻融环境</td><td style='text-align: center; word-wrap: break-word;'>Ⅱ</td><td style='text-align: center; word-wrap: break-word;'>最冷月平均气温、日温差、饱水程度、雨雪和雨淋程度</td></tr><tr><td style='text-align: center; word-wrap: break-word;'>近海或海洋氯化物环境</td><td style='text-align: center; word-wrap: break-word;'>Ⅲ</td><td style='text-align: center; word-wrap: break-word;'>年平均气温、最热月平均气温、最冷月平均气温、距海岸线距离、构件所处海水环境位置</td></tr><tr><td style='text-align: center; word-wrap: break-word;'>除冰盐等其他氯化物环境</td><td style='text-align: center; word-wrap: break-word;'>Ⅳ</td><td style='text-align: center; word-wrap: break-word;'>水体中氯离子浓度</td></tr><tr><td style='text-align: center; word-wrap: break-word;'>盐结晶环境</td><td style='text-align: center; word-wrap: break-word;'>Ⅴ</td><td style='text-align: center; word-wrap: break-word;'>硫酸根离子浓度（含量）、有无干湿交替作用、日温差</td></tr><tr><td style='text-align: center; word-wrap: break-word;'>化学腐蚀环境</td><td style='text-align: center; word-wrap: break-word;'>Ⅵ</td><td style='text-align: center; word-wrap: break-word;'>水体中、土体中的化学侵蚀物质浓度（含量）、水、酸雨的酸碱度</td></tr><tr><td style='text-align: center; word-wrap: break-word;'>磨蚀环境</td><td style='text-align: center; word-wrap: break-word;'>Ⅶ</td><td style='text-align: center; word-wrap: break-word;'>风力等级、年累计刮风天数、河道汛期含砂量、流冰量</td></tr></table>

#### 4.2.3 环境对公路工程混凝土结构的作用程度应采用环境作用等级表达，并应按表 4.2.3 的规定进行划分。

<div style="text-align: center;">表 4.2.3 环境作用等级划分</div>

<table border=1 style='margin: auto; word-wrap: break-word;'><tr><td colspan="2">环境类别</td><td colspan="6">环境作用影响程度</td></tr><tr><td style='text-align: center; word-wrap: break-word;'>名称</td><td style='text-align: center; word-wrap: break-word;'>符号</td><td style='text-align: center; word-wrap: break-word;'>A 轻微</td><td style='text-align: center; word-wrap: break-word;'>B 轻度</td><td style='text-align: center; word-wrap: break-word;'>C 中度</td><td style='text-align: center; word-wrap: break-word;'>D 严重</td><td style='text-align: center; word-wrap: break-word;'>E 非常严重</td><td style='text-align: center; word-wrap: break-word;'>F 极端严重</td></tr><tr><td style='text-align: center; word-wrap: break-word;'>一般环境</td><td style='text-align: center; word-wrap: break-word;'>I</td><td style='text-align: center; word-wrap: break-word;'>I-A</td><td style='text-align: center; word-wrap: break-word;'>I-B</td><td style='text-align: center; word-wrap: break-word;'>I-C</td><td style='text-align: center; word-wrap: break-word;'>—</td><td style='text-align: center; word-wrap: break-word;'>—</td><td style='text-align: center; word-wrap: break-word;'>—</td></tr><tr><td style='text-align: center; word-wrap: break-word;'>冻融环境</td><td style='text-align: center; word-wrap: break-word;'>II</td><td style='text-align: center; word-wrap: break-word;'>—</td><td style='text-align: center; word-wrap: break-word;'>—</td><td style='text-align: center; word-wrap: break-word;'>II-C</td><td style='text-align: center; word-wrap: break-word;'>II-D</td><td style='text-align: center; word-wrap: break-word;'>II-E</td><td style='text-align: center; word-wrap: break-word;'>—</td></tr><tr><td style='text-align: center; word-wrap: break-word;'>近海或海洋氯化物环境</td><td style='text-align: center; word-wrap: break-word;'>III</td><td style='text-align: center; word-wrap: break-word;'>—</td><td style='text-align: center; word-wrap: break-word;'>—</td><td style='text-align: center; word-wrap: break-word;'>III-C</td><td style='text-align: center; word-wrap: break-word;'>III-D</td><td style='text-align: center; word-wrap: break-word;'>III-E</td><td style='text-align: center; word-wrap: break-word;'>III-F</td></tr><tr><td style='text-align: center; word-wrap: break-word;'>除冰盐等其他氯化物环境</td><td style='text-align: center; word-wrap: break-word;'>IV</td><td style='text-align: center; word-wrap: break-word;'>—</td><td style='text-align: center; word-wrap: break-word;'>—</td><td style='text-align: center; word-wrap: break-word;'>IV-C</td><td style='text-align: center; word-wrap: break-word;'>IV-D</td><td style='text-align: center; word-wrap: break-word;'>IV-E</td><td style='text-align: center; word-wrap: break-word;'>—</td></tr><tr><td style='text-align: center; word-wrap: break-word;'>盐结晶环境</td><td style='text-align: center; word-wrap: break-word;'>V</td><td style='text-align: center; word-wrap: break-word;'>—</td><td style='text-align: center; word-wrap: break-word;'>—</td><td style='text-align: center; word-wrap: break-word;'>—</td><td style='text-align: center; word-wrap: break-word;'>V-D</td><td style='text-align: center; word-wrap: break-word;'>V-E</td><td style='text-align: center; word-wrap: break-word;'>V-F</td></tr><tr><td style='text-align: center; word-wrap: break-word;'>化学腐蚀环境</td><td style='text-align: center; word-wrap: break-word;'>VI</td><td style='text-align: center; word-wrap: break-word;'>—</td><td style='text-align: center; word-wrap: break-word;'>—</td><td style='text-align: center; word-wrap: break-word;'>VI-C</td><td style='text-align: center; word-wrap: break-word;'>VI-D</td><td style='text-align: center; word-wrap: break-word;'>VI-E</td><td style='text-align: center; word-wrap: break-word;'>VI-F</td></tr><tr><td style='text-align: center; word-wrap: break-word;'>磨蚀环境</td><td style='text-align: center; word-wrap: break-word;'>VII</td><td style='text-align: center; word-wrap: break-word;'>—</td><td style='text-align: center; word-wrap: break-word;'>—</td><td style='text-align: center; word-wrap: break-word;'>VII-C</td><td style='text-align: center; word-wrap: break-word;'>VII-D</td><td style='text-align: center; word-wrap: break-word;'>VII-E</td><td style='text-align: center; word-wrap: break-word;'>VII-F</td></tr></table>

               

### 4.3 一般环境

#### 4.3.1 一般环境下混凝土结构耐久性设计，应控制正常大气作用下混凝土碳化引起的钢筋锈蚀。

#### 4.3.2 一般环境下公路工程混凝土结构的环境作用等级划分应按表 4.3.2 的规定执行。

<div style="text-align: center;">表 4.3.2 一般环境的作用等级</div>

<table border=1 style='margin: auto; word-wrap: break-word;'><tr><td style='text-align: center; word-wrap: break-word;'>环境作用等级</td><td style='text-align: center; word-wrap: break-word;'>环境条件</td></tr><tr><td style='text-align: center; word-wrap: break-word;'>I-A</td><td style='text-align: center; word-wrap: break-word;'>干燥环境（0<RH≤20%）；极湿润环境（80%<RH&lt;100%）；永久的静水浸没环境</td></tr><tr><td style='text-align: center; word-wrap: break-word;'>I-B</td><td style='text-align: center; word-wrap: break-word;'>较干燥环境（20%<RH≤40%）；湿润环境（60%<RH≤80%）</td></tr><tr><td style='text-align: center; word-wrap: break-word;'>I-C</td><td style='text-align: center; word-wrap: break-word;'>干湿交替环境；较湿润环境（40%<RH≤60%）</td></tr></table>

注：1 表中RH为年平均相对湿度；

2 干湿交替环境下的桥梁构件指处于水位变动区和浪溅区的桥墩、桥台等构件。

条文说明

本条部分参照了西部交通建设科技项目《桥梁耐久性关键技术研究》的成果和《公路桥梁混凝土结构耐久性设计指南》。由于  $ CO_{2} $ 浓度、温度和相对湿度是影响混凝土碳化的主要环境因素，其中，相对湿度的影响最为显著。对于暴露于一般环境中的混凝土桥隧结构而言， $ CO_{2} $ 浓度的差异较小，而温度的影响是以相对湿度为前提的。因此，将相对湿度作为一般环境类别作用等级划分的主要依据。

<div style="text-align: center;">表 4.3.2a 一般环境作用等级的构件示例</div>

<table border=1 style='margin: auto; word-wrap: break-word;'><tr><td rowspan="2">环境作用等级</td><td colspan="2">构件示例</td></tr><tr><td style='text-align: center; word-wrap: break-word;'>桥涵</td><td style='text-align: center; word-wrap: break-word;'>隧道</td></tr><tr><td rowspan="2">I-A</td><td colspan="2">常年干燥、低湿度环境中的构件；所有表面均永久处于静水体中的构件；埋入土中、温湿度相对稳定的基础构件</td></tr><tr><td style='text-align: center; word-wrap: break-word;'>桥梁上部结构、处于静水体中的桥墩水下部分</td><td style='text-align: center; word-wrap: break-word;'>距洞口段距离>200m的洞身衬砌</td></tr><tr><td rowspan="2">I-B</td><td colspan="2">不接触或偶尔接触雨水的构件；埋入土中、温湿度相对稳定的基础构件</td></tr><tr><td style='text-align: center; word-wrap: break-word;'>桥墩等下部结构</td><td style='text-align: center; word-wrap: break-word;'>距洞口段距离≤200m的洞身衬砌</td></tr><tr><td style='text-align: center; word-wrap: break-word;'>I-C</td><td colspan="2">表面频繁淋雨、结露或频繁与水接触的构件；靠近地表、湿度受地下水位影响的构建</td></tr></table>

               

<table border=1 style='margin: auto; word-wrap: break-word;'><tr><td style='text-align: center; word-wrap: break-word;'></td><td style='text-align: center; word-wrap: break-word;'>处于水位变动区和浪溅区的桥墩</td><td style='text-align: center; word-wrap: break-word;'>洞口段衬砌</td></tr></table>

注：隧道洞口段具体长度按实际调研情况和经验确定。

### 4.4 冻融环境

#### 4.4.1 冻融环境下混凝土结构耐久性设计，应控制混凝土遭受长期冻融循环作用引起的损伤。

#### 4.4.2 长期与水直接接触并可能发生反复冻融循环的混凝土结构构件，应考虑冻融环境的作用。冻融环境下混凝土结构的环境作用等级划分应按表 4.4.2 的规定执行。

<div style="text-align: center;">表 4.4.2 冻融环境的作用等级</div>

<table border=1 style='margin: auto; word-wrap: break-word;'><tr><td style='text-align: center; word-wrap: break-word;'>环境作用等级</td><td style='text-align: center; word-wrap: break-word;'>环境条件</td></tr><tr><td style='text-align: center; word-wrap: break-word;'>Ⅱ-C</td><td style='text-align: center; word-wrap: break-word;'>微冻地区（-3℃≤ t≤2.5℃）且  Δ t>10 ℃，混凝土中度饱水</td></tr><tr><td rowspan="2">Ⅱ-D</td><td style='text-align: center; word-wrap: break-word;'>微冻地区（-3℃≤ t≤2.5 ℃）且 Δ t>10 ℃，混凝土高度饱水</td></tr><tr><td style='text-align: center; word-wrap: break-word;'>寒冷地区（-8℃<t&lt;-3℃）和严寒地区（ t≤-8 ℃）且 Δ t>10 ℃，混凝土中度饱水</td></tr><tr><td style='text-align: center; word-wrap: break-word;'>Ⅱ-E</td><td style='text-align: center; word-wrap: break-word;'>寒冷地区（-8℃<t&lt;-3℃）和严寒地区（ t≤-8 ℃）且 Δ t>10 ℃，混凝土高度饱水</td></tr></table>

注：1 表中 t 为最冷月平均气温， $ \Delta t $ 为日温差；

2 中度饱水指冰冻前偶受水或受潮，混凝土内饱水程度不高；高度饱水指冰冻前长期或频繁接触水或湿润，混凝土内高度水饱和。

条文说明

<div style="text-align: center;">表 4.4.2a 冻融环境作用等级的构件示例</div>

<table border=1 style='margin: auto; word-wrap: break-word;'><tr><td rowspan="2">环境作用等级</td><td colspan="2">构件示例</td></tr><tr><td style='text-align: center; word-wrap: break-word;'>桥涵</td><td style='text-align: center; word-wrap: break-word;'>隧道</td></tr><tr><td rowspan="2">Ⅱ-C</td><td colspan="2">受雨淋构件的竖向表面</td></tr><tr><td style='text-align: center; word-wrap: break-word;'>主梁腹板、桥墩</td><td style='text-align: center; word-wrap: break-word;'>洞口段衬砌</td></tr><tr><td rowspan="4">Ⅱ-D</td><td colspan="2">水位变动区的构件，频繁受雨淋构件的水平表面</td></tr><tr><td style='text-align: center; word-wrap: break-word;'>承台</td><td style='text-align: center; word-wrap: break-word;'>距洞口段距离  ≤ 200m的洞身衬砌</td></tr><tr><td colspan="2">受雨淋构件的竖向表面</td></tr><tr><td style='text-align: center; word-wrap: break-word;'>主梁腹板、桥墩</td><td style='text-align: center; word-wrap: break-word;'>洞口段衬砌</td></tr><tr><td rowspan="2">Ⅱ-E</td><td colspan="2">水位变动区构件，频繁受雨淋构件的水平表面</td></tr><tr><td style='text-align: center; word-wrap: break-word;'>承台</td><td style='text-align: center; word-wrap: break-word;'>距洞口段距离 ≤ 200m的洞身衬砌</td></tr></table>

               

#### 4.4.3 同一结构，位于冰冻线以上土中的混凝土结构构件，其环境作用等级可根据实际情况和经验适当降低。

条文说明

冰冻线指土层中冻土与非冻土的分界线。地表到冰冻线的距离为冻结深度。

### 4.5 近海或海洋氯化物环境

#### 4.5.1 近海或海洋氯化物环境下混凝土结构耐久性设计，应控制因海水或大气中的氯盐侵蚀而产生的钢筋锈蚀。

#### 4.5.2 近海或海洋氯化物环境下，混凝土结构的环境作用等级划分应按表 4.5.2 的规定执行，或根据构件表面的氯离子浓度依据实际条件和工程经验划分环境作用等级。

<div style="text-align: center;">表 4.5.2 近海或海洋氯化物环境的作用等级</div>

<table border=1 style='margin: auto; word-wrap: break-word;'><tr><td style='text-align: center; word-wrap: break-word;'>环境作用等级</td><td style='text-align: center; word-wrap: break-word;'>环境条件</td></tr><tr><td rowspan="2">Ⅲ-C</td><td style='text-align: center; word-wrap: break-word;'>永久浸没于海水或埋于土中</td></tr><tr><td style='text-align: center; word-wrap: break-word;'>盐雾影响区：涨潮线以外300m～1.2km范围内的陆上环境</td></tr><tr><td style='text-align: center; word-wrap: break-word;'>Ⅲ-D</td><td style='text-align: center; word-wrap: break-word;'>轻度盐雾区：距平均水位15m高度以上的海上大气环境；涨潮岸线以外100～300m范围内的陆上环境</td></tr><tr><td rowspan="2">Ⅲ-E</td><td style='text-align: center; word-wrap: break-word;'>重度盐雾区：距平均水位15m高度以内的海上大气环境；离涨潮岸线100m以内的陆上环境</td></tr><tr><td style='text-align: center; word-wrap: break-word;'>非炎热地区（年平均温度低于20℃）的潮汐区和浪溅区</td></tr><tr><td style='text-align: center; word-wrap: break-word;'>Ⅲ-F</td><td style='text-align: center; word-wrap: break-word;'>炎热地区（年平均温度高于20℃）的潮汐区和浪溅区</td></tr></table>

注：1 近海或海洋环境中的水下区、潮汐区、浪溅区和大气区的划分，按照现行标准《海港工程混凝土结构防腐蚀技术规范》（JTJ 275）的规定执行；近海或海洋环境的土中区指海底以下或近海的陆区地下，其地下水体中的盐类成分与海水相近；

2 靠近海岸的陆上建筑物，盐雾对混凝土构件的作用尚应考虑风向、地貌等因素；

3 内陆盐湖中氯化物的环境作用等级可按上表确定。

条文说明

盐雾影响区、轻度盐雾区和重度盐雾区的划分，理论上应以构件表面的氯离子浓度作为依据。但目前尚缺乏可靠的定量化研究成果，因此本规范采用距离划分不同盐雾区。

<div style="text-align: center;">表 4.5.2a 近海或海洋氯化物环境作用等级的构件示例</div>

               

<table border=1 style='margin: auto; word-wrap: break-word;'><tr><td rowspan="2">环境作用等级</td><td colspan="2">构件示例</td></tr><tr><td style='text-align: center; word-wrap: break-word;'>桥涵</td><td style='text-align: center; word-wrap: break-word;'>隧道</td></tr><tr><td rowspan="4">Ⅲ-C</td><td colspan="2">海水水体中、土体中或深海、海底的构件</td></tr><tr><td style='text-align: center; word-wrap: break-word;'>桥墩、基础</td><td style='text-align: center; word-wrap: break-word;'>距洞口段距离>200m的洞身；海底隧道构件</td></tr><tr><td colspan="2">近海大气区的桥隧结构构件</td></tr><tr><td style='text-align: center; word-wrap: break-word;'>梁、桥墩</td><td style='text-align: center; word-wrap: break-word;'>距洞口段距离>200m的洞身衬砌</td></tr><tr><td rowspan="2">Ⅲ-D</td><td colspan="2">近海大气区的桥隧结构构件</td></tr><tr><td style='text-align: center; word-wrap: break-word;'>梁、桥墩</td><td style='text-align: center; word-wrap: break-word;'>洞口段衬砌</td></tr><tr><td rowspan="4">Ⅲ-E</td><td colspan="2">近海大气区的桥隧结构构件</td></tr><tr><td style='text-align: center; word-wrap: break-word;'>梁、桥墩；近海涵洞</td><td style='text-align: center; word-wrap: break-word;'>洞口段衬砌</td></tr><tr><td colspan="2">海水水体中的桥隧结构构件</td></tr><tr><td style='text-align: center; word-wrap: break-word;'>桥墩、承台、基础</td><td style='text-align: center; word-wrap: break-word;'>洞口段衬砌</td></tr><tr><td rowspan="2">Ⅲ-F</td><td colspan="2">海水水体中的桥隧结构构件</td></tr><tr><td style='text-align: center; word-wrap: break-word;'>桥墩、承台、基础</td><td style='text-align: center; word-wrap: break-word;'>洞口段衬砌</td></tr></table>

#### 4.5.3 一侧接触海水或含有海水土体、另一侧接触空气的海中或海底隧道钢筋混凝土结构构件，其环境作用等级不宜低于Ⅲ-E。

#### 4.5.4 江河入海口附近水域的含盐量应根据实测确定，当含盐量明显低于海水时，其环境作用等级可根据具体情况较表 4.5.2 的规定降低一级。

### 4.6 除冰盐等其他氯化物环境

#### 4.6.1 除冰盐等其他氯化物环境下混凝土结构耐久性设计，应控制除冰盐和地下水体中、土体中的氯盐对钢筋混凝土结构中钢筋的锈蚀。

#### 4.6.2 除冰盐等其他氯化物环境下混凝土结构的环境作用等级划分，在有环境资料和既有工程调查资料的情况下，应按实际环境条件参照表 4.6.2 的规定执行。无环境和既有工程调查资料时，可按本表规定执行。

<div style="text-align: center;">表 4.6.2 除冰盐等其他氯化物环境的作用等级</div>

<table border=1 style='margin: auto; word-wrap: break-word;'><tr><td style='text-align: center; word-wrap: break-word;'>环境作用等级</td><td style='text-align: center; word-wrap: break-word;'>环境条件</td></tr></table>

               

<table border=1 style='margin: auto; word-wrap: break-word;'><tr><td rowspan="2">IV-C</td><td style='text-align: center; word-wrap: break-word;'>受除冰盐盐雾作用；四周浸没于含氯化物的地下水体；接触较低浓度氯离子水体（ Cl⁻浓度：100mg/l～500mg/l），且有干湿交替</td></tr><tr><td style='text-align: center; word-wrap: break-word;'>接触较低含量氯离子的盐渍土体（ Cl⁻含量：150mg/kg～750mg/kg）</td></tr><tr><td rowspan="2">IV-D</td><td style='text-align: center; word-wrap: break-word;'>受除冰盐水溶液直接溅射；接触较高浓度氯离子水体（ Cl⁻浓度：500mg/l～5000mg/l），且有干湿交替</td></tr><tr><td style='text-align: center; word-wrap: break-word;'>接触较高含量氯离子的盐渍土体（ Cl⁻含量：750mg/kg～7500mg/kg）</td></tr><tr><td rowspan="2">IV-E</td><td style='text-align: center; word-wrap: break-word;'>直接接触除冰盐溶液；接触高浓度氯离子水体（ Cl⁻浓度＞5000mg/l），且有干湿交替</td></tr><tr><td style='text-align: center; word-wrap: break-word;'>接触高含量氯离子的盐渍土体（ Cl⁻含量＞7500mg/kg）</td></tr></table>

注：1 水体中氯离子的浓度测定方法按现行标准《铁路工程水质分析规程》（TB 10104）的相关规定执行；土体中氯离子含量测定方法按现行标准《铁路工程岩土化学分析规程》（TB 10103）的相关规定执行；

2 除冰盐环境的作用等级与冬季喷洒除冰盐的具体用量和频度有关，可根据具体情况作出调整。

条文说明

公路上的盐雾或悬浮微粒是行驶车辆的轮胎把盐水或者干盐粒卷起并抛向空气时产生的。车辆在行驶时引起的大气湍流形成一个由湿或干盐粒组成的垂直气柱，再由风把这些盐粒带离公路、飘向远方。相关研究表明：大的盐水水珠一般降落在公路附近15m的区域内，该区域被称为“飞溅区”。较小的水珠和干盐粒能够迁移到距离公路1000m的范围内。

<div style="text-align: center;">表 4.6.2a 除冰盐等其他氯化物环境作用等级的构件示例</div>
