Repository: 13lu14/standards-site-

File: docs/standards/JTG／T D32—2012 - 公路土工合成材料应用技术规范.md (part 1 of 5)
              

中华人民共和国行业推荐性标准                    JTG/T D32—2012

JTG/T D32—2012

## 公路土工合成材料应用技术规范

# Technical Specifications for Application of Geosynthetics in Highway

www.docin.com

2012-06-05 发布

2012-08-01 实施

# 中华人民共和国交通运输部发布

              

www.docin.com

              

# 中华人民共和国交通运输部

# 公 告

2012年第17号

## 关于公布公路土工合成材料 应用技术规范的公告

现公布《公路土工合成材料应用技术规范》(JTG/T D32—2012)，自2012年8月1日起施行，原《公路土工合成材料应用技术规范》(JTJ/T 019—98)同时废止。

该规范的管理权和解释权归交通运输部，日常解释和管理工作由主编单位重庆交通科研设计院有限公司负责。

请各有关单位在实践中注意总结经验，及时将发现的问题和修改意见函告重庆交通科研设计院有限公司（地址：重庆市南岸区学府大道33号，邮政编码：400067），以便修订时参考。

特此公告。

中华人民共和国交通运输部

二〇一二年六月五日

主题词：公路 土工合成材料 规范 公告

交通运输部办公厅 ___ 2012 年 6 月 6 日印发

              

www.docin.com

              

## 前言

《公路土工合成材料应用技术规范》(JTJ/T 019—98)（简称“原规范”）于1999年初作为行业推荐性标准颁布实施。原规范自实施以来，积极地推动和指导了土工合成材料的应用，解决了众多工程技术难题，对保证工程质量起到了积极作用，也促进了土工合成材料的发展。土工合成材料已成为继水泥、钢材、沥青后的第四大公路建筑材料。

这些年来，无论是土工合成材料的品质和品种规格，还是土工合成材料的工程应用，都有了很大的发展，原规范已难以满足工程建设与养护的需要，需求与技术标准之间的矛盾日渐突出。为此，交通运输部于2009年下发了《关于下达2009年度公路工程标准制修订项目计划的通知》（厅公路字〔2009〕190号），下达了《公路土工合成材料应用技术规范》的修订任务。招商局重庆交通科研设计院有限公司作为主编单位编制完成了《公路土工合成材料应用技术规范》（JTG/T D32—2012）（简称“本规范”）。

在修订过程中，编写组收集了有关标准、指南、手册，广泛借鉴了国内外的先进技术与经验，特别是2000年以来西部交通建设科技项目的有关科研成果，以及我国公路部门在公路路基、路面、地基处理等工程中应用土工合成材料进行加筋、排水、防护等方面的成功经验，在广泛征求意见和听取各方面建议的基础上，几经修改补充，完成了规范的修订任务。

本次规范修订工作可概括为调整完善和补充两大方面。与原规范相比，本规范进一步完善了路堤加筋的稳定性计算方法、加筋材料的安全系数、坡面防护结构形式及要求，土工合成材料在路面裂缝防治中的应用条件、材料与施工要求，土工合成材料应用的质量管理及检查验收；补充了新的防排水材料及其相关的材料要求、工程应用、应用形式，土工格室、植生袋、土工格栅喷射混凝土坡面防护措施；新增了路基不均匀沉降防治、防沙固沙、膨胀土路基处治、盐渍土路基处治等章节。

本规范分12章和1个附录，主要包含路基加筋、路基防排水、路基防护、路基不均匀沉降防治、防沙固沙、膨胀土路基处治、盐渍土路基处治与构筑物表面防腐、路面裂缝防治，以及土工合成材料应用的质量管理及检查验收等内容，对土工合成材料应用于公路工程的设计、施工、质量管理与验收等都作了较为具体的规定。对其他规范已经涉及，并阐述得比较清楚的内容，本规范不再涉及，如《公路隧道设计规范》(JTG D70—2004)涉及的一些防排水材料等。应用时，可参考相关规范。

为使本规范更好地适应土工合成材料应用技术发展的需要，尚需结合各地实际情况，不断积累资料、总结经验，使之日臻完善。请各单位将使用中发现的问题和建议及时函告招商局重庆交通科研设计院有限公司（地址：重庆市南岸区学府大道33号，电话：023-62653085，邮编：400067），以便下次修订时参考。

              

主编单位：招商局重庆交通科研设计院有限公司

参编单位：长沙理工大学

中交第二公路勘察设计研究院有限公司

湖南省交通科学研究院

同济大学

主要起草人：邓卫东 郑健龙 吴万平 郑治 李志勇

薛明 严秋荣 邹维列 刘昭晖 陈芳

阮艳彬 冯守中 邹静蓉 董城

              

## 目 录

1 总则 ..... 1  
2 术语 ..... 2  
3 土工合成材料及其工程应用 ..... 6  
3.1 一般规定 ..... 6  
3.2 工程应用 ..... 7  
3.3 材料选择 ..... 12  
4 路基加筋 ..... 14  
4.1 一般规定 ..... 14  
4.2 材料选择与设计参数 ..... 15  
4.3 结构形式 ..... 19  
4.4 设计计算 ..... 23  
4.5 施工要点 ..... 29  
5 路基防排水 ..... 32  
5.1 一般规定 ..... 32  
5.2 过滤设计 ..... 34  
5.3 排水设计 ..... 37  
5.4 防渗设计 ..... 40  
5.5 施工要点 ..... 41  
6 路基防护 ..... 43  
6.1 一般规定 ..... 43  
6.2 坡面防护 ..... 44  
6.3 路基冲刷防护 ..... 48  
7 路基不均匀沉降防治 ..... 54  
7.1 一般规定 ..... 54  
7.2 材料选择与设计参数 ..... 55  
7.3 结构形式与计算 ..... 55  
7.4 施工要点 ..... 62  
8 防沙固沙 ..... 64  
8.1 一般规定 ..... 64  
8.2 沙漠路基整体稳定 ..... 64  
8.3 边坡稳定与防护 ..... 65

              

8.4 线外固沙 …… 68    
8.5 施工要点 …… 69    
9 膨胀土路基处治 …… 70    
9.1 一般规定 …… 70    
9.2 材料选择与设计参数 …… 70    
9.3 结构形式 …… 72    
9.4 设计计算 …… 73    
9.5 施工要点 …… 76    
10 盐渍土路基处治与构筑物表面防腐 …… 78    
10.1 一般规定 …… 78    
10.2 路基隔离与防排水 …… 78    
10.3 公路构筑物表面防腐 …… 80    
11 路面裂缝防治 …… 82    
11.1 一般规定 …… 82    
11.2 材料选择与设计参数 …… 82    
11.3 加铺设计 …… 83    
11.4 施工要点 …… 85    
12 质量管理及检查验收 …… 87    
12.1 一般规定 …… 87    
12.2 材料验收与存储 …… 87    
12.3 试验路段 …… 88    
12.4 检查验收 …… 88    
12.5 质量管理 …… 93    
附录 A 侧向浸水加州承载比（MCBR）试验方法 …… 95    
本规范用词用语说明 …… 99

              

## 1 总则

#### 1.0.1 为规范土工合成材料在公路工程中的应用，满足工程安全可靠、经济合理的要求，制定本规范。

#### 1.0.2 本规范适用于各等级公路工程。

#### 1.0.3 应用土工合成材料的公路工程，应遵循因地制宜、合理取材、有利施工、方便养护的设计原则，根据公路等级及所处地质、水文、气候等条件进行方案比选，做到安全环保、经济适用。

#### 1.0.4 用于公路工程的土工合成材料应符合国家和行业有关产品标准及环境保护的要求，根据应用目的、工程特性、所处的环境条件和材料性能进行材料选择。

#### 1.0.5 应加强土工合成材料在运输、工地储存、施工中的管理。施工中，应合理选择施工机具，减少施工对土工合成材料的损伤；用于隐蔽工程的土工合成材料，铺设后应及时回填、覆盖。

条文说明

不同的碾压机具对土工合成材料的损伤不同，光面压路机对土工合成材料损伤较小，羊足碾、冲击式碾等压路机可能造成土工合成材料较严重的损伤。因此，在施工中应注意施工机具的选择，减少对土工合成材料的损伤。

用于隐蔽工程的土工合成材料大部分为聚乙烯和聚丙烯类等高分子材料，紫外线照射下易老化，因此，对于加筋、防排水、特殊路基处治等隐蔽工程，要求铺设土工合成材料后应及时回填、覆盖。

#### 1.0.6 应用土工合成材料的公路工程，除应符合本规范的规定外，尚应符合国家现行有关标准的规定。

               

## 2 术语

#### 2. 0.1 土工合成材料 geosynthetics

工程建设中应用的以人工合成或天然聚合物为原料制成的工程材料的总称，其主要品种有土工织物、土工膜、土工复合材料、土工特种材料等。

条文说明

土工合成材料品种多，选用基材复杂，制造方式也千差万别，因此，很难从某一角度（如基材种类、制作方法、组成形式或作用等）给土工合成材料下一确切定义，其分类也存在同样困难。本定义是参照《土工合成材料应用技术规范》(GB 50290—98)做出的。

#### 2. 0.2 土工织物 geotextile

透水性的平面土工合成材料(又称土工布)。主要包括无纺(非织造 non-woven)土工织物、有纺(织造 woven)土工织物。

无纺土工织物是由短纤维或长丝按定向排列或非定向排列结合在一起的织物。

有纺土工织物是由纤维纱长丝按一定方向交织而成的织物。

#### 2. 0.3 土工膜 geomembrane

由聚合物制成的一种相对不透水的薄膜。

#### 2. 0.4 排水板(带) drainboard

由不同凹凸截面形状、具有连续排水通道的合成材料芯材，外包无纺土工织物构成的复合排水材料。宽度大于100mm的称为排水板，小于或等于100mm的称为排水带。

条文说明

对板、带的划分主要参照了“公路工程土工合成材料系列标准”中的《公路工程土工合成材料 塑料排水板(带)》(JT/T 521—2004)。

#### 2. 0.5 长丝热粘排水体 drainage of hot agglutinated thread

由高分子聚合物长丝经热粘堆缠成不同形状的排水芯材，外包土工织物构成的复合排水材料，又称速排龙或塑料排水盲沟。

               

#### 2. 0.6 透水软管 osmosis water hose pipe

以经防腐处理、外覆高分子聚合物的弹簧钢丝或其他高强材料丝为骨架，外包土工织物构成的复合排水材料，又称软式透水管

#### 2. 0.7 透水硬管 osmosis water rigid pipe

以高分子聚合物或其他材料制成的多孔管材为芯材，外包土工织物构成的复合排水材料，又称硬式透水管。

#### 2. 0.8 缠绕式排水管 wound drainage pipe

聚乙烯或其他高分子材料挤出的带材，或在其中加入其他材料的带材，经缠绕焊接制成的排水管材。

#### 2. 0.9 土工格栅 geogrid

具有较高强度，其开孔可容周围土、石或其他土工材料穿入，用于加筋的平面材料。包括塑料拉伸土工格栅、经编土工格栅、粘结或焊接土工格栅等。

#### 2.0.10 土工带 geobelt

经挤压拉伸或再加筋制成的条带抗拉材料。包括塑料土工带、钢塑土工带等。

#### 2. 0.11 土工格室 geocell

由长条形塑料片材或在其中加入钢丝、玻璃纤维、碳纤维的片材，通过焊接、插件或扣件等方法连接，展开后构成蜂窝状或网格状的立体结构材料。

#### 2. 0.12 土工网 geonet

高分子聚合物经挤出制成的网状材料或其他材料经编织形成的网状材料。包括塑料平面土工网、经编平面土工网、塑料三维土工网、经编三维土工网等。

#### 2. 0.13 土工模袋 geofabriform

双层聚合化纤织物制成的连续或单独的袋状材料。可用高压泵将混凝土或砂浆灌入其中，形成板状或其他形状的防护结构。

#### 2. 0.14 泡沫聚苯乙烯板块 expanded polystyrene sheet (EPS)

由聚苯乙烯加入发泡剂膨胀经模塑或挤压制成的轻型板块。

#### 2. 0.15 植生袋 sacks containing seeds

采用孔隙率为70%~99.5%的多功能过滤毯状纤维，运用针刺法和喷胶法生产出的，内含草种、灌木种、培养料、保水剂和肥料等绿化辅料的袋状材料。

               

#### 2. 0.16 土工织物膨润土垫 geosynthetic clay liner(GCL)

土工织物或土工膜间包入膨润土或其他低透水性材料，并通过针刺、缝接或化学黏结制成的一种防水材料。

#### 2. 0.17 等效孔径 equivalent opening size

用于表示织物型土工合成材料孔隙大小的指标，又称表观孔径，系指织物孔径分布曲线中小于某一百分数对应的孔径。

条文说明

等效孔径是土工织物的一个特有概念，在美国也称为“表观孔径 AOS（apparent opening size）”，常以  $ O_{95} $ 表示，系指在织物的孔径分布曲线中（图 2-1），对应于 95% 的那个孔径。也就是说，在织物大小不同的孔隙中，有 95% 的孔径小于该孔径。

<div style="text-align: center;"><img src="images/JTG%EF%BC%8FT%20D32%E2%80%942012%20-%20%E5%85%AC%E8%B7%AF%E5%9C%9F%E5%B7%A5%E5%90%88%E6%88%90%E6%9D%90%E6%96%99%E5%BA%94%E7%94%A8%E6%8A%80%E6%9C%AF%E8%A7%84%E8%8C%83/fig_479_345.jpg" alt="Image" width="50%" /></div>

<div style="text-align: center;">图 2-1 典型的孔径分布曲线（无纺织物）(Atmatzidis et al., 2006)</div>

确定  $ O_{95} $ 值的方法有间接法（如干筛法、湿筛法）和直接法（如水银压入法、图像分析法等），用不同测试方法求得的孔隙分布曲线，有时可能差别很大。据试验，采用干筛法求得的等效孔径比湿筛法略大，可大 25% 左右。

#### 2. 0.18 特征粒径 indicative grain size

与某一筛余率对应的土粒径，用于表示土颗粒大小的指标。

#### 2. 0.19 极限抗拉强度 ultimate tensile strength

材料抵抗拉伸破坏的极限能力，又称断裂强度。数值上等于试样受单轴拉伸时，单位宽度的最大拉力。

#### 2. 0.20 延伸率 rate of elongation

材料试样受单轴拉伸时的伸长量与原长度的比值。

               

#### 2. 0.21 设计计算抗拉强度 design tensile strength

考虑设计使用年限内相关因素影响后取用的土工合成材料抗拉强度。

#### 2. 0.22 加筋 reinforcement

利用土工合成材料改善土体或结构的力学性能的行为。

#### 2. 0.23 过滤 filtration

土中呈渗流状态的流体流经多孔材料时，允许流体通过，把起骨架作用的固体颗粒截流下来的行为。

#### 2. 0.24 柔性支护技术 flexible reinforcement technology

以土工格栅为主要加筋材料而构建的具有良好整体性、可变形性和结构稳定性，且具有坡面防护和防排水功能的边坡综合处治技术。

#### www.docin.com

               

## 3 土工合成材料及其工程应用

### 3.1 一般规定

#### 3.1.1 土工合成材料可按表 3.1.1 进行分类。

<div style="text-align: center;">表 3.1.1 土工合成材料类型</div>

<table border=1 style='margin: auto; word-wrap: break-word;'><tr><td rowspan="15">土工合成材料</td><td style='text-align: center; word-wrap: break-word;'>大类</td><td style='text-align: center; word-wrap: break-word;'>亚类</td><td style='text-align: center; word-wrap: break-word;'>典型品种</td></tr><tr><td rowspan="2">土工织物</td><td style='text-align: center; word-wrap: break-word;'>有纺（织造woven）</td><td style='text-align: center; word-wrap: break-word;'>机织（含编织）、针织等</td></tr><tr><td style='text-align: center; word-wrap: break-word;'>无纺（非织造non-woven）</td><td style='text-align: center; word-wrap: break-word;'>针刺、热粘、化粘等</td></tr><tr><td style='text-align: center; word-wrap: break-word;'>土工膜</td><td style='text-align: center; word-wrap: break-word;'>聚合物土工膜</td><td style='text-align: center; word-wrap: break-word;'></td></tr><tr><td rowspan="3">土工复合材料</td><td style='text-align: center; word-wrap: break-word;'>复合土工膜</td><td style='text-align: center; word-wrap: break-word;'>一布一膜、两布一膜等</td></tr><tr><td style='text-align: center; word-wrap: break-word;'>复合土工织物</td><td style='text-align: center; word-wrap: break-word;'></td></tr><tr><td style='text-align: center; word-wrap: break-word;'>复合防排水材料</td><td style='text-align: center; word-wrap: break-word;'>排水板（带）、长丝热粘排水体、排水管、防水卷材、防水板等</td></tr><tr><td rowspan="8">土工特种材料</td><td style='text-align: center; word-wrap: break-word;'>土工格栅</td><td style='text-align: center; word-wrap: break-word;'>塑料土工格栅（单向、双向、三向土工格栅）、经编土工格栅、粘结（焊接）土工格栅等</td></tr><tr><td style='text-align: center; word-wrap: break-word;'>土工带</td><td style='text-align: center; word-wrap: break-word;'>塑料土工加筋带、钢塑土工加筋带等</td></tr><tr><td style='text-align: center; word-wrap: break-word;'>土工格室</td><td style='text-align: center; word-wrap: break-word;'>有孔型、无孔型</td></tr><tr><td style='text-align: center; word-wrap: break-word;'>土工网</td><td style='text-align: center; word-wrap: break-word;'>平面土工网、三维土工网（土工网垫）等</td></tr><tr><td style='text-align: center; word-wrap: break-word;'>土工模袋</td><td style='text-align: center; word-wrap: break-word;'>机织模袋、针织模袋等</td></tr><tr><td style='text-align: center; word-wrap: break-word;'>超轻型合成材料</td><td style='text-align: center; word-wrap: break-word;'>如泡沫聚苯乙烯板块（EPS）</td></tr><tr><td style='text-align: center; word-wrap: break-word;'>土工织物膨润土垫（GCL）</td><td style='text-align: center; word-wrap: break-word;'></td></tr><tr><td style='text-align: center; word-wrap: break-word;'>植生袋</td><td style='text-align: center; word-wrap: break-word;'></td></tr></table>

条文说明

本规范对土工合成材料的分类，主要参考了两个标准：其一是1999年颁布实施的国家标准《土工合成材料应用技术规范》(GB 50290—98)，该标准的分类比较系统，总体上包含了在公路工程中应用到的土工合成材料；其二是从2002年起交通部陆续编制出版的“公路工程土工合成材料系列标准”，该系列标准对每一类材料进行了细分。

在本次分类中，将原规范的玻璃纤维网、高强聚酯长丝编织网划分到了格栅中，将土工垫划分到土工网中，是考虑到与“公路工程土工合成材料系列标准”相一致。

               

#### 3.1.2 应根据工程设计与施工需要，对土工合成材料的物理性能、力学性能、水力学性能和耐久性能等性能指标进行检验。

#### 3.1.3 土工合成材料性能指标测试应按现行《公路工程土工合成材料试验规程》(JTG E50)等相关规范、规程的规定进行，并应考虑工程实际条件，分析荷载、加荷速率、使用时间、温度、岩土体性质等工程环境对指标测定值的影响。对重要工程尚应进行现场试验。

#### 3.1.4 土工合成材料运送过程中应有封盖，现场存放时应通风干燥，并远离火源，不得受日光照射和被雨水淋泡。

### 3.2 工程应用

#### 3.2.1 土工合成材料可应用于公路路基、挡墙、路基防排水、路基防护、路基不均匀沉降防治、路面裂缝防治、特殊土和特殊路基处治、地基处理等工程中，可按表 3.2.1 的规定选择合适的土工合成材料。

<div style="text-align: center;">表 3.2.1 土工合成材料的工程应用</div>

<table border=1 style='margin: auto; word-wrap: break-word;'><tr><td style='text-align: center; word-wrap: break-word;'>应用场合</td><td style='text-align: center; word-wrap: break-word;'>宜采用的土工合成材料</td></tr><tr><td style='text-align: center; word-wrap: break-word;'>路基加筋</td><td style='text-align: center; word-wrap: break-word;'>土工格栅、土工织物、土工格室</td></tr><tr><td style='text-align: center; word-wrap: break-word;'>地基处理</td><td style='text-align: center; word-wrap: break-word;'>排水带、土工格栅、无纺土工织物、土工格室、泡沫聚苯乙烯板块(EPS)</td></tr><tr><td style='text-align: center; word-wrap: break-word;'>路基防排水</td><td style='text-align: center; word-wrap: break-word;'>排水板、排水管、长丝热粘排水体、缠绕式排水管、透水软管、透水硬管、复合土工膜、无纺土工织物、土工织物膨润土垫</td></tr><tr><td style='text-align: center; word-wrap: break-word;'>路基防护</td><td style='text-align: center; word-wrap: break-word;'>三维土工网、平面土工网、土工格室、土工模袋、植生袋</td></tr><tr><td style='text-align: center; word-wrap: break-word;'>路基不均匀沉降防治</td><td style='text-align: center; word-wrap: break-word;'>土工格栅、土工织物、土工格室、泡沫聚苯乙烯板块(EPS)</td></tr><tr><td style='text-align: center; word-wrap: break-word;'>防沙固沙</td><td style='text-align: center; word-wrap: break-word;'>土工格室、土工织物、土工格栅</td></tr><tr><td style='text-align: center; word-wrap: break-word;'>膨胀土路基处治</td><td style='text-align: center; word-wrap: break-word;'>土工格栅、无纺土工织物、复合土工膜</td></tr><tr><td style='text-align: center; word-wrap: break-word;'>盐渍土路基处治与构筑物表面防腐</td><td style='text-align: center; word-wrap: break-word;'>复合土工膜、土工织物、土工格栅</td></tr><tr><td style='text-align: center; word-wrap: break-word;'>路面裂缝防治</td><td style='text-align: center; word-wrap: break-word;'>无纺土工织物、玻璃纤维格栅</td></tr></table>

#### 3.2.2 土工织物可用于两种介质间的隔离、路基防排水、防沙固沙、构筑物表面防腐、路面裂缝防治等场合；高强度的土工织物可用于加筋。

#### 3.2.3 复合土工膜可用于路基防水、盐渍土隔离等场合。

条文说明

单纯的土工膜厚度薄、强度低，易刺破损伤，因此，在公路路基防水、盐渍土隔离等场合主要采用与土工织物复合的土工膜，如一布一膜或两布一膜等。

               

#### 3.2.4 复合排水材料可用于地基处理和路基排水等场合。

1 排水带可用于插入软弱地基中进行固结排水。

2 排水板和长丝热粘排水体可用于路侧、路基内部、支挡结构墙后排水。

3 缠绕式排水管可用于路基内部排水。

4 透水软管可用于边坡仰斜排水，路基内部、支挡结构墙后排水。

5 透水硬管可用于路基内部、支挡结构墙后排水。

条文说明

复合排水材料种类较多，公路工程中应用的复合排水材料主要有排水板(带)、长丝热粘排水体、缠绕式排水管、透水软管、透水硬管等。

排水带(图3-1)是我国常用的排水材料,主要用于插入软弱地基中加速地基的固结排水,增强地基强度。

<div style="text-align: center;"><img src="images/JTG%EF%BC%8FT%20D32%E2%80%942012%20-%20%E5%85%AC%E8%B7%AF%E5%9C%9F%E5%B7%A5%E5%90%88%E6%88%90%E6%9D%90%E6%96%99%E5%BA%94%E7%94%A8%E6%8A%80%E6%9C%AF%E8%A7%84%E8%8C%83/fig_464_208.jpg" alt="Image" width="50%" /></div>

<div style="text-align: center;">图 3-1 排水带典型断面</div>

排水板宽度可达50cm，不同芯材构成不同的排水板。其中，帽状芯材复合排水板（图3-2）比较典型，其由高强度的帽状芯材外包土工织物滤布组成，施工简便。排水板主要用于路侧排水、支挡结构内部排水。

<div style="text-align: center;"><img src="images/JTG%EF%BC%8FT%20D32%E2%80%942012%20-%20%E5%85%AC%E8%B7%AF%E5%9C%9F%E5%B7%A5%E5%90%88%E6%88%90%E6%9D%90%E6%96%99%E5%BA%94%E7%94%A8%E6%8A%80%E6%9C%AF%E8%A7%84%E8%8C%83/fig_697_216.jpg" alt="Image" width="50%" /></div>

<div style="text-align: center;">b) 平面</div>

<div style="text-align: center;">图 3-2 帽状芯材复合排水板</div>

长丝热粘排水体(图3-3)由高分子聚合物长丝热粘堆缠成不同形状的排水芯体，外包土工织物作滤材组成，即通常所称的速排龙或塑料盲沟，其强度较低，适应变形能力较差。

缠绕式排水管(图3-4)具有较高的环刚度,适应变形能力强,可形成各种不同的口径,主要用于工程内部排水。

               

<div style="text-align: center;"><img src="images/JTG%EF%BC%8FT%20D32%E2%80%942012%20-%20%E5%85%AC%E8%B7%AF%E5%9C%9F%E5%B7%A5%E5%90%88%E6%88%90%E6%9D%90%E6%96%99%E5%BA%94%E7%94%A8%E6%8A%80%E6%9C%AF%E8%A7%84%E8%8C%83/fig_419_134.jpg" alt="Image" width="50%" /></div>

<div style="text-align: center;">a)圆形断面长丝热粘排水体</div>

<div style="text-align: center;"><img src="images/JTG%EF%BC%8FT%20D32%E2%80%942012%20-%20%E5%85%AC%E8%B7%AF%E5%9C%9F%E5%B7%A5%E5%90%88%E6%88%90%E6%9D%90%E6%96%99%E5%BA%94%E7%94%A8%E6%8A%80%E6%9C%AF%E8%A7%84%E8%8C%83/fig_337_141.jpg" alt="Image" width="50%" /></div>

<div style="text-align: center;">b) 矩形断面长丝热粘排水体</div>

<div style="text-align: center;">图 3-3 长丝热粘排水体</div>

<div style="text-align: center;"><img src="images/JTG%EF%BC%8FT%20D32%E2%80%942012%20-%20%E5%85%AC%E8%B7%AF%E5%9C%9F%E5%B7%A5%E5%90%88%E6%88%90%E6%9D%90%E6%96%99%E5%BA%94%E7%94%A8%E6%8A%80%E6%9C%AF%E8%A7%84%E8%8C%83/fig_473_161.jpg" alt="Image" width="50%" /></div>

<div style="text-align: center;">图 3-4 缠绕式排水管</div>

透水软管(图3-5)一般以镀塑的弹簧钢丝或其他高强材料丝圈为骨架，外包土工织物制成，即通常所称的软式透水管，管径一般为30~150mm。其具有环刚度较高、适应能力强、易于安装的特点，主要用于路基边坡仰斜排水、路基支挡结构内部排水，以及与碎石渗沟联合使用增强渗沟排水能力等场合。

透水硬管(图3-6)是以高分子聚合物或其他材料制成的多孔管材为排水芯体，外包土工织物作为滤材，组合成圆形排水体，目前在公路工程中应用不多。

<div style="text-align: center;"><img src="images/JTG%EF%BC%8FT%20D32%E2%80%942012%20-%20%E5%85%AC%E8%B7%AF%E5%9C%9F%E5%B7%A5%E5%90%88%E6%88%90%E6%9D%90%E6%96%99%E5%BA%94%E7%94%A8%E6%8A%80%E6%9C%AF%E8%A7%84%E8%8C%83/fig_278_184.jpg" alt="Image" width="50%" /></div>

<div style="text-align: center;">图 3-5 透水软管</div>

<div style="text-align: center;"><img src="images/JTG%EF%BC%8FT%20D32%E2%80%942012%20-%20%E5%85%AC%E8%B7%AF%E5%9C%9F%E5%B7%A5%E5%90%88%E6%88%90%E6%9D%90%E6%96%99%E5%BA%94%E7%94%A8%E6%8A%80%E6%9C%AF%E8%A7%84%E8%8C%83/fig_342_128.jpg" alt="Image" width="50%" /></div>

<div style="text-align: center;">图 3-6 合成树脂多孔硬管</div>

#### 3.2.5 土工格栅可用于路基加筋、路基不均匀沉降防治、特殊土路基处治、地基处理等场合。玻璃纤维格栅可用于路面裂缝防治。

条文说明

土工格栅(图3-7)强度较高，且与岩土体有良好的相互作用特性，按受力性能一般分为单向、双向、三向格栅，按制造方法一般分为整体拉伸格栅、经编格栅、粘结与焊接格栅。

单向格栅纵向抗拉强度大，横向抗拉强度小，主要用于受力方向比较明确的加筋场合；双向格栅两个方向强度比较一致，主要用于需要考虑多方向受力或主受力方向不明确的场合。近年来，国内有关企业开发出了三向土工格栅，土工格栅各方向的特性更加一致，适用的场合也更广。

               

整体拉伸格栅为聚合物材料经过定向拉伸形成的平面网状材料；经编土工格栅为采用玻璃纤维、高强聚酯长丝等经过编织形成的平面网状材料；粘结、焊接土工格栅为合成材料条带或其复合材料（如钢塑复合）通过粘结、焊接形成的平面网状材料。

玻璃纤维格栅的主材是玻璃纤维，其强度高、极限应变小、耐高温，但易折断，目前主要用于沥青加铺层，防治和延缓路面反射裂缝。

<div style="text-align: center;"><img src="images/JTG%EF%BC%8FT%20D32%E2%80%942012%20-%20%E5%85%AC%E8%B7%AF%E5%9C%9F%E5%B7%A5%E5%90%88%E6%88%90%E6%9D%90%E6%96%99%E5%BA%94%E7%94%A8%E6%8A%80%E6%9C%AF%E8%A7%84%E8%8C%83/fig_672_643.jpg" alt="Image" width="50%" /></div>

<div style="text-align: center;">图 3-7 土工格栅示意图</div>

#### 3.2.6 土工带可用于有面板的加筋土挡墙。

#### 3.2.7 土工格室可用于路基加筋、防沙固沙、路基防护等场合。

条文说明

在公路工程中，土工格室(图3-8)主要有两种用途：其一是在格室内回填岩土后形成具有一定厚度、整体性较好的复合垫层，用于软基等不良地基顶部，形成施工平台，也起到加筋作用，高强度的土工格室可用于路基内部加筋；其二是在格室内回填种植土，形成具有一定厚度、利于植物生长的种植层，用于路基边坡生态防护。

               

<div style="text-align: center;"><img src="images/JTG%EF%BC%8FT%20D32%E2%80%942012%20-%20%E5%85%AC%E8%B7%AF%E5%9C%9F%E5%B7%A5%E5%90%88%E6%88%90%E6%9D%90%E6%96%99%E5%BA%94%E7%94%A8%E6%8A%80%E6%9C%AF%E8%A7%84%E8%8C%83/fig_406_218.jpg" alt="Image" width="50%" /></div>

<div style="text-align: center;">a) 土工格室结构</div>

<div style="text-align: center;"><img src="images/JTG%EF%BC%8FT%20D32%E2%80%942012%20-%20%E5%85%AC%E8%B7%AF%E5%9C%9F%E5%B7%A5%E5%90%88%E6%88%90%E6%9D%90%E6%96%99%E5%BA%94%E7%94%A8%E6%8A%80%E6%9C%AF%E8%A7%84%E8%8C%83/fig_245_179.jpg" alt="Image" width="50%" /></div>

<div style="text-align: center;">b) 展开的土工格室</div>

<div style="text-align: center;">图 3-8 土工格室示意图</div>

#### 3.2.8 土工网和植生袋可用于边坡生态防护。

条文说明

土工网(图 3-9)按制造方法一般分为挤出网、经编网，按形状一般分为平面网、三维网。

<div style="text-align: center;"><img src="images/JTG%EF%BC%8FT%20D32%E2%80%942012%20-%20%E5%85%AC%E8%B7%AF%E5%9C%9F%E5%B7%A5%E5%90%88%E6%88%90%E6%9D%90%E6%96%99%E5%BA%94%E7%94%A8%E6%8A%80%E6%9C%AF%E8%A7%84%E8%8C%83/fig_542_170.jpg" alt="Image" width="50%" /></div>

<div style="text-align: center;">a) 不同开孔形状的塑料挤出平面土工网</div>

<div style="text-align: center;"><img src="images/JTG%EF%BC%8FT%20D32%E2%80%942012%20-%20%E5%85%AC%E8%B7%AF%E5%9C%9F%E5%B7%A5%E5%90%88%E6%88%90%E6%9D%90%E6%96%99%E5%BA%94%E7%94%A8%E6%8A%80%E6%9C%AF%E8%A7%84%E8%8C%83/fig_185_159.jpg" alt="Image" width="50%" /></div>

<div style="text-align: center;">b) 经编平面土工网</div>

<div style="text-align: center;"><img src="images/JTG%EF%BC%8FT%20D32%E2%80%942012%20-%20%E5%85%AC%E8%B7%AF%E5%9C%9F%E5%B7%A5%E5%90%88%E6%88%90%E6%9D%90%E6%96%99%E5%BA%94%E7%94%A8%E6%8A%80%E6%9C%AF%E8%A7%84%E8%8C%83/fig_373_168.jpg" alt="Image" width="50%" /></div>

<div style="text-align: center;">c) 塑料挤出三维土工网</div>

<div style="text-align: center;"><img src="images/JTG%EF%BC%8FT%20D32%E2%80%942012%20-%20%E5%85%AC%E8%B7%AF%E5%9C%9F%E5%B7%A5%E5%90%88%E6%88%90%E6%9D%90%E6%96%99%E5%BA%94%E7%94%A8%E6%8A%80%E6%9C%AF%E8%A7%84%E8%8C%83/fig_174_162.jpg" alt="Image" width="50%" /></div>

<div style="text-align: center;">d) 经编三维土工网</div>

<div style="text-align: center;">图 3-9 土工网示意图</div>

塑料平面土工网为以高密度聚乙烯（HDPE）或其他高分子聚合物为原料，经挤出成型的平面网状材料。经编平面土工网为采用玻璃纤维或高强聚酯长丝经编织机制并经表面涂覆而成的平面网状材料。平面土工网虽然也是网状结构，但一般强度较低，延伸率较大，很少用于加筋。

塑料三维土工网为由一层或多层双向拉伸或挤出平面底网，表面点焊一层或多层非拉伸挤出网，形成表面凹凸泡状的多层网状材料。经编三维土工网是以塑料长丝或可降解纤维为原料经编织而成的三维网状材料。三维土工网（土工网垫）具有一定的厚度（一般为8~12mm），强度较低，延伸率较大。

               

#### 3.2.9 土工模袋可用于路基冲刷防护等场合。

条文说明

在土工模袋(图3-10)中充填混凝土、水泥砂浆或砂形成的土工模袋护面结构，特点是可以在水下施工，无须做围堰或断流，可按工程要求预制成不同大小和不同厚度的几何形状，尤其适合于复杂起伏地形。

<div style="text-align: center;"><img src="images/JTG%EF%BC%8FT%20D32%E2%80%942012%20-%20%E5%85%AC%E8%B7%AF%E5%9C%9F%E5%B7%A5%E5%90%88%E6%88%90%E6%9D%90%E6%96%99%E5%BA%94%E7%94%A8%E6%8A%80%E6%9C%AF%E8%A7%84%E8%8C%83/fig_398_255.jpg" alt="Image" width="50%" /></div>

<div style="text-align: center;">图 3-10 土工模袋</div>

#### 3.2.10 泡沫聚苯乙烯板块(EPS)可用于桥头或软基路段，以及需要减载的场合。

条文说明

泡沫聚苯乙烯板块具有密度小、易于安装的特点，其密度一般为  $ 20 \sim 40 \, kg/m^3 $，是一般压实填土密度的  $ 1/100 \sim 1/50 $。

### 3.3 材料选择

#### 3.3.1 应根据实际工程的土质条件、酸碱度、使用状态，选择性能匹配的土工合成材料。

#### 3.3.2 采用聚乙烯、聚丙烯（丙纶）材料制成的土工合成材料可用于酸、碱的化学环境中，不宜用于长期直接暴露于阳光的环境中。确需长时间在直接暴露于阳光下的环境中使用时，应选择添加了抗老化剂的品种。未掺加抗老化剂的品种，在阳光下暴露时间不应超过 48h，紫外线强烈地区的暴露时间不应超过 4h。

条文说明

聚乙烯类土工合成材料包括聚乙烯土工膜、聚乙烯土工格栅、聚乙烯薄膜等，具有较强的化学稳定性和极好的耐低温特性。聚丙烯类土工合成材料包括聚丙烯土工布（也称

               

丙纶土工布）、聚丙烯土工格栅等，具有较强的化学稳定性和耐酸碱特性。

这两类材料的抗光老化性能较差，因此由聚乙烯、聚丙烯制成的土工合成材料抗光老化性能较差，但通过添加适量炭黑等抗老化剂，可提高其抗光老化（紫外线）性能。为此，提出了条文的要求。

#### 3.3.3 采用聚酯类(涤纶)材料制成的土工合成材料可用于长时间暴露于阳光下的环境中，不宜用于酸、碱等化学环境中。与水泥、石灰类材料直接接触的环境，不宜采用聚酯类材料。

条文说明

聚酯类土工合成材料包括聚酯土工布（也称涤纶土工布）、聚酯格栅等，具有较好的抗光老化性能，但化学稳定性较差，尤其是在碱性条件下易发生不可逆的水解反应，使材料性能下降甚至完全丧失。美国联邦公路局（FHWA）《加筋土挡墙与加筋土坡设计与施工指南》认为：聚酯产品（PET）易受水解作用，碱性条件或大量水分存在时会加快水解和纤维分解，聚酯（PET）材料仅推荐用于3<pH<9的环境中。因此，聚酯类土工合成材料不适于与水泥、石灰、盐碱地等碱性界面直接接触。

#### 3.3.4 采用聚酰胺类(尼龙)材料制成的土工合成材料不宜在酸环境中使用。

条文说明

聚酰胺材料也称尼龙，通常用于制作土工尼龙绳，具有极好的耐磨特性，但耐碱不耐酸，因此，不适于在酸性环境中长期使用。

#### 3.3.5 采用玻璃纤维制成的土工合成材料可用于高温和酸环境中，不宜用于与水泥、石灰直接接触的环境。

条文说明

玻璃纤维类土工合成材料包括聚酯玻纤布、玻纤格栅等，具有较好的耐高温和抗变形特性，但耐磨性较差，耐酸不耐碱，因此，不适于在与水泥、石灰直接接触等碱性环境中长期使用。

               

## 4 路基加筋

### 4.1 一般规定

#### 4.1.1 当路基稳定性不足、需要构筑陡坡以减少占地，以及对路堤边坡进行修复加固、道路加宽、增强重力式挡墙的稳定性时，可采用土工合成材料进行加筋。

条文说明

土工合成材料应用于路基加筋,主要作用在于提高路基的稳定性,其主要应用场合如图4-1所示。

<div style="text-align: center;"><img src="images/JTG%EF%BC%8FT%20D32%E2%80%942012%20-%20%E5%85%AC%E8%B7%AF%E5%9C%9F%E5%B7%A5%E5%90%88%E6%88%90%E6%9D%90%E6%96%99%E5%BA%94%E7%94%A8%E6%8A%80%E6%9C%AF%E8%A7%84%E8%8C%83/fig_841_397.jpg" alt="Image" width="50%" /></div>

<div style="text-align: center;">b) 构筑陡坡减少占地</div>

<div style="text-align: center;">c) 增强挡墙稳定性</div>

<div style="text-align: center;">图 4-1 加筋路堤的主要应用场合</div>

重力式挡墙是公路常用的支挡结构。当受地形条件限制，挡墙断面尺寸受到限制而造成支挡能力不足，或条件发生变化造成已建挡墙支挡能力不足时，通过对墙后填土进行加筋，可增强挡墙的稳定性。规范修订组建立了考虑加筋作用的土压力计算方法，分析了加筋材料特性及其铺设位置对土压力减少效果的影响，并在挡土墙工程中进行了实际应用检验，证明墙后填土加筋对减小墙背土压力有一定效果，故在本规范修订时增加了相关规定。

#### 4.1.2 应通过现场调查、地质勘察、室内外试验，获得相关基础资料，根据场地的地质与环境条件、填料特性、材料的耐久性、工程造价等因素，经技术经济比选，确定路基加筋方案。

               

#### 4.1.3 地基承载力与路基填土压实度应满足现行《公路路基设计规范》(JTG D30)的规定。

条文说明

良好的地基承载力是保证路堤和挡墙稳定的必要条件，良好的压实是保证土工合成材料与土之间具有足够的相互作用力、发挥加筋作用的关键，不能因为加筋而降低地基承载力与路基压实度要求。

### 4.2 材料选择与设计参数

#### 4.2.1 宜采用整体性和耐久性好、强度高、变形小的土工格栅、高强土工织物、土工格室等土工合成材料作为加筋材料。

条文说明

强度、变形、整体性和耐久性是加筋材料选择考虑的主要因素，强度高、变形小的土工合成材料，其模量往往高，对控制加筋土工程的变形是有利的，因此，做出了本条规定。

#### 4.2.2 用于路基加筋的土工合成材料，应按式(4.2.2)确定其设计计算抗拉强度 $ T_{n} $。

                                                                                                                                                                               

式中： $T_{uh}$——加筋材料的极限抗拉强度，按现行《公路工程土工合成材料试验规程》(JTG E50)试验确定；

$RF$——总折减系数；

 $RF_{CR}$——蠕变折减系数；

 $RF_{D}$——考虑微生物、化学、热氧化等影响的老化折减系数；

 $RF_{ID}$——施工损伤折减系数。

条文说明

土工合成材料多为高分子聚合物材料，具有蠕变特性，应用于土木工程中，还会受到紫外线、生物或化学物质的影响，铺设碾压过程也会对其产生损伤，导致性能降低，设计时需考虑这些不利影响。路基加筋工程中，对土工合成材料强度影响较大是蠕变和施工损伤两个因素。《公路土工合成材料应用技术规范》（JTJ/T 019—98），采用了综合修正系数来笼统地考虑这些影响，一方面没有考虑不同加筋材料特性，另一方面与国外研究结果

               

以及近年来我国的有关研究结果相比，总体上偏小。为此，本次规范修订，采用了条文所给的表达式来考虑强度影响因素，确定设计采用的强度。

#### 4.2.3 应根据所选择的加筋材料、所处的环境条件、填料类型、加筋材料所处的应力水平等，进行有关试验，获得式（4.2.2）中各折减系数；无条件时，可根据具体工程情况，按表4.2.3-1和表4.2.3-2取值，所处工作环境对土工合成材料强度有较大影响时，取高值，反之取低值。总折减系数宜在2.0~5.0之间。

<div style="text-align: center;">表 4.2.3-1 路基加筋工程土工合成材料蠕变与老化折减系数</div>

<table border=1 style='margin: auto; word-wrap: break-word;'><tr><td style='text-align: center; word-wrap: break-word;'>土工合成材料原材料</td><td style='text-align: center; word-wrap: break-word;'>蠕变折减系数</td><td style='text-align: center; word-wrap: break-word;'>老化折减系数</td></tr><tr><td style='text-align: center; word-wrap: break-word;'>聚酯</td><td style='text-align: center; word-wrap: break-word;'>1.5~2.5</td><td rowspan="3">1.1~2.0</td></tr><tr><td style='text-align: center; word-wrap: break-word;'>聚丙烯</td><td style='text-align: center; word-wrap: break-word;'>2.0~4.0</td></tr><tr><td style='text-align: center; word-wrap: break-word;'>高密度聚乙烯</td><td style='text-align: center; word-wrap: break-word;'>1.5~3.5</td></tr></table>

<div style="text-align: center;">表 4.2.3-2 路基加筋工程土工合成材料施工损伤折减系数</div>

<table border=1 style='margin: auto; word-wrap: break-word;'><tr><td style='text-align: center; word-wrap: break-word;'>土工合成材料类型</td><td style='text-align: center; word-wrap: break-word;'>细粒土</td><td style='text-align: center; word-wrap: break-word;'>砂类土</td><td style='text-align: center; word-wrap: break-word;'>砾类土</td></tr><tr><td style='text-align: center; word-wrap: break-word;'>土工织物</td><td style='text-align: center; word-wrap: break-word;'>1.1~1.2</td><td style='text-align: center; word-wrap: break-word;'>1.1~1.6</td><td style='text-align: center; word-wrap: break-word;'>1.2~2.0</td></tr><tr><td style='text-align: center; word-wrap: break-word;'>土工格栅</td><td style='text-align: center; word-wrap: break-word;'>1.1~1.2</td><td style='text-align: center; word-wrap: break-word;'>1.1~1.4</td><td style='text-align: center; word-wrap: break-word;'>1.2~1.6</td></tr></table>

注：表中土系按现行《公路土工试验规程》(JTG E40)进行的分类。

条文说明

FHWA《加筋土挡墙与加筋土坡设计与施工指南》(2001)推荐的土工合成材料抗拉强度折减系数如表4-1和表4-2。同时指出：如无严重危害发生时，对永久性工程的初步设计，可取总折减系数RF=7.0；对临时结构工程，可取总折减系数RF=3.0。通常情况下，考虑蠕变、铺设损伤、老化的总折减系数在3~6之间。

<div style="text-align: center;">表4-1 FHWA 推荐的土工合成材料抗拉强度折减系数</div>

<table border=1 style='margin: auto; word-wrap: break-word;'><tr><td rowspan="2">土工合成材料类型</td><td colspan="3">折减系数</td></tr><tr><td style='text-align: center; word-wrap: break-word;'>蠕变折减系数</td><td style='text-align: center; word-wrap: break-word;'>老化折减系数</td><td style='text-align: center; word-wrap: break-word;'>施工损伤折减系数</td></tr><tr><td style='text-align: center; word-wrap: break-word;'>聚酯</td><td style='text-align: center; word-wrap: break-word;'>1.6~2.5</td><td rowspan="3">1.1~2.0</td><td rowspan="3">1.05~3.0</td></tr><tr><td style='text-align: center; word-wrap: break-word;'>聚丙烯</td><td style='text-align: center; word-wrap: break-word;'>4.0~5.0</td></tr><tr><td style='text-align: center; word-wrap: break-word;'>高密度聚乙烯</td><td style='text-align: center; word-wrap: break-word;'>2.6~5.0</td></tr></table>

<div style="text-align: center;">表4-2 FHWA 推荐的施工损伤强度折减系数</div>

<table border=1 style='margin: auto; word-wrap: break-word;'><tr><td style='text-align: center; word-wrap: break-word;'>土工合成材料类别</td><td style='text-align: center; word-wrap: break-word;'>Ⅰ类填料,最大粒径102mm， d₅₀约为30mm</td><td style='text-align: center; word-wrap: break-word;'>Ⅱ类填料,最大粒径20mm， d₅₀约为0.7mm</td></tr><tr><td style='text-align: center; word-wrap: break-word;'>HDPE单向土工格栅</td><td style='text-align: center; word-wrap: break-word;'>1.20~1.45</td><td style='text-align: center; word-wrap: break-word;'>1.10~1.20</td></tr><tr><td style='text-align: center; word-wrap: break-word;'>PP双向土工格栅</td><td style='text-align: center; word-wrap: break-word;'>1.20~1.45</td><td style='text-align: center; word-wrap: break-word;'>1.10~1.20</td></tr><tr><td style='text-align: center; word-wrap: break-word;'>PVC涂面PET土工格栅</td><td style='text-align: center; word-wrap: break-word;'>1.30~1.85</td><td style='text-align: center; word-wrap: break-word;'>1.10~1.30</td></tr></table>

               

<div style="text-align: center;">续上表</div>

<table border=1 style='margin: auto; word-wrap: break-word;'><tr><td style='text-align: center; word-wrap: break-word;'>土工合成材料类别</td><td style='text-align: center; word-wrap: break-word;'>Ⅰ类填料,最大粒径102mm,  d₅₀约为30mm</td><td style='text-align: center; word-wrap: break-word;'>Ⅱ类填料,最大粒径20mm,  d₅₀约为0.7mm</td></tr><tr><td style='text-align: center; word-wrap: break-word;'>丙烯涂面PET土工格栅</td><td style='text-align: center; word-wrap: break-word;'>1.30~2.05</td><td style='text-align: center; word-wrap: break-word;'>1.20~1.40</td></tr><tr><td style='text-align: center; word-wrap: break-word;'>PP和PET有纺土工织物</td><td style='text-align: center; word-wrap: break-word;'>1.40~2.20</td><td style='text-align: center; word-wrap: break-word;'>1.10~1.40</td></tr><tr><td style='text-align: center; word-wrap: break-word;'>PP和PET无纺土工织物</td><td style='text-align: center; word-wrap: break-word;'>1.40~2.50</td><td style='text-align: center; word-wrap: break-word;'>1.10~1.40</td></tr><tr><td style='text-align: center; word-wrap: break-word;'>薄膜有纺PP土工织物</td><td style='text-align: center; word-wrap: break-word;'>1.60~3.00</td><td style='text-align: center; word-wrap: break-word;'>1.10~2.00</td></tr></table>

Robert M, Koerner(1998)建议,主要用于加筋目的时,土工格栅和土工织物的各项折减系数值如表4-3。

<div style="text-align: center;">表 4-3 Robert M, Koerner 推荐的各项强度折减系数</div>

<table border=1 style='margin: auto; word-wrap: break-word;'><tr><td style='text-align: center; word-wrap: break-word;'>材料类型</td><td style='text-align: center; word-wrap: break-word;'>应用场合</td><td style='text-align: center; word-wrap: break-word;'>施工损伤RF  {ID} </td><td style='text-align: center; word-wrap: break-word;'>蠕变RF {CR} </td><td style='text-align: center; word-wrap: break-word;'>化学损害RF {CD} </td><td style='text-align: center; word-wrap: break-word;'>生物损害RF {RD} </td></tr><tr><td rowspan="4">土工格栅</td><td style='text-align: center; word-wrap: break-word;'>路堤</td><td style='text-align: center; word-wrap: break-word;'>1.1~1.4</td><td style='text-align: center; word-wrap: break-word;'>2.0~3.0</td><td style='text-align: center; word-wrap: break-word;'>1.1~1.4</td><td style='text-align: center; word-wrap: break-word;'>1.0~1.2</td></tr><tr><td style='text-align: center; word-wrap: break-word;'>边坡</td><td style='text-align: center; word-wrap: break-word;'>1.1~1.4</td><td style='text-align: center; word-wrap: break-word;'>2.0~3.0</td><td style='text-align: center; word-wrap: break-word;'>1.1~1.4</td><td style='text-align: center; word-wrap: break-word;'>1.0~1.2</td></tr><tr><td style='text-align: center; word-wrap: break-word;'>挡墙</td><td style='text-align: center; word-wrap: break-word;'>1.1~1.4</td><td style='text-align: center; word-wrap: break-word;'>2.0~3.0</td><td style='text-align: center; word-wrap: break-word;'>1.1~1.4</td><td style='text-align: center; word-wrap: break-word;'>1.0~1.2</td></tr><tr><td style='text-align: center; word-wrap: break-word;'>地基承载</td><td style='text-align: center; word-wrap: break-word;'>1.2~1.5</td><td style='text-align: center; word-wrap: break-word;'>2.0~3.0</td><td style='text-align: center; word-wrap: break-word;'>1.1~1.6</td><td style='text-align: center; word-wrap: break-word;'>1.0~1.2</td></tr><tr><td rowspan="3">土工织物</td><td style='text-align: center; word-wrap: break-word;'>挡墙</td><td style='text-align: center; word-wrap: break-word;'>1.1~2.0</td><td style='text-align: center; word-wrap: break-word;'>2.0~4.0</td><td style='text-align: center; word-wrap: break-word;'>1.0~1.5</td><td style='text-align: center; word-wrap: break-word;'>1.0~1.3</td></tr><tr><td style='text-align: center; word-wrap: break-word;'>地基承载</td><td style='text-align: center; word-wrap: break-word;'>1.1~2.0</td><td style='text-align: center; word-wrap: break-word;'>2.0~4.0</td><td style='text-align: center; word-wrap: break-word;'>1.0~1.5</td><td style='text-align: center; word-wrap: break-word;'>1.0~1.3</td></tr><tr><td style='text-align: center; word-wrap: break-word;'>边坡</td><td style='text-align: center; word-wrap: break-word;'>1.1~1.5</td><td style='text-align: center; word-wrap: break-word;'>2.0~3.0</td><td style='text-align: center; word-wrap: break-word;'>1.0~1.5</td><td style='text-align: center; word-wrap: break-word;'>1.0~1.3</td></tr></table>

由这些推荐的折减系数看,不同工程应用条件,折减系数不同,各家推荐的值也存在较大差异。在同类工程应用场合,各家所推荐的系数均普遍反映出土工织物的施工损伤系数大于土工格栅。

邓卫东、唐颂(2005)通过对不同填料和不同土工合成材料的室内模拟碾压试验和现场碾压试验，就我国常用的聚乙烯和聚丙烯土工格栅的施工损伤折减系数进行了研究，给出表4-4所示的施工损伤折减系数推荐值。

<div style="text-align: center;">表4-4 土工合成材料施工损伤强度折减系数推荐值</div>

<table border=1 style='margin: auto; word-wrap: break-word;'><tr><td style='text-align: center; word-wrap: break-word;'>应用场合</td><td style='text-align: center; word-wrap: break-word;'>土工合成材料类型</td><td style='text-align: center; word-wrap: break-word;'>细粒土</td><td style='text-align: center; word-wrap: break-word;'>砂类土</td><td style='text-align: center; word-wrap: break-word;'>砾类土</td><td style='text-align: center; word-wrap: break-word;'>漂石质土</td><td style='text-align: center; word-wrap: break-word;'>漂石夹土</td></tr><tr><td rowspan="2">加筋工程</td><td style='text-align: center; word-wrap: break-word;'>土工织物</td><td style='text-align: center; word-wrap: break-word;'>1.1~1.2</td><td style='text-align: center; word-wrap: break-word;'>1.1~1.6</td><td style='text-align: center; word-wrap: break-word;'>1.2~2.0</td><td style='text-align: center; word-wrap: break-word;'>1.3~2.5</td><td style='text-align: center; word-wrap: break-word;'>1.5~3.0</td></tr><tr><td style='text-align: center; word-wrap: break-word;'>土工格栅</td><td style='text-align: center; word-wrap: break-word;'>1.1~1.2</td><td style='text-align: center; word-wrap: break-word;'>1.1~1.4</td><td style='text-align: center; word-wrap: break-word;'>1.2~1.6</td><td style='text-align: center; word-wrap: break-word;'>1.3~2.0</td><td style='text-align: center; word-wrap: break-word;'>1.5~2.2</td></tr><tr><td rowspan="2">路面工程</td><td style='text-align: center; word-wrap: break-word;'>无纺土工织物（&lt;200g/cm²）</td><td colspan="2"></td><td style='text-align: center; word-wrap: break-word;'>1.5~2.0</td><td colspan="2"></td></tr><tr><td style='text-align: center; word-wrap: break-word;'>玻璃纤维格栅</td><td colspan="5">1.1~1.5</td></tr></table>

注：有10cm厚细料保护时，按细粒料情况取值。

蠕变折减系数是最难确定的折减系数，其原因在于影响蠕变的因素除原材料外，还有应力水平。条文所给出的折减系数为根据相关研究结果，并考虑到实际工程中加筋材料所处的应力水平并不高的情况综合确定的。

条文未给出大粒径填料如漂石质土、漂石夹土条件下的施工损伤折减系数，是考虑到

               

在这种填料下不加保护就直接铺设土工合成材料是不可取的，需要设置细粒料保护层，此时，损伤系数按细粒料情况取值。

#### 4.2.4 填料应满足现行《公路路基设计规范》(JTG D30)的要求，不应对筋材产生腐蚀作用，应选择易于压实、能与土工合成材料产生良好摩擦与咬合作用的填料；墙后填料应有良好的水稳定性，宜采用砾石土、碎石土。

#### 4.2.5 应根据填料来源，选择有代表性的土样进行室内试验，并结合现场情况确定填料参数。填料及地基抗剪强度参数  $ c $、 $ \varphi $ 值试验方法，应符合现行《公路路基设计规范》(JTG D30) 相关规定。

#### 4.2.6 加筋材料与土接触的界面阻力系数 $ f_{cs} $，对高速公路、一级公路、二级公路，应采用《公路工程土工合成材料试验规程》(JTG E50)规定的拉拔试验或直接摩擦特性方法，按筋土界面实际条件试验确定；其他等级公路，或高速公路、一级公路、二级公路的初步设计，可按式(4.2.6)确定。

土工织物：
$$ f_{GS}=\frac{2}{3}\tan\varphi_s\\\\ $$
         
f_{GS}=0.9\tan\varphi_s
$$\begin{array}{l} f_{GS}=\frac{2}{3}\tan\varphi_{s} \\ f_{GS}=0.9\tan\varphi_{s} \end{array}\tag{4.2.6}$$

式中： $\varphi_{s}$——与加筋材料接触的土内摩擦角 $(^{\circ})$。

条文说明

在《公路土工合成材料应用技术规范》(JTJ/T 019—98)中，采用了界面摩擦系数的概念。工程实践表明，采用这一概念难以合理描述土工合成材料与土之间的摩擦与咬合作用，故采用阻力系数代替摩擦系数。

对土工合成材料与土接触的界面特性参数，国内外进行过大量的试验研究。试验方法主要有直接摩擦试验和拉拔试验两类。在表述界面特性参数的方式上，仍主要采用莫尔—库仑强度准则的方法，即采用 $ c,\varphi $两个强度参数，主要考虑的是参数 $ \varphi $。

直接摩擦试验和拉拔试验方法不同，得出的结果也不同。在加筋路堤的计算分析中，采用界面参数主要是校核锚固稳定性，或确定土工合成材料的锚固长度，因此，宜优先考虑采用拉拔试验确定界面特性参数。但由于拉拔试验复杂，且试验结果稳定性较直接摩擦试验差，故也推荐采用直接摩擦试验。

邓卫东、邓昌中等(2007)通过对单向土工格栅与土的大型直接摩擦试验得出：①填土压实度对土体和筋土界面强度有较大的影响。填土压实度从90%提高到93%，筋土界面摩擦系数比 $ K(K=\tan\varphi_{\mathrm{GS}}/\tan\varphi_{\mathrm{s}},\varphi_{\mathrm{GS}} $为界面摩擦角， $ \varphi_{s} $填土内摩擦角)由0.833提高到0.951。②筋土界面摩擦系数均随填土含水率的增加而降低。填土为最佳含水率时(7.23%)，筋土界面摩擦系数比K为0.939；当含水率增加到12%时(接近饱和)，摩擦系

               

数比 K 降到了 0.510。

施有志、马时冬(2003)采用直剪摩擦试验和拉拔试验对塑料拉伸单向土工格栅、涤纶纤维经编土工格栅和裂膜丝编织土工布的界面特性参数进行了测试，得到表4-5所示的结果。由此结果可以看出：加筋材料与填料的摩擦系数比一般小于1，在同样的填料中，经编土工格栅的界面摩擦系数最大，单向土工格栅次之，丝编织土工布最小。

<div style="text-align: center;">表4-5 界面摩擦系数比试验结果</div>

<table border=1 style='margin: auto; word-wrap: break-word;'><tr><td rowspan="2">填料</td><td rowspan="2">筋材类型</td><td colspan="2">摩擦系数比K</td></tr><tr><td style='text-align: center; word-wrap: break-word;'>直剪摩擦试验</td><td style='text-align: center; word-wrap: break-word;'>拉拔试验</td></tr><tr><td rowspan="3">砂砾石(  ϕ=35\cⁱrc )</td><td style='text-align: center; word-wrap: break-word;'>单向土工格栅</td><td style='text-align: center; word-wrap: break-word;'>0.84</td><td style='text-align: center; word-wrap: break-word;'>0.96</td></tr><tr><td style='text-align: center; word-wrap: break-word;'>经编土工格栅</td><td style='text-align: center; word-wrap: break-word;'>0.94</td><td style='text-align: center; word-wrap: break-word;'>1.09</td></tr><tr><td style='text-align: center; word-wrap: break-word;'>丝编织土工布</td><td style='text-align: center; word-wrap: break-word;'>0.69</td><td style='text-align: center; word-wrap: break-word;'>0.57</td></tr><tr><td rowspan="3">粗砂( ϕ=31\cⁱrc )</td><td style='text-align: center; word-wrap: break-word;'>单向土工格栅</td><td style='text-align: center; word-wrap: break-word;'>0.89</td><td style='text-align: center; word-wrap: break-word;'>0.89</td></tr><tr><td style='text-align: center; word-wrap: break-word;'>经编土工格栅</td><td style='text-align: center; word-wrap: break-word;'>0.95</td><td style='text-align: center; word-wrap: break-word;'>1.05</td></tr><tr><td style='text-align: center; word-wrap: break-word;'>丝编织土工布</td><td style='text-align: center; word-wrap: break-word;'>0.84</td><td style='text-align: center; word-wrap: break-word;'>1.00</td></tr><tr><td rowspan="3">残积土( ϕ=29\cⁱrc )</td><td style='text-align: center; word-wrap: break-word;'>单向土工格栅</td><td style='text-align: center; word-wrap: break-word;'>0.95</td><td style='text-align: center; word-wrap: break-word;'>0.98</td></tr><tr><td style='text-align: center; word-wrap: break-word;'>经编土工格栅</td><td style='text-align: center; word-wrap: break-word;'>0.96</td><td style='text-align: center; word-wrap: break-word;'>1.11</td></tr><tr><td style='text-align: center; word-wrap: break-word;'>丝编织土工布</td><td style='text-align: center; word-wrap: break-word;'>0.93</td><td style='text-align: center; word-wrap: break-word;'>0.93</td></tr></table>

拉拔试验综合反映了筋材与填料间的摩擦力、咬合力及嵌固力，测得的界面摩擦系数比直剪摩擦试验大。《公路土工合成材料应用技术规范》(JTJ/T 019—98)对土工织物的摩擦系数比取0.667，对土工格栅取0.9。综合国内外有关试验结果，认为该取值是合适的，故做出了条文的规定。

### 4.3 结构形式

#### 4.3.1 应根据工程具体情况，遵循技术可行、经济合理、施工方便的原则，经综合比较，确定结构形式。路堤加筋，可采用如图4.3.1-1所示的结构形式；重力式挡墙墙后加筋，宜采用图4.3.1-2所示的全断面加筋结构形式。

<div style="text-align: center;"><img src="images/JTG%EF%BC%8FT%20D32%E2%80%942012%20-%20%E5%85%AC%E8%B7%AF%E5%9C%9F%E5%B7%A5%E5%90%88%E6%88%90%E6%9D%90%E6%96%99%E5%BA%94%E7%94%A8%E6%8A%80%E6%9C%AF%E8%A7%84%E8%8C%83/fig_915_196.jpg" alt="Image" width="50%" /></div>

<div style="text-align: center;">a) 反包土工合成材料路堤加筋形式</div>

<div style="text-align: center;">b) 不反包土工合成材料路堤加筋形式</div>

<div style="text-align: center;">图 4.3.1-1 路堤加筋结构形式</div>

               

<div style="text-align: center;"><img src="images/JTG%EF%BC%8FT%20D32%E2%80%942012%20-%20%E5%85%AC%E8%B7%AF%E5%9C%9F%E5%B7%A5%E5%90%88%E6%88%90%E6%9D%90%E6%96%99%E5%BA%94%E7%94%A8%E6%8A%80%E6%9C%AF%E8%A7%84%E8%8C%83/fig_881_303.jpg" alt="Image" width="50%" /></div>

<div style="text-align: center;">a) 衡重式</div>

<div style="text-align: center;">b) 俯斜式</div>

<div style="text-align: center;">图 4.3.1-2 重力式挡墙墙后加筋结构形式</div>

1 加筋路堤的坡率不应陡于 1:0.5。当路堤边坡坡率陡于 1:1 时，应采用反包土工合成材料的形式；当坡率为 1:1~1:1.5 时，宜采用反包的形式；当坡率缓于 1:1.5 时，可采用不反包的形式。

2 陡斜坡上的加筋路堤，当路堤边坡坡率采用正常坡率 1:1.5~1:2.0 时，筋材宜布置在路堤中下部。

条文说明

根据有关的计算分析，当路堤边坡坡度大于 $ 70^{\circ} $时，土压力趋于控制设计。 $ 70^{\circ} $的坡度对应的坡率为1:0.364，我国常采用的坡率为1:0.3、1:0.5、1:0.75、1:1、1:1.5。据此，将加筋陡坡路堤的坡率定在了1:0.5，当陡于这个坡率时，按加筋挡墙进行设计。

坡面是否需要反包既与边坡坡率有关，也与填土性质有关，还与筋材层间距有关。我国在这方面的研究很少。FHWA《加筋土挡墙与加筋土坡设计与施工指南》（2001）规定：一般情况下，当筋材层间距小于40cm、坡率缓于1:1时，坡面可采用不反包形式。

邓卫东、邓昌中(2005)就笏材铺设于墙后填土上部、中部、下部，以及全断面铺设对土压力的影响进行了数值分析研究。结果表明：无论是衡重式挡墙还是俯斜式挡墙，加筋位置对土压力总体影响不大，而沿墙高全断面铺设效果最好。因此，条文推荐采用全断面铺设形式。

#### 4.3.2 加筋材料的竖向层间距，不宜小于一层填土最小压实厚度。对加筋路堤，层间距不宜大于80cm；当受力主筋层间距大于80cm时，应设置辅筋，辅筋层间距不宜大于40cm，长度不应小于2.0m。对墙后加筋，层间距不宜大于100cm。

条文说明

当加筋层间距大于80cm后，筋层间的土体由于坡率较陡，会出现局部坍塌，进而影响加筋体长期稳定性，为此，要求加设辅筋。

               

#### 4.3.3 应加强加筋体内部与表面的排水，排水设施的结构形式与尺寸、铺设范围与位置应根据场地水的情况确定。墙后加筋，加筋土体后及墙背应设置排水层（图 4.3.3），加筋材料不应伸入排水层，不得破坏排水系统的连续性。

<div style="text-align: center;"><img src="images/JTG%EF%BC%8FT%20D32%E2%80%942012%20-%20%E5%85%AC%E8%B7%AF%E5%9C%9F%E5%B7%A5%E5%90%88%E6%88%90%E6%9D%90%E6%96%99%E5%BA%94%E7%94%A8%E6%8A%80%E6%9C%AF%E8%A7%84%E8%8C%83/fig_567_280.jpg" alt="Image" width="50%" /></div>

<div style="text-align: center;">图 4.3.3 墙后加筋内部排水层设置示意图</div>

条文说明

水进入加筋路基后，会降低加筋材料与填料间的界面强度，影响加筋效果，因此需要加强加筋路基的防排水。山区陡斜坡上的加筋路堤和墙后加筋体，易受斜坡地下水的影响，因此需要设置排水层，排除地下水的影响。

#### 4.3.4 加筋材料不宜直接设置于原地基表面，宜设置 30 ~ 50cm 的砂垫层或其他透水性较好的均质填料，再铺设加筋材料。

条文说明

为减少地下水对路基的影响，并避免土工合成材料受不良化学物质的侵蚀，做出了条文的规定。

#### 4.3.5 宜采取植物防护为主、工程防护为辅的防护措施对加筋路堤坡面进行防护。坡面防护的材料、结构应符合现行《公路路基设计规范》(JTG D30)的有关规定。可按表4.3.5选择坡面防护形式，坡面防护结构可按图4.3.5-1、图4.3.5-2进行设计。

<div style="text-align: center;">表 4.3.5 加筋路堤坡面防护形式</div>
