Repository: 13lu14/standards-site-

File: docs/standards/JTG／T D65-06—2015 - 公路钢管混凝土拱桥设计规范.md (part 1 of 6)
              

JTG/T D65-06—2015

# 公路钢管混凝土拱桥设计规范

# Specifications for Design of Highway Concrete-filled Steel Tubular Arch Bridges

2015-08-31 发布

2015-12-01 实施

              

## 中华人民共和国行业推荐性标准

# 公路钢管混凝土拱桥设计规范

# Specifications for Design of Highway Concrete-filled Steel Tubular Arch Bridges

JTG/T D65-06—2015

主编单位：四川省交通运输厅公路规划勘察设计研究院

批准部门：中华人民共和国交通运输部

实施日期：2015年12月01日

人民交通出版社股份有限公司

              

图书在版编目（CIP）数据

公路钢管混凝土拱桥设计规范：JTG/T D65-06—2015/四川省交通运输厅公路规划勘察设计研究院主编．—北京：人民交通出版社股份有限公司，2015.10

ISBN 978-7-114-12514-0

Ⅰ. ①公… Ⅱ. ①四… Ⅲ. ①公路桥—钢管混凝土拱桥—设计规范—中国Ⅳ. ①U448. 14-65

中国版本图书馆 CIP 数据核字（2015）第 228617 号

标准类型：中华人民共和国行业推荐性标准

标准名称：公路钢管混凝土拱桥设计规范

标准编号：JTG/T D65-06—2015

主编单位：四川省交通运输厅公路规划勘察设计研究院

责任编辑：李农

出版发行：人民交通出版社股份有限公司

地址：(100011) 北京市朝阳区安定门外外馆斜街3号

网址：http://www.ccpress.com.cn

销售电话：(010) 59757973

总经销：人民交通出版社股份有限公司发行部

经 销：各地新华书店

印刷：北京市密东印刷有限公司

开本： $ 880 \times 1230 $ 1/16

印 张：5

字 数: 109 千

版次：2015年10月 第1版

印 次：2015年10月 第1次印刷

书号：ISBN 978-7-114-12514-0

定 价：40.00元

(有印刷、装订质量问题的图书，由本公司负责调换)

              

# 中华人民共和国交通运输部

# 公告

第41号

## 交通运输部关于发布 《公路钢管混凝土拱桥设计规范》的公告

现发布《公路钢管混凝土拱桥设计规范》(JTG/T D65-06—2015)，作为公路工程行业推荐性标准，自2015年12月1日起施行。

《公路钢管混凝土拱桥设计规范》（JTG/T 065-06—2015）的管理权和解释权归交通运输部，日常解释和管理工作由主编单位四川省交通运输厅公路规划勘察设计研究院负责。

请各有关单位在实践中注意总结经验，及时将发现的问题和修改意见函告四川省交通运输厅公路规划勘察设计研究院（地址：四川省成都市武侯横街1号，邮编：610041），以便修订时研用。

特此公告。

中华人民共和国交通运输部

2015年8月31日

交通运输部办公厅

2015年9月8日印发

              

              

## 前言

根据交通运输部厅公路字〔2009〕190号《关于下达2009年度公路工程标准制修订项目计划的通知》的要求，由四川省交通运输厅公路规划勘察设计研究院作为主编单位，承担《公路钢管混凝土拱桥设计规范》（JTG/T D65-06）（以下简称“本规范”）的制定工作。

编写组在总结已建钢管混凝土拱桥设计、施工等经验和吸收有关研究成果的基础上，参考国内外相关标准，广泛征求行业意见，制定了本规范。

本规范包括 10 章和 4 个附录等内容。其中，第 1～3 章为本规范的总则、术语和符号及材料的常用性能指标；第 4 章～第 7 章为钢管混凝土拱桥及构件的设计计算，包括计算基本规定、承载能力极限状态计算、正常使用极限状态计算和施工过程计算；第 8 章为钢管混凝土拱桥的总体设计及构造要求；第 9 章和第 10 章从桥梁结构耐久性方面考虑，对检修养护设施等附属构造、钢管结构的防腐构造与涂装等作出规定；附录 A 为钢管混凝土徐变系数的计算；附录 B 为本规范采用的钢管混凝土本构关系；附录 C 为构件应力计算；附录 D 为钢—混凝土组合桥面板的一些构造要求。

请各有关单位在执行过程中，将发现的问题和意见，函告本规范日常管理组，联系人：牟廷敏（地址：成都市武侯横街1号，四川省交通运输厅公路规划勘察设计研究院；邮政编码：610041；电话：028-85527452；传真：028-85582845；电子邮箱：moutm@vip.sina.com），以便修订时研用。

主编单位：四川省交通运输厅公路规划勘察设计研究院

参编单位：湖南省交通规划勘察设计院  

中交公路规划设计院有限公司  

福州大学  

清华大学  

重庆交通大学  

西南交通大学  

广西公路桥梁工程总公司

主 编：庄卫林

主要参编人员：牟廷敏 范碧琨 林小军 梁健 韩林海 陈宝春

范文理 赵君黎 王劼耘 周水兴 李瑜

              

参与审查人员：谢邦珠 陈乐生 郑皆连 张联燕 顾安邦 程懋芳

丁庆军 田仲初 彭元诚 蒋自强 曹瑞 李毅谦

查晓雄 张佐安

参加人员：胡建华 熊国斌 冯苠 韦建刚 陈光辉 王鑫 王潇碧 周孝军

              

## 目 次

1 总则 …… 1    
2 术语和符号 …… 3    
2.1 术语 …… 3    
2.2 符号 …… 4    
3 材料 …… 7    
3.1 钢材 …… 7    
3.2 连接材料 …… 8    
3.3 混凝土 …… 8    
3.4 钢管混凝土 …… 10    
4 计算基本规定 …… 14    
4.1 一般规定 …… 14    
4.2 作用及作用效应组合 …… 15    
4.3 主拱内力计算 …… 17    
5 承载能力极限状态计算 …… 22    
5.1 一般规定 …… 22    
5.2 单管受压构件 …… 22    
5.3 组合受压构件 …… 27    
5.4 轴心受拉构件 …… 32    
5.5 受剪构件 …… 33    
5.6 节点承载力计算 …… 33    
5.7 节点及连接疲劳验算 …… 35    
5.8 吊索和系杆索计算 …… 37    
5.9 主拱稳定性分析 …… 37    
6 正常使用极限状态计算 …… 40    
6.1 一般规定 …… 40    
6.2 主拱变形及预拱度设置 …… 40    
6.3 动力特性 …… 41    
7 施工过程计算 …… 42    
7.1 一般规定 …… 42    
7.2 主拱钢管节段安装成拱 …… 42    
7.3 主拱管内混凝土灌注 …… 43

              

7.4 拱上结构安装 …… 44  
8 总体设计及构造 …… 45  
8.1 总体设计 …… 45  
8.2 主拱 …… 48  
8.3 横撑 …… 54  
8.4 拱上立柱 …… 55  
8.5 吊索 …… 57  
8.6 系杆索 …… 58  
8.7 桥面系构造 …… 58  
8.8 辅助结构 …… 59  
9 附属结构 …… 61  
9.1 防排水构造 …… 61  
9.2 检修养护设施 …… 61  
10 防腐构造与涂装 …… 62  
附录 A 钢管混凝土徐变系数 …… 63  
附录 B 钢管混凝土本构关系 …… 64  
附录 C 钢管混凝土构件应力计算 …… 66  
附录 D 钢—混凝土组合桥面板 …… 68  
本规范用词用语说明 …… 70

               

## 1 总则

#### 1.0.1 为规范和指导公路钢管混凝土拱桥设计，保障设计质量，按照安全可靠、适用耐久、经济合理、技术先进的原则，制定本规范。

#### 1.0.2 本规范适用于钢管为圆形截面的公路钢管混凝土拱桥设计。

条文说明

圆形钢管对混凝土的约束力强，研究理论与构造设计技术成熟，建造的拱桥数量最多。

#### 1.0.3 钢管混凝土拱桥应采用以概率理论为基础的极限状态法设计，并进行以下两类极限状态设计：

1 承载能力极限状态：对应于钢管混凝土拱桥及其构件达到最大承载能力或出现不适于继续承载的变形或变位的状态。

2 正常使用极限状态：对应于钢管混凝土拱桥及其构件达到正常使用或耐久性的某项限值的状态。

#### 1.0.4 钢管混凝土拱桥应根据不同种类的作用（或荷载）及其对桥梁的影响、桥梁所处的环境条件，区分以下四种状况进行相应的极限状态设计：

1 持久状况：桥梁建成后承受自重、车辆等荷载的状况。应进行承载能力极限状态和正常使用极限状态设计。

2 短暂状况：桥梁施工过程中承受临时性作用的状况。应进行承载能力极限状态设计，必要时进行正常使用极限状态设计。

3 偶然状况：桥梁在服役期内可能偶然出现异常的状况。应进行承载能力极限状态设计，必要时进行正常使用极限状态设计。

4 地震状况：桥梁在遭受地震作用时的状况，在抗震设防地区应计入地震设计状况。应进行承载能力极限状态设计，必要时进行正常使用极限状态设计。

#### 1.0.5 钢管混凝土拱桥设计时，应提出相应的施工方法、施工步骤和结构体系转换程序。

               

条文说明

拱桥的施工方法、施工步骤和结构体系转换影响到拱桥总体布局、构造设计、施工与使用安全，因此，拱桥设计时，应总体考虑拱桥施工全过程的关键技术。

#### 1.0.6 施工阶段，在管内混凝土未达到设计强度前，构件的承载力、变形和稳定应按钢结构计算。施工阶段的荷载应包括钢管和混凝土等的自重、温度作用、风荷载及可能发生的施工荷载。

#### 1.0.7 钢管混凝土拱桥主体结构设计使用年限应为100年，吊索、系杆索的设计使用年限应为20年，钢结构防腐涂层体系保护年限应为15年。吊索、系杆索锚固设计应满足检查、维修和可更换的需要。

条文说明

钢管混凝土拱桥主体结构包括主拱、横撑、桥面梁（板）、拱上立柱、桥墩、基础及连接结构。吊索、系杆索设计使用年限及钢结构涂层的设计保护年限低于主体结构，因此应进行吊索、系杆索的可更换设计。

#### 1.0.8 钢管混凝土拱桥中的钢结构构造细节应满足完整性设计的要求。

条文说明

近年来，一些钢管混凝土拱桥在制造或服役期形成局部缺陷。在恶劣环境中，缺陷急速恶化扩展，缩短了桥梁设计服役期甚至导致桥梁垮塌。钢管混凝土桥梁因钢管的连接主要采用焊接，并且空中安装焊接工作量大，在连接接头处可能造成钢管结构的局部缺陷，从而影响桥梁完整性，严重影响钢管混凝土桥梁寿命。

#### 1.0.9 钢管混凝土拱桥设计除应符合本规范的规定外，尚应符合国家和行业现行有关标准的规定。

               

## 2 术语和符号

### 2.1 术语

#### 2.1.1 钢管混凝土构件 concrete-filled steel tubular member 在钢管内灌注混凝土，并由钢管—混凝土共同受力的构件。

#### 2.1.2 钢管混凝土拱桥 concrete-filled steel tubular arch bridge 主拱为钢管混凝土构件的拱桥。

#### 2.1.3 自密实补偿收缩混凝土 shrinkage-compensating & self-compacting concrete

具有高流动度、不离析、均匀和稳定等特性，浇筑时依靠其自重流动，无须振捣而达到密实，硬化时依靠膨胀剂及反应水作用，使混凝土微量膨胀而补偿收缩的混凝土。

#### 2.1.4 组合弹性轴压模量 composite compressive modulus of elasticity

钢管混凝土构件组合截面在轴心受压且其纵向名义应力与应变呈线性关系时，名义压应力与压应变的比值。

#### 2.1.5 组合弹性剪切模量 composite shear modulus of elasticity

钢管混凝土构件组合截面在受纯剪且其切向名义应力与应变呈线性关系时，名义切应力与切应变的比值。

#### 2.1.6 约束效应系数标准值 characteristic value of confinement coefficient

反映钢管混凝土组合截面的几何特征和组成材料的物理特性的综合参数标准值。

#### 2.1.7 约束效应系数设计值 design value of confinement coefficient

反映钢管混凝土组合截面的几何特征和组成材料的物理特性的综合参数设计值。

#### 2.1.8 钢管初应力 initial stress of steel tube

钢管混凝土构件内混凝土达到设计强度前空钢管的应力。

#### 2.1.9 脱空率 de-fill rate

               

脱空截面积与钢管混凝土组合截面积的比值。

#### 2.1.10 初应力折减系数 initial stress reduction coefficient

反映钢管初应力对钢管混凝土承载能力影响的程度。

#### 2.1.11 脱空折减系数 de-fill reduction coefficient

反映钢管内混凝土脱空率对钢管混凝土承载能力影响的程度。

#### 2.1.12 单管主拱 single tube arch

横截面为单根钢管混凝土的主拱。

#### 2.1.13 哑铃型主拱 dumbbell arch

横截面为两根竖向排列的钢管混凝土通过连接钢板组成的主拱。

#### 2.1.14 桁式主拱 truss arch

上下钢管混凝土通过支管连接组成桁式受力结构的主拱。

#### 2.1.15 单管受压构件 single tube compressive component

由单根钢管混凝土作为受压截面的构件。

#### 2.1.16 组合受压构件 composite compressive component

由两肢或两肢以上的钢管混凝土主管通过连接件组合形成受压截面的构件。

#### 2.1.17 完整性设计 integrity design

在钢管结构材质、荷载、构造、制造、安装、维护等环节设计时，既规定构件的强度和刚度要求，又规定构件损伤容限和抗断裂要求，以保证达到结构的设计使用目标，具有系统性、整体性和综合性特点的设计。

### 2.2 符号

$M$——弯矩设计值；

$N$——轴向力设计值；

$V$——剪力设计值；

$R$——构件承载力设计值；

$S$——作用（或荷载）效应的组合设计值；

 $ E_{s} $ ——钢材弹性模量；

 $ E_{c} $ ——混凝土弹性模量；

               

 $ E_{sc} $ ——钢管混凝土组合弹性轴压模量；

 $ G_{s} $ ——钢材剪切模量；

 $ G_{c} $ ——混凝土剪切模量；

 $ G_{sc} $ ——钢管混凝土组合弹性剪切模量；

 $ \mu_{c} $——混凝土泊松比；

 $ \alpha $——线膨胀系数；

 $ \rho $——密度；

 $ f_{y} $ ——钢材的屈服强度；

 $ f_{sd} $ ——钢材的抗拉、抗压、抗弯强度设计值；

 $ f_{vd} $ ——钢材的抗剪强度设计值；

 $ f_{pk} $——吊索、系杆索抗拉强度标准值；

 $ f_{ck} $ ——混凝土轴心抗压强度标准值；

 $ f_{cd} $ ——混凝土轴心抗压强度设计值；

 $ f_{tk} $——混凝土轴心抗拉强度标准值；

 $ f_{td} $——混凝土轴心抗拉强度设计值；

 $ f_{sc} $ ——钢管混凝土组合轴心抗压强度设计值；

 $ \tau_{sc} $ ——钢管混凝土组合抗剪强度设计值；

 $ N_{c} $ ——支管受压时的节点承载力；

 $ N_{t} $ —— 支管受拉时的节点承载力；

 $ [\sigma_{0}] $——疲劳容许应力幅；

 $ A_{s} $ ——钢管混凝土钢管的截面面积；

 $ A_{c} $ ——钢管内混凝土的截面面积；

 $ A_{sc} $ ——钢管混凝土的组合截面面积；

 $ A_{f} $ —— 支管截面面积；

$D$——主管外径；

$d$——支管外径；

 $ \beta $——支管与主管外径之比；

$T$——主管壁厚；

$t$——支管壁厚或钢板板厚；

 $ \delta $——钢腹板的厚度；

$g$——两支管间的间隙；

 $ \theta $——管轴线之间的夹角；

$r$——钢管混凝土组合截面半径；

$i$——截面回转半径；

 $ e_{0} $ ——偏心距；

 $ \varepsilon_{b} $——界限偏心率；

 $ I_{sc} $ ——钢管混凝土组合截面惯性矩；

               

 $ I_{g} $ ——桁式主拱的换算截面惯性矩；

$L$——主拱的计算跨径；

 $ L_{0} $——主拱的净跨径；

 $ S_{g} $ ——拱轴线长度；

 $ S_{0} $ ——拱轴线等效计算长度；

 $ \lambda $——构件长细比；

$H$——计算截面全高；

$h$——桁式主拱的主管重心之间的距离或哑铃型主拱钢腹板计算高度；

$B$——主拱截面全宽；

 $ \delta_{s} $——主拱设计预拱度值；

 $ \delta_{j} $——主拱计算预拱度值；

 $ a_{s} $——截面的含钢率；

 $ \xi $——钢管混凝土的约束效应系数标准值；

 $ \xi_{0} $——钢管混凝土的约束效应系数设计值；

 $ \sigma_{0} $——钢管的初应力；

$ω$——钢管初应力度；

$μ$——钢管混凝土拱桥汽车荷载冲击系数；

 $ \gamma $——结构重要性系数；

 $ \gamma_{e} $——抗震调整系数；

 $ \gamma_{v} $——截面抗剪修正系数；

 $ \gamma_{s} $——吊索、系杆索综合系数；

 $ \varphi_{l} $——长细比折减系数；

 $ \varphi_{e} $——弯矩折减系数；

 $ \eta $——偏心距增大系数；

 $ r_{m} $——截面塑性发展系数；

 $ K_{p} $ ——钢管初应力折减系数；

 $ K_{d} $ ——钢管混凝土脱空折减系数；

 $ K_{y} $ ——预拱度非线性修正系数。

               

## 3 材料

### 3.1 钢材

#### 3.1.1 钢管混凝土构件中的钢材，应根据结构的重要性、荷载特征、应力状态、连接方式、环境条件等因素确定强度和质量等级。钢材常用强度等级为 Q235、Q345、Q390，钢材质量等级应根据使用环境温度选用 B 级或 B 级以上。

#### 3.1.2 钢材质量应符合现行《碳素结构钢》（GB/T 700）和《低合金高强度结构钢》（GB/T 1591）的规定。

#### 3.1.3 钢管宜采用卷制焊接直缝管。当钢管径厚比不满足卷制要求时，钢管可采用符合国家和行业现行相关标准的螺旋焊接管或无缝钢管。

条文说明

卷制焊接直缝管制造精度高，质量可靠，成本较低。

#### 3.1.4 当钢管有防止层状撕裂的需要时，其材质应符合现行《厚度方向性能钢板》(GB/T 5313)的规定。

#### 3.1.5 钢材的物理力学性能指标应满足表3.1.5的要求。

<div style="text-align: center;">表 3.1.5 钢材的物理力学性能指标</div>

<table border=1 style='margin: auto; word-wrap: break-word;'><tr><td style='text-align: center; word-wrap: break-word;'>弹性模量E（MPa）</td><td style='text-align: center; word-wrap: break-word;'>剪切模量G（MPa）</td><td style='text-align: center; word-wrap: break-word;'>线膨胀系数α（1/℃）</td><td style='text-align: center; word-wrap: break-word;'>密度ρ（kg/m3）</td></tr><tr><td style='text-align: center; word-wrap: break-word;'>2.06×105</td><td style='text-align: center; word-wrap: break-word;'>0.79×105</td><td style='text-align: center; word-wrap: break-word;'>1.2×10-5</td><td style='text-align: center; word-wrap: break-word;'>7850</td></tr></table>

#### 3.1.6 钢管的强度设计值应满足表 3.1.6 的要求。

<div style="text-align: center;">表 3.1.6 钢管的强度设计值（MPa）</div>

<table border=1 style='margin: auto; word-wrap: break-word;'><tr><td colspan="2">钢 材</td><td style='text-align: center; word-wrap: break-word;'>抗拉、抗压和抗弯</td><td style='text-align: center; word-wrap: break-word;'>抗剪</td></tr><tr><td style='text-align: center; word-wrap: break-word;'>牌号</td><td style='text-align: center; word-wrap: break-word;'>厚度（mm）</td><td style='text-align: center; word-wrap: break-word;'>f<sub>sd</sub></td><td style='text-align: center; word-wrap: break-word;'>f<sub>vd</sub></td></tr><tr><td rowspan="2">Q235</td><td style='text-align: center; word-wrap: break-word;'>≤ 16</td><td style='text-align: center; word-wrap: break-word;'>215</td><td style='text-align: center; word-wrap: break-word;'>125</td></tr><tr><td style='text-align: center; word-wrap: break-word;'>16～40</td><td style='text-align: center; word-wrap: break-word;'>205</td><td style='text-align: center; word-wrap: break-word;'>120</td></tr></table>

               

<div style="text-align: center;">续表 3.1.6</div>

<table border=1 style='margin: auto; word-wrap: break-word;'><tr><td colspan="2">钢材</td><td style='text-align: center; word-wrap: break-word;'>抗拉、抗压和抗弯</td><td style='text-align: center; word-wrap: break-word;'>抗剪</td></tr><tr><td style='text-align: center; word-wrap: break-word;'>牌号</td><td style='text-align: center; word-wrap: break-word;'>厚度（mm）</td><td style='text-align: center; word-wrap: break-word;'>f<sub>sd</sub></td><td style='text-align: center; word-wrap: break-word;'>f<sub>vd</sub></td></tr><tr><td rowspan="2">Q345</td><td style='text-align: center; word-wrap: break-word;'>≤ 16</td><td style='text-align: center; word-wrap: break-word;'>310</td><td style='text-align: center; word-wrap: break-word;'>180</td></tr><tr><td style='text-align: center; word-wrap: break-word;'>16～35</td><td style='text-align: center; word-wrap: break-word;'>295</td><td style='text-align: center; word-wrap: break-word;'>170</td></tr><tr><td rowspan="2">Q390</td><td style='text-align: center; word-wrap: break-word;'>≤ 16</td><td style='text-align: center; word-wrap: break-word;'>350</td><td style='text-align: center; word-wrap: break-word;'>205</td></tr><tr><td style='text-align: center; word-wrap: break-word;'>16～35</td><td style='text-align: center; word-wrap: break-word;'>335</td><td style='text-align: center; word-wrap: break-word;'>190</td></tr></table>

### 3.2 连接材料

#### 3.2.1 焊接材料应与结构钢材的性能相匹配。当两种不同强度等级的钢材相焊接时，应采用与强度较低的一种钢材相适应的焊接材料。

#### 3.2.2 用于钢管混凝土构件或钢构件连接的紧固件，应符合国家关于普通螺栓、高强度螺栓、焊钉的现行相关标准。

条文说明

相关标准包括适用于普通螺栓的《六角头螺栓 C 级》（GB/T 5780）和《六角头螺栓》（GB/T 5782），适用于高强度螺栓的《钢结构用高强度大六角头螺栓》（GB/T 1228）、《钢结构用高强度大六角螺母》（GB/T 1229）、《钢结构用高强度垫圈》（GB/T 1230）、《钢结构用高强度大六角头螺栓、大六角螺母、垫圈技术条件》（GB/T 1231）和《钢结构用扭剪型高强度螺栓连接副》（GB/T 3632）。高强度螺栓的预紧力和摩擦面抗滑移系数应符合《钢结构设计规范》（GB 50017），及适用于焊钉的《电弧螺柱焊用圆柱头焊钉》（GB/T 10433）。

### 3.3 混凝土

#### 3.3.1 钢管内灌注的混凝土应采用自密实补偿收缩混凝土，其强度等级宜为 C30 ~ C80。

#### 3.3.2 自密实补偿收缩混凝土性能指标应满足下列要求：

1 力学性能：应满足设计要求。

2 体积稳定性能：密闭环境下混凝土自由膨胀率应控制在  $ 2 \times 10^{-4} \sim 6 \times 10^{-4} $，其稳定收敛期应小于 60d。

3 工作性能：其各项指标应满足表 3.3.2 的要求。

               

<div style="text-align: center;">表 3.3.2 自密实补偿收缩混凝土工作性能</div>

<table border=1 style='margin: auto; word-wrap: break-word;'><tr><td style='text-align: center; word-wrap: break-word;'>泵送灌注时间 (h)</td><td colspan="2">坍落度 (cm)</td><td colspan="2">扩展度 (cm)</td><td style='text-align: center; word-wrap: break-word;'>U形箱填充高度 (cm)</td><td style='text-align: center; word-wrap: break-word;'>V形漏斗通过时间 (s)</td><td style='text-align: center; word-wrap: break-word;'>T50 (s)</td><td style='text-align: center; word-wrap: break-word;'>初凝时间 (h)</td><td style='text-align: center; word-wrap: break-word;'>终凝时间 (h)</td></tr><tr><td style='text-align: center; word-wrap: break-word;'>≤6</td><td style='text-align: center; word-wrap: break-word;'>入泵</td><td style='text-align: center; word-wrap: break-word;'>3h: ≥18</td><td style='text-align: center; word-wrap: break-word;'>入泵</td><td style='text-align: center; word-wrap: break-word;'>3h: ≥40</td><td style='text-align: center; word-wrap: break-word;'>≥30</td><td rowspan="2">10~25</td><td rowspan="2">5~20</td><td style='text-align: center; word-wrap: break-word;'>12~18</td><td style='text-align: center; word-wrap: break-word;'>14~20</td></tr><tr><td style='text-align: center; word-wrap: break-word;'>≤10</td><td style='text-align: center; word-wrap: break-word;'>20~26</td><td style='text-align: center; word-wrap: break-word;'>5h: ≥18</td><td style='text-align: center; word-wrap: break-word;'>50~65</td><td style='text-align: center; word-wrap: break-word;'>5h: ≥40</td><td style='text-align: center; word-wrap: break-word;'>无障碍</td><td style='text-align: center; word-wrap: break-word;'>16~22</td><td style='text-align: center; word-wrap: break-word;'>18~24</td></tr></table>

4 外加剂选择：应掺加高效减水剂和膨胀剂。选用的高效减水剂应具有保塑、缓凝的功能，减水率应大于25%，且制备的混凝土拌和物含气量应小于2.5%。选用的膨胀剂应对混凝土工作性能影响小、膨胀性能稳定，水中限制膨胀率7d大于0.05%，空气中[温度20℃±2℃，相对湿度（60±5%）]21d大于0。

条文说明

自密实补偿收缩混凝土工作性能，其评价指标根据《自密实混凝土应用技术规程》（CECS 203:2006）的性能测试方法，采用坍落扩展度法测试流动性能，用 V 形漏斗法测试黏稠性和抗离析性，用 U 形箱法测试自填充性。测试的混凝土工作性能指标应符合本条规定。

武汉理工大学的试验研究表明，钢管内混凝土在密闭环境下的膨胀率在60d内稳定收敛，有利于施工控制和桥梁结构的稳定。当密闭环境下钢管内混凝土自由膨胀率在 $ 2 \times 10^{-4} \sim 6 \times 10^{-4} $，含气量小于2.5%时，钢管内混凝土容易密实。如果密闭环境下混凝土中膨胀剂掺量高，自由膨胀率过大，就会影响混凝土的工作性能、力学性能和结构稳定性能。

主管内混凝土一般采用泵送顶升灌注，依靠混凝土的自重而密实，因此，混凝土应具有良好的自密实性能。如果初始坍落度小于20cm，扩展度小于50cm， $ T_{50} $大于20s，V形漏斗通过时间大于25s，U形箱填充高度小于30cm，则混凝土的工作性能不能满足自密实性能要求；混凝土坍落度大于26cm，扩展度大于65cm， $ T_{50} $小于5s，V形漏斗通过时间小于10s，则混凝土黏聚性不良，容易离析而堵管或分层，影响钢管混凝土均匀性。工程实践表明，如果泵送顶升灌注6h内完成，则控制3h坍落度宜大于18cm，扩展度大于40cm，初凝时间12～18h，终凝时间14～20h；如果泵送顶升灌注10h内完成，则3h坍落度应无损失，控制5h坍落度宜大于18cm，扩展度大于40cm，初凝时间16～22h，终凝时间18～24h。

在泵送压力作用下，混凝土中气体会部分逸出，积聚在钢管和混凝土之间形成气膜，造成钢管和混凝土脱粘，所以对减水剂含气量提出要求。

#### 3.3.3 混凝土轴心抗压强度标准值 $ f_{ck} $、轴心抗压强度设计值 $ f_{ed} $、轴心抗拉强度标准值 $ f_{tk} $、轴心抗拉强度设计值 $ f_{td} $、弹性模量 $ E_{c} $应按表3.3.3采用。混凝土的剪切模量 $ G_{c} $可按表3.3.3中弹性模量 $ E_{c} $的0.4倍采用，混凝土的泊松比 $ \mu_{c} $可采用0.2。

               

<div style="text-align: center;">表 3.3.3 混凝土强度和弹性模量（MPa）</div>

<table border=1 style='margin: auto; word-wrap: break-word;'><tr><td colspan="2">混凝土强度等级</td><td style='text-align: center; word-wrap: break-word;'>C30</td><td style='text-align: center; word-wrap: break-word;'>C40</td><td style='text-align: center; word-wrap: break-word;'>C50</td><td style='text-align: center; word-wrap: break-word;'>C60</td><td style='text-align: center; word-wrap: break-word;'>C70</td><td style='text-align: center; word-wrap: break-word;'>C80</td></tr><tr><td rowspan="2">标准值</td><td style='text-align: center; word-wrap: break-word;'>轴心抗压 f<sub>ck</sub></td><td style='text-align: center; word-wrap: break-word;'>20.1</td><td style='text-align: center; word-wrap: break-word;'>26.8</td><td style='text-align: center; word-wrap: break-word;'>32.4</td><td style='text-align: center; word-wrap: break-word;'>38.5</td><td style='text-align: center; word-wrap: break-word;'>44.5</td><td style='text-align: center; word-wrap: break-word;'>50.2</td></tr><tr><td style='text-align: center; word-wrap: break-word;'>轴心抗拉 fᵢₖ</td><td style='text-align: center; word-wrap: break-word;'>2.01</td><td style='text-align: center; word-wrap: break-word;'>2.40</td><td style='text-align: center; word-wrap: break-word;'>2.65</td><td style='text-align: center; word-wrap: break-word;'>2.85</td><td style='text-align: center; word-wrap: break-word;'>3.00</td><td style='text-align: center; word-wrap: break-word;'>3.10</td></tr><tr><td rowspan="2">设计值</td><td style='text-align: center; word-wrap: break-word;'>轴心抗压 f<sub>ed</sub></td><td style='text-align: center; word-wrap: break-word;'>13.8</td><td style='text-align: center; word-wrap: break-word;'>18.4</td><td style='text-align: center; word-wrap: break-word;'>22.4</td><td style='text-align: center; word-wrap: break-word;'>26.5</td><td style='text-align: center; word-wrap: break-word;'>30.5</td><td style='text-align: center; word-wrap: break-word;'>34.6</td></tr><tr><td style='text-align: center; word-wrap: break-word;'>轴心抗拉 f<sub>id</sub></td><td style='text-align: center; word-wrap: break-word;'>1.39</td><td style='text-align: center; word-wrap: break-word;'>1.65</td><td style='text-align: center; word-wrap: break-word;'>1.83</td><td style='text-align: center; word-wrap: break-word;'>1.96</td><td style='text-align: center; word-wrap: break-word;'>2.07</td><td style='text-align: center; word-wrap: break-word;'>2.14</td></tr><tr><td colspan="2">弹性模量 Eₑ( ×10⁴ )</td><td style='text-align: center; word-wrap: break-word;'>3.00</td><td style='text-align: center; word-wrap: break-word;'>3.25</td><td style='text-align: center; word-wrap: break-word;'>3.45</td><td style='text-align: center; word-wrap: break-word;'>3.60</td><td style='text-align: center; word-wrap: break-word;'>3.70</td><td style='text-align: center; word-wrap: break-word;'>3.80</td></tr></table>

### 3.4 钢管混凝土

#### 3.4.1 钢管混凝土构件应满足下列要求：

1 钢管外径不宜小于 300mm，也不宜大于 1 500mm

2 钢管混凝土主拱的主管壁厚不宜小于 10mm；横撑、立柱等采用钢管混凝土时，钢管壁厚不宜小于 8mm。

3 钢管径厚比  $ (D/T) $ 不宜大于 90，其中卷制焊接钢管径厚比  $ (D/T) $ 不宜小于 40。

4 含钢率  $ a_{s} $ 取值宜为 0.04 ~ 0.20，其值应按式（3.4.1-1）计算。

                                              

式中： $ a_{s} $——钢管混凝土截面含钢率；

 $ A_{s} $ ——钢管混凝土钢管的截面面积（ $ m^{2} $）；

 $ A_{c} $ ——钢管内混凝土的截面面积（ $ m^{2} $）。

5 约束效应系数标准值  $ \xi $ 不宜小于 0.6，其值应按式（3.4.1-2）计算。

                                                                                           

式中： $ \xi $——钢管混凝土的约束效应系数标准值；

 $ A_{s} $ ——钢管混凝土钢管的截面面积（ $ m^{2} $）；

 $ f_{y} $ ——钢材的屈服强度（MPa）；

 $ A_{c} $ ——钢管内混凝土的截面面积（ $ m^{2} $）

 $ f_{ck} $ ——混凝土轴心抗压强度标准值（MPa）。

条文说明

为使钢管与钢管内混凝土具有统一的力学特征和变形协调性能，并满足桥梁结构受力性能需要，钢管混凝土的含钢率、径厚比、约束效应系数等应满足规定指标要求。

#### 3.4.2 钢管与混凝土的强度等级匹配关系宜满足表3.4.2的要求。

               

<div style="text-align: center;">表 3.4.2 钢管与混凝土的强度等级匹配关系</div>

<table border=1 style='margin: auto; word-wrap: break-word;'><tr><td style='text-align: center; word-wrap: break-word;'>钢材</td><td colspan="2">Q235</td><td colspan="5">Q345</td><td colspan="4">Q390</td></tr><tr><td style='text-align: center; word-wrap: break-word;'>混凝土</td><td style='text-align: center; word-wrap: break-word;'>C30</td><td style='text-align: center; word-wrap: break-word;'>C40</td><td style='text-align: center; word-wrap: break-word;'>C40</td><td style='text-align: center; word-wrap: break-word;'>C50</td><td style='text-align: center; word-wrap: break-word;'>C60</td><td style='text-align: center; word-wrap: break-word;'>C70</td><td style='text-align: center; word-wrap: break-word;'>C80</td><td style='text-align: center; word-wrap: break-word;'>C50</td><td style='text-align: center; word-wrap: break-word;'>C60</td><td style='text-align: center; word-wrap: break-word;'>C70</td><td style='text-align: center; word-wrap: break-word;'>C80</td></tr></table>

条文说明

钢管和混凝土材料的强度等级影响钢管混凝土力学性能，钢管和混凝土的强度等级科学合理“匹配”，使钢管混凝土的力学性能更优良、经济性更好。

#### 3.4.3 钢管混凝土设计强度应采用组合轴心抗压强度 $ f_{sc} $， $ f_{sc} $应按式（3.4.3-1）、式（3.4.3-2）计算。

当  $ T \leqslant 16 \, mm $ 时

                                                                                         

当 $T > 16\,\mathrm{mm}$ 时

$$f_{\mathrm{s c}}=0.96\times(1.14+1.02\xi_{0})f_{\mathrm{c d}}    \tag{3.4.3-2}$$

式中： $ f_{sc} $——钢管混凝土组合轴心抗压强度设计值（MPa）；

$T$——主管壁厚（mm）；

 $ \xi_{0} $——钢管混凝土的约束效应系数设计值，按式（3.4.3-3）计算；

$$\xi_{0}=\frac{A_{\mathrm{s}}f_{\mathrm{sd}}}{A_{\mathrm{e}}f_{\mathrm{cd}}}    \tag{3.4.3-3}$$

 $ A_{s} $——钢管混凝土钢管的截面面积（ $ m^{2} $）

 $ f_{sd} $——钢管的抗拉强度设计值（MPa）；

 $ A_{c} $ ——钢管内混凝土的截面面积（ $ m^{2} $）；

 $ f_{cd} $ ——钢管内混凝土的轴心抗压强度设计值（MPa）。

条文说明

采用厚度大于16mm的钢板卷制成的钢管，厚板效应使卷制的钢管更容易凸显钢材固有缺陷，降低钢材强度；同时，壁厚大于16mm的钢管直径一般较大，而大直径钢管混凝土的约束效应差、影响因素多。根据试验成果，取钢管混凝土组合抗压强度设计值的修正系数为0.96。

#### 3.4.4 钢管混凝土弹性模量应采用组合弹性轴压模量  $ E_{sc} $。当  $ T \leqslant 16mm $ 时， $ E_{sc} $ 应按表 3.4.4 取值；当  $ T > 16mm $ 时， $ E_{sc} $ 应按表 3.4.4 取值乘以 0.96 后确定。

               

<div style="text-align: center;">表 3.4.4 组合弹性轴压模量  <i>E</i><sub>sc</sub> ( ×10⁴ MPa)</div>

<table border=1 style='margin: auto; word-wrap: break-word;'><tr><td colspan="2">钢材牌号</td><td colspan="2">Q235</td><td colspan="5">Q345</td><td colspan="4">Q390</td></tr><tr><td colspan="2">混凝土强度等级</td><td style='text-align: center; word-wrap: break-word;'>C30</td><td style='text-align: center; word-wrap: break-word;'>C40</td><td style='text-align: center; word-wrap: break-word;'>C40</td><td style='text-align: center; word-wrap: break-word;'>C50</td><td style='text-align: center; word-wrap: break-word;'>C60</td><td style='text-align: center; word-wrap: break-word;'>C70</td><td style='text-align: center; word-wrap: break-word;'>C80</td><td style='text-align: center; word-wrap: break-word;'>C50</td><td style='text-align: center; word-wrap: break-word;'>C60</td><td style='text-align: center; word-wrap: break-word;'>C70</td><td style='text-align: center; word-wrap: break-word;'>C80</td></tr><tr><td rowspan="17">αₛ</td><td style='text-align: center; word-wrap: break-word;'>0.04</td><td style='text-align: center; word-wrap: break-word;'>2.89</td><td style='text-align: center; word-wrap: break-word;'>3.57</td><td style='text-align: center; word-wrap: break-word;'>3.06</td><td style='text-align: center; word-wrap: break-word;'>3.50</td><td style='text-align: center; word-wrap: break-word;'>3.98</td><td style='text-align: center; word-wrap: break-word;'>4.45</td><td style='text-align: center; word-wrap: break-word;'>4.89</td><td style='text-align: center; word-wrap: break-word;'>3.36</td><td style='text-align: center; word-wrap: break-word;'>3.81</td><td style='text-align: center; word-wrap: break-word;'>4.24</td><td style='text-align: center; word-wrap: break-word;'>4.65</td></tr><tr><td style='text-align: center; word-wrap: break-word;'>0.05</td><td style='text-align: center; word-wrap: break-word;'>3.11</td><td style='text-align: center; word-wrap: break-word;'>3.79</td><td style='text-align: center; word-wrap: break-word;'>3.31</td><td style='text-align: center; word-wrap: break-word;'>3.74</td><td style='text-align: center; word-wrap: break-word;'>4.22</td><td style='text-align: center; word-wrap: break-word;'>4.69</td><td style='text-align: center; word-wrap: break-word;'>5.14</td><td style='text-align: center; word-wrap: break-word;'>3.62</td><td style='text-align: center; word-wrap: break-word;'>4.06</td><td style='text-align: center; word-wrap: break-word;'>4.49</td><td style='text-align: center; word-wrap: break-word;'>4.91</td></tr><tr><td style='text-align: center; word-wrap: break-word;'>0.06</td><td style='text-align: center; word-wrap: break-word;'>3.32</td><td style='text-align: center; word-wrap: break-word;'>4.00</td><td style='text-align: center; word-wrap: break-word;'>3.55</td><td style='text-align: center; word-wrap: break-word;'>3.99</td><td style='text-align: center; word-wrap: break-word;'>4.46</td><td style='text-align: center; word-wrap: break-word;'>4.93</td><td style='text-align: center; word-wrap: break-word;'>5.38</td><td style='text-align: center; word-wrap: break-word;'>3.87</td><td style='text-align: center; word-wrap: break-word;'>4.31</td><td style='text-align: center; word-wrap: break-word;'>4.75</td><td style='text-align: center; word-wrap: break-word;'>5.16</td></tr><tr><td style='text-align: center; word-wrap: break-word;'>0.07</td><td style='text-align: center; word-wrap: break-word;'>3.53</td><td style='text-align: center; word-wrap: break-word;'>4.21</td><td style='text-align: center; word-wrap: break-word;'>3.79</td><td style='text-align: center; word-wrap: break-word;'>4.23</td><td style='text-align: center; word-wrap: break-word;'>4.70</td><td style='text-align: center; word-wrap: break-word;'>5.17</td><td style='text-align: center; word-wrap: break-word;'>5.62</td><td style='text-align: center; word-wrap: break-word;'>4.12</td><td style='text-align: center; word-wrap: break-word;'>4.57</td><td style='text-align: center; word-wrap: break-word;'>5.00</td><td style='text-align: center; word-wrap: break-word;'>5.41</td></tr><tr><td style='text-align: center; word-wrap: break-word;'>0.08</td><td style='text-align: center; word-wrap: break-word;'>3.75</td><td style='text-align: center; word-wrap: break-word;'>4.43</td><td style='text-align: center; word-wrap: break-word;'>4.03</td><td style='text-align: center; word-wrap: break-word;'>4.47</td><td style='text-align: center; word-wrap: break-word;'>4.95</td><td style='text-align: center; word-wrap: break-word;'>5.42</td><td style='text-align: center; word-wrap: break-word;'>5.86</td><td style='text-align: center; word-wrap: break-word;'>4.38</td><td style='text-align: center; word-wrap: break-word;'>4.82</td><td style='text-align: center; word-wrap: break-word;'>5.25</td><td style='text-align: center; word-wrap: break-word;'>5.67</td></tr><tr><td style='text-align: center; word-wrap: break-word;'>0.09</td><td style='text-align: center; word-wrap: break-word;'>3.96</td><td style='text-align: center; word-wrap: break-word;'>4.64</td><td style='text-align: center; word-wrap: break-word;'>4.27</td><td style='text-align: center; word-wrap: break-word;'>4.71</td><td style='text-align: center; word-wrap: break-word;'>5.19</td><td style='text-align: center; word-wrap: break-word;'>5.66</td><td style='text-align: center; word-wrap: break-word;'>6.10</td><td style='text-align: center; word-wrap: break-word;'>4.63</td><td style='text-align: center; word-wrap: break-word;'>5.07</td><td style='text-align: center; word-wrap: break-word;'>5.51</td><td style='text-align: center; word-wrap: break-word;'>5.92</td></tr><tr><td style='text-align: center; word-wrap: break-word;'>0.10</td><td style='text-align: center; word-wrap: break-word;'>4.17</td><td style='text-align: center; word-wrap: break-word;'>4.85</td><td style='text-align: center; word-wrap: break-word;'>4.51</td><td style='text-align: center; word-wrap: break-word;'>4.95</td><td style='text-align: center; word-wrap: break-word;'>5.43</td><td style='text-align: center; word-wrap: break-word;'>5.90</td><td style='text-align: center; word-wrap: break-word;'>6.35</td><td style='text-align: center; word-wrap: break-word;'>4.88</td><td style='text-align: center; word-wrap: break-word;'>5.32</td><td style='text-align: center; word-wrap: break-word;'>5.76</td><td style='text-align: center; word-wrap: break-word;'>6.17</td></tr><tr><td style='text-align: center; word-wrap: break-word;'>0.11</td><td style='text-align: center; word-wrap: break-word;'>4.39</td><td style='text-align: center; word-wrap: break-word;'>5.07</td><td style='text-align: center; word-wrap: break-word;'>4.76</td><td style='text-align: center; word-wrap: break-word;'>5.19</td><td style='text-align: center; word-wrap: break-word;'>5.67</td><td style='text-align: center; word-wrap: break-word;'>6.14</td><td style='text-align: center; word-wrap: break-word;'>6.59</td><td style='text-align: center; word-wrap: break-word;'>5.14</td><td style='text-align: center; word-wrap: break-word;'>5.58</td><td style='text-align: center; word-wrap: break-word;'>6.01</td><td style='text-align: center; word-wrap: break-word;'>6.43</td></tr><tr><td style='text-align: center; word-wrap: break-word;'>0.12</td><td style='text-align: center; word-wrap: break-word;'>4.60</td><td style='text-align: center; word-wrap: break-word;'>5.28</td><td style='text-align: center; word-wrap: break-word;'>5.00</td><td style='text-align: center; word-wrap: break-word;'>5.44</td><td style='text-align: center; word-wrap: break-word;'>5.91</td><td style='text-align: center; word-wrap: break-word;'>6.38</td><td style='text-align: center; word-wrap: break-word;'>6.83</td><td style='text-align: center; word-wrap: break-word;'>5.39</td><td style='text-align: center; word-wrap: break-word;'>5.83</td><td style='text-align: center; word-wrap: break-word;'>6.27</td><td style='text-align: center; word-wrap: break-word;'>6.68</td></tr><tr><td style='text-align: center; word-wrap: break-word;'>0.13</td><td style='text-align: center; word-wrap: break-word;'>4.81</td><td style='text-align: center; word-wrap: break-word;'>5.49</td><td style='text-align: center; word-wrap: break-word;'>5.24</td><td style='text-align: center; word-wrap: break-word;'>5.68</td><td style='text-align: center; word-wrap: break-word;'>6.15</td><td style='text-align: center; word-wrap: break-word;'>6.62</td><td style='text-align: center; word-wrap: break-word;'>7.07</td><td style='text-align: center; word-wrap: break-word;'>5.64</td><td style='text-align: center; word-wrap: break-word;'>6.08</td><td style='text-align: center; word-wrap: break-word;'>6.52</td><td style='text-align: center; word-wrap: break-word;'>6.93</td></tr><tr><td style='text-align: center; word-wrap: break-word;'>0.14</td><td style='text-align: center; word-wrap: break-word;'>5.03</td><td style='text-align: center; word-wrap: break-word;'>5.71</td><td style='text-align: center; word-wrap: break-word;'>5.48</td><td style='text-align: center; word-wrap: break-word;'>5.92</td><td style='text-align: center; word-wrap: break-word;'>6.40</td><td style='text-align: center; word-wrap: break-word;'>6.87</td><td style='text-align: center; word-wrap: break-word;'>7.31</td><td style='text-align: center; word-wrap: break-word;'>5.89</td><td style='text-align: center; word-wrap: break-word;'>6.34</td><td style='text-align: center; word-wrap: break-word;'>6.77</td><td style='text-align: center; word-wrap: break-word;'>7.19</td></tr><tr><td style='text-align: center; word-wrap: break-word;'>0.15</td><td style='text-align: center; word-wrap: break-word;'>5.24</td><td style='text-align: center; word-wrap: break-word;'>5.92</td><td style='text-align: center; word-wrap: break-word;'>5.72</td><td style='text-align: center; word-wrap: break-word;'>6.16</td><td style='text-align: center; word-wrap: break-word;'>6.64</td><td style='text-align: center; word-wrap: break-word;'>7.11</td><td style='text-align: center; word-wrap: break-word;'>7.55</td><td style='text-align: center; word-wrap: break-word;'>6.15</td><td style='text-align: center; word-wrap: break-word;'>6.59</td><td style='text-align: center; word-wrap: break-word;'>7.03</td><td style='text-align: center; word-wrap: break-word;'>7.44</td></tr><tr><td style='text-align: center; word-wrap: break-word;'>0.16</td><td style='text-align: center; word-wrap: break-word;'>5.45</td><td style='text-align: center; word-wrap: break-word;'>6.13</td><td style='text-align: center; word-wrap: break-word;'>5.96</td><td style='text-align: center; word-wrap: break-word;'>6.40</td><td style='text-align: center; word-wrap: break-word;'>6.88</td><td style='text-align: center; word-wrap: break-word;'>7.35</td><td style='text-align: center; word-wrap: break-word;'>7.80</td><td style='text-align: center; word-wrap: break-word;'>6.40</td><td style='text-align: center; word-wrap: break-word;'>6.84</td><td style='text-align: center; word-wrap: break-word;'>7.28</td><td style='text-align: center; word-wrap: break-word;'>7.69</td></tr><tr><td style='text-align: center; word-wrap: break-word;'>0.17</td><td style='text-align: center; word-wrap: break-word;'>5.67</td><td style='text-align: center; word-wrap: break-word;'>6.35</td><td style='text-align: center; word-wrap: break-word;'>6.21</td><td style='text-align: center; word-wrap: break-word;'>6.64</td><td style='text-align: center; word-wrap: break-word;'>7.12</td><td style='text-align: center; word-wrap: break-word;'>7.59</td><td style='text-align: center; word-wrap: break-word;'>8.04</td><td style='text-align: center; word-wrap: break-word;'>6.65</td><td style='text-align: center; word-wrap: break-word;'>7.10</td><td style='text-align: center; word-wrap: break-word;'>7.53</td><td style='text-align: center; word-wrap: break-word;'>7.95</td></tr><tr><td style='text-align: center; word-wrap: break-word;'>0.18</td><td style='text-align: center; word-wrap: break-word;'>5.88</td><td style='text-align: center; word-wrap: break-word;'>6.56</td><td style='text-align: center; word-wrap: break-word;'>6.45</td><td style='text-align: center; word-wrap: break-word;'>6.89</td><td style='text-align: center; word-wrap: break-word;'>7.36</td><td style='text-align: center; word-wrap: break-word;'>7.83</td><td style='text-align: center; word-wrap: break-word;'>8.28</td><td style='text-align: center; word-wrap: break-word;'>6.91</td><td style='text-align: center; word-wrap: break-word;'>7.35</td><td style='text-align: center; word-wrap: break-word;'>7.79</td><td style='text-align: center; word-wrap: break-word;'>8.20</td></tr><tr><td style='text-align: center; word-wrap: break-word;'>0.19</td><td style='text-align: center; word-wrap: break-word;'>6.10</td><td style='text-align: center; word-wrap: break-word;'>6.78</td><td style='text-align: center; word-wrap: break-word;'>6.69</td><td style='text-align: center; word-wrap: break-word;'>7.13</td><td style='text-align: center; word-wrap: break-word;'>7.60</td><td style='text-align: center; word-wrap: break-word;'>8.07</td><td style='text-align: center; word-wrap: break-word;'>8.52</td><td style='text-align: center; word-wrap: break-word;'>7.16</td><td style='text-align: center; word-wrap: break-word;'>7.60</td><td style='text-align: center; word-wrap: break-word;'>8.04</td><td style='text-align: center; word-wrap: break-word;'>8.45</td></tr><tr><td style='text-align: center; word-wrap: break-word;'>0.20</td><td style='text-align: center; word-wrap: break-word;'>6.31</td><td style='text-align: center; word-wrap: break-word;'>6.99</td><td style='text-align: center; word-wrap: break-word;'>6.93</td><td style='text-align: center; word-wrap: break-word;'>7.37</td><td style='text-align: center; word-wrap: break-word;'>7.85</td><td style='text-align: center; word-wrap: break-word;'>8.32</td><td style='text-align: center; word-wrap: break-word;'>8.76</td><td style='text-align: center; word-wrap: break-word;'>7.41</td><td style='text-align: center; word-wrap: break-word;'>7.86</td><td style='text-align: center; word-wrap: break-word;'>8.29</td><td style='text-align: center; word-wrap: break-word;'>8.71</td></tr></table>

注：当含钢率  $ a_{s} $ 为中间值时， $ E_{sc} $ 采用插入法求得。

#### 3.4.5 钢管混凝土组合抗剪强度设计值  $ \tau_{sc} $ 应按式（3.4.5-1）、式（3.4.5-2）计算。当  $ T \leq 16mm $ 时

$$\begin{array}{r l}{\tau_{\mathrm{s c}}=}&{{}\left(0.422+0.313a_{\mathrm{s}}^{2.33}\right)\xi_{0}^{0.134}f_{\mathrm{s c}}}\end{array}    \tag{3.4.5-1}$$

当  $ T > 16 \, mm $ 时

$$\begin{array}{r l}{\tau_{\mathrm{s c}}=0.96\times}&{{}(0.422+0.313a_{\mathrm{s}}^{2.33})}&{{}\xi_{0}^{0.134}f_{\mathrm{s c}}}\end{array}    \tag{3.4.5-2}$$

式中： $ \tau_{sc} $ ——钢管混凝土组合抗剪强度设计值（MPa）；

 $ a_{s} $ ——钢管混凝土截面的含钢率；

 $ \xi_{0} $ ——钢管混凝土的约束效应系数设计值；

 $ f_{sc} $ ——钢管混凝土组合轴心抗压强度设计值（MPa）。

#### 3.4.6 钢管混凝土剪切模量应采用组合弹性剪切模量  $ G_{sc} $。当  $ T \leqslant 16mm $ 时， $ G_{sc} $ 应按表 3.4.6 取值；当  $ T > 16mm $ 时， $ G_{sc} $ 应按表 3.4.6 取值乘以 0.96 后确定。

               

<div style="text-align: center;">表 3.4.6 组合弹性剪切模量   G_{sc}  (  × 10^{4}  MPa)</div>
