Repository: 13lu14/standards-site-

File: docs/standards/JTJ073.1 - 2001 公路水泥混凝土路面 养护技术规范 (2).md (part 1 of 3)
<!-- 第 1 页 -->

JTJ 073.1—2001

# 公路水泥混凝土路面 养护技术规范

# Technical Specifications of Cement Concrete Pavement Maintenance for Highway

2001-06-07 发布

2001—10—01 实施

中华人民共和国交通部发布

<!-- 第 2 页 -->

## 中华人民共和国行业标准

## 公路水泥混凝土路面 养护技术规范

# Technical Specifications of Cement Concrete Pavement Maintenance for Highway

JTJ 073.1--2001

主编部门:江苏省交通厅公路局

水泥混凝土路面技术委员会

批准部门:中华人民共和国交通部

实行日期：2001年10月1日

<!-- 第 3 页 -->

# 关于发布《公路水泥混凝土路面养护技术规范》(JTJ 073.1—2001)的通知

交公路发[2001]295号

各省、自治区、直辖市交通厅(局、委)，各有关单位：

现发布《公路水泥混凝土路面养护技术规范》(JTJ 073.1—2001)，作为行业标准，自2001年10月1日起施行。

该标准由江苏省交通厅公路局主编，并负责解释，人民交通出版社出版。请各单位在实践中注意积累资料，总结经验，及时将发现的问题和修改意见函告江苏省交通厅公路局，以便修订时参考。

中华人民共和国交通部

2001年6月7日

<!-- 第 4 页 -->

## 前言

近年来，我国公路水泥混凝土路面有了很大的发展，到2000年底，修建里程达115754km。随着水泥混凝土路面里程的迅速增加，水泥混凝土路面的养护技术水平得到进一步提高，在多年水泥混凝土路面养护过程中，积累了丰富的实践经验。通过国家科委科技工作引导项目（NO.25）《我国水泥混凝土路面发展对策及修筑技术》的研究，取得了一批新的科研成果，从而为《公路水泥混凝土路面养护技术规范》的制订提供了可靠的基础和科学依据。

为了适应水泥混凝土路面养护工作的需要，交通部以交公路发[1994]1265号文下达了编制《公路水泥混凝土路面养护技术规范》的任务，由江苏省交通厅公路局、水泥混凝土路面技术委员会主持编写。

编写组广泛搜集国内外有关资料，充分征求各有关部门意见，形成征求意见稿，并召开征求意见会，对征求意见稿进行修改后形成送审稿，部公路司组织召开了审查会，编写组按审查意见进一步修改后形成报批稿，部公路司组织对报批稿进行了最终审校。

《公路水泥混凝土路面养护技术规范》分为10章和2个附录。主要内容有：水泥混凝土路面养护内容与质量标准，水泥混凝土路面病害类型和分级，水泥混凝土路面状况调查和评定，水泥混凝土路面日常养护，水泥混凝土路面破损处理，水泥混凝土路面改善，水泥混凝土路面修复，预制块路面养护与维修，水泥混凝土路面修复材料，水泥混凝土路面养护维修机具等。

《公路水泥混凝土路面养护技术规范》及其条文说明，主要根据近10年来研究成果和多年实践经验，并参考国外有关资料编写

<!-- 第 5 页 -->

的。我国幅员辽阔，地理气候条件相差较大，各地在具体运用规范时，应因地制宜，因时制宜，注意积累资料，不断总结经验。

对本规范及其条文说明的意见和在使用过程中出现的问题，请各单位函告江苏省交通厅公路局(地址：南京市石鼓路69号，邮政编码：210004)，以便修订时参考。

主编单位：江苏省交通厅公路局

水泥混凝土路面技术委员会

参加单位：同济大学

四川省交通厅公路局

中交公路规划设计院

河南省新乡市公路管理局

主要起草人：李华 金志强 姚祖康 沈忠仁

陈惠民 缪昌文 祝心树

审校：杨屹东傅智潘玉利

<!-- 第 6 页 -->

## 目录

1 总则 …… 1  
2 术语 …… 2  
3 水泥混凝土路面养护内容与质量标准 …… 5  
3.1 养护内容 …… 5  
3.2 养护质量标准 …… 6  
3.3 养护材料要求 …… 6  
3.4 养护机械配备 …… 7  
4 水泥混凝土路面病害类型和分级 …… 8  
4.1 水泥混凝土面层断裂类病害 …… 8  
4.2 水泥混凝土面层竖向位移类病害 …… 9  
4.3 水泥混凝土面层接缝类病害 …… 9  
4.4 水泥混凝土面层表层类病害 …… 10  
5 水泥混凝土路面状况调查和评定 …… 12  
5.1 路面状况调查 …… 12  
5.2 路面状况评定 …… 13  
5.3 养护对策 …… 16  
6 水泥混凝土路面日常养护 …… 19  
6.1 一般规定 …… 19  
6.2 清扫保洁 …… 19  
6.3 接缝保养及填缝料更换 …… 20  
6.4 排水设施养护 …… 21  
6.5 冬季养护 …… 22  
7 水泥混凝土路面破损处理 …… 24

<!-- 第 7 页 -->

7.1 裂缝维修 …… 24    
7.2 板边、板角修补 …… 27    
7.3 板块脱空处治 …… 28    
7.4 唧泥处理 …… 30    
7.5 错台处治 …… 32    
7.6 沉陷处理 …… 33    
7.7 拱起处理 …… 34    
7.8 坑洞修补 …… 35    
7.9 接缝维修 …… 35    
7.10 表面起皮(剥落、露骨)处治 …… 36    
8 水泥混凝土路面改善 …… 38    
8.1 水泥混凝土路面表面功能恢复 …… 38    
8.2 水泥混凝土加铺层 …… 40    
8.3 沥青混凝土加铺层 …… 44    
8.4 水泥混凝土路面加宽 …… 45    
9 水泥混凝土路面修复 …… 48    
9.1 整块面板翻修 …… 48    
9.2 部分路段修复 …… 48    
9.3 旧水泥混凝土路面再生利用 …… 49    
10 水泥混凝土预制块路面养护与维修 …… 51    
10.1 水泥混凝土预制块路面常见病害 …… 51    
10.2 水泥混凝土预制块路面日常养护 …… 51    
10.3 水泥混凝土预制块路面局部损坏维修 …… 52    
10.4 水泥混凝土预制块路面翻修 …… 52    
附录 A 水泥混凝土路面修补材料 …… 54    
A.1 裂缝修补材料 …… 54    
A.2 接缝材料 …… 57    
A.3 板块修补材料 …… 59    
A.4 板下封堵灌浆材料 …… 61    
附录 B 水泥混凝土路面养护维修机具 …… 63

<!-- 第 8 页 -->

B.1 养护机具 …… 63    
B.2 主要养护机具性能 …… 64    
附录 C 本规范用词说明 …… 67    
附件 公路水泥混凝土路面养护技术规范(JTJ 073.1—2001)    
条文说明 …… 69    

1. 总则 …… 71    
2. 术语 …… 73    
3. 水泥混凝土路面养护内容与质量标准 …… 74    
4. 水泥混凝土路面病害类型和分级 …… 78    
5. 水泥混凝土路面状况调查和评定 …… 82    
6. 水泥混凝土路面日常养护 …… 86    
7. 水泥混凝土路面破损处理 …… 92    
8. 水泥混凝土路面改善 …… 97    
9. 水泥混凝土路面修复 …… 101    
10. 水泥混凝土预制块路面养护与维修 …… 103    
    附录 A 水泥混凝土路面修补材料 …… 105    
    附录 B 水泥混凝土路面养护维修机具 …… 108

<!-- 第 9 页 -->

## 1 总 则

#### 1.0.1 为提高水泥混凝土路面养护水平，以保证路面使用质量，延长路面使用寿命，适应公路交通运输发展需要，结合水泥混凝土路面发展实际情况，本着科学、实用的原则特制定本规范。

#### 1.0.2 本规范适用于公路水泥混凝土路面养护。

#### 1.0.3 水泥混凝土路面养护基本要求：

1 水泥混凝土路面养护工作必须贯彻“预防为主、防治结合”的方针。根据路面实际情况和具体条件，以及水文、地质、气候、交通和公路等级等情况，采取预防性、经常性的保养和相应修补，对于较大范围路面修理，应安排大、中修或专项工程，使路面处于良好的技术状况。

2 水泥混凝土路面应以机械养护为主，并积极采用新技术、新材料、新工艺。

3 水泥混凝土路面养护必须贯彻安全生产的方针。其安全技术、劳动保护等必须符合有关规定。做到安全生产，文明施工，保护环境。

#### 1.0.4 水泥混凝土路面养护，除按本规范的规定执行外，尚应符合国家和行业现行有关标准规范的规定。

<!-- 第 10 页 -->

## 2 术语

#### 2.0.1 普通水泥混凝土路面 plain concrete pavement

除接缝区和局部范围外均不配筋的水泥混凝土路面。

#### 2.0.2 钢筋混凝土路面 reinforced concrete pavement

在混凝土板内配置纵、横向钢筋或钢筋网的水泥混凝土路面。

#### 2.0.3 钢纤维混凝土路面 steel fiber reinforced concrete pavement

在混凝土中掺入钢纤维的混凝土路面。

#### 2.0.4 连续配筋混凝土路面 Continuous reinforced concrete pavement

沿纵向配置连续的钢筋，除了在与其它路面交接处或邻近构造物处设置胀缝以及视施工需要设置施工缝外，不设横向缩缝的水泥混凝土路面。

#### 2.0.5 混凝土预制块路面 concrete block pavement

采用混凝土混合料挤压预制成各种形式混凝土块，铺砌而成的混凝土路面。

#### 2.0.6 细集料混凝土 fine aggregate concrete 由最大粒径 10mm 的集料组成的拌和物。

#### 2.0.7 拱起 blow-up

水泥混凝土路面在气温升高时，因胀缝不能充分发挥作用，造成板体向上隆起的现象。

#### 2.0.8 胀起 blow ups

混凝土路面板在局部路段范围内的向上隆起现象。

#### 2.0.9 沉陷 depression

由于路基的竖向变形而导致路面下沉的现象。

#### 2.0.10 表面剥离 scaling

<!-- 第 11 页 -->

冰冻和其它侵蚀造成的路面浅层剥落。

#### 2.0.11 网裂 map cracking

面板表层出现的纵横交错呈网状的裂纹。

#### 2.0.12 塑性收缩裂缝 plastic shrinkage crack

面板横向或斜向的表层开裂，并且不延伸到路面板的边缘。

#### 2.0.13 角隅断裂 corner break

从板角到斜向裂缝两端的距离小于边长一半,裂缝面竖直并贯穿整个板厚。

#### 2.0.14 错台 faulting of slab ends

接缝或裂缝处相邻面板的垂直高差。

#### 2.0.15 坑洞 pot hole

路面板粗集料脱落形成局部坑槽。

#### 2.0.16 唧泥 pavement pumping

由于路面排水不良，引起基层材料产生液化，在行车的重复作用下，因板体上下运动而产生抽吸作用，使路面下稀释的泥浆或细料从接缝或裂缝处挤出的现象。

#### 2.0.17 露骨 surface angularity

在行车作用下,路面被严重磨损而形成骨料裸露的现象。

#### 2.0.18 水滑 hydroplaning

车辆高速行驶时，当路面有薄层积水，由于水膜作用而使车轮滑动，产生飘浮滑移失控的现象。

#### 2.0.19 翻修 pavement recapping

对损坏的路面板块,经挖除,处理后重新浇筑的作业。

#### 2.0.20 罩面 overlay of pavement

在原有路面上加铺一层水泥混凝土或沥青混凝土的面层，以恢复路面被磨耗及表层轻度破损的措施。

#### 2.0.21 混凝土路面加铺层 concrete overlay

为提高原有路面的承载能力,在其上加铺的水泥或沥青混凝土层。

#### 2.0.22 分离式加铺层 unbonded concrete overlay

<!-- 第 12 页 -->

在原有混凝土路面上铺沥青材料或其它材料的隔离层，其上再铺筑的新混凝土面层。

#### 2.0.23 直接式加铺层 partially bonded concrete overlay 在经过清理的原有混凝土路面上直接铺筑的新混凝土面层。

#### 2. 0.24 路面状况指数(PCI) pavement condition index

表征路面完好程度的指数。

#### 2. 0.25 小修保养 routine maintenance

对公路及其工程设施进行预防性保养和修复其轻微损坏部分，使之经常保持完好状态。

#### 2. 0.26 中修工程 intermediate maintenance

对公路及其工程设施的一般性磨损和局部损坏进行定期的修理加固，以恢复原状的小型工程项目。

#### 2. 0.27 大修工程 heavy maintenance

对公路及其工程设施的较大损坏进行长期性的综合修理，以全面恢复到原设计标准，或在原技术等级范围内进行局部改善和个别增建，以逐步提高公路通行能力的工程项目。

#### 2. 0.28 改建工程 road improvement

对公路及其工程设施因不适应交通量和载重需要提高技术等级，或通过改建显著提高其通行能力的较大工程项目。

#### 2. 0.29 专项工程 special project engineering

指申请专款用于遇到自然灾害,路面遭受严重损坏而进行的修复工程。

<!-- 第 13 页 -->

## 3 水泥混凝土路面养护 内容与质量标准

### 3.1 养护内容

#### 3.1.1 行车道与硬路肩上的泥土和杂物，应经常予以清扫。当设有中间带、变速车道、爬坡车道、应急停车带时，其上的泥土和杂物亦应清扫干净。

#### 3.1.2 水泥混凝土路面各种接缝的填缝料出现缺损或溢出，应及时填补或清除，并应防止泥土、砂石及其他杂物挤压进入接缝内，影响混凝土路面板的正常伸缩。

#### 3.1.3 路基路面(包括路肩、中央分隔带)排水设施，应经常检查和疏通，防止积水，以保护路面不受地面水和地下水的损害。

#### 3.1.4 路面各种标线、导向箭头及文字标记，应及时清洗和恢复，经常保持各种标线、标记完整无缺，清晰醒目。辅助和加强标线作用的突起路标，应无损坏、松动或缺失，并保持其反射性能。

#### 3.1.5 路肩外和中央分隔带内种植的乔木、绿篱和花草，应及时浇灌、剪修，以保持路容整齐、美观。如有空缺或老化，应适时补植或更新。对病虫害，应及时防治。对影响视距和路面稳定的绿化栽植，应予以处理。

#### 3.1.6 对路面、路肩和路缘石等的局部损坏，应查清原因，采取合适的材料和相应的措施进行修复，以保持路面具备各级公路所要求的使用状态和服务水平。

#### 3.1.7 对路面的较大损坏，应按本规范对路面检查评定结果确定的养护对策，安排大、中修或专项工程，进行维修和整治。局部路段路面损坏严重的，应予以翻修，以达到设计标准；整个路段路面平整度、抗滑能力不足的，可采取罩面，铺筑加铺层，以恢复其表面功能；整个路段路面接缝填缝料失效的，应予以全面更换。

<!-- 第 14 页 -->

#### 3.1.8 对承载能力不足或不适应交通发展要求的路面，可根据不同情况进行加铺、加宽，以提高承载能力和通行能力。

### 3.2 养护质量标准

#### 3.2.1 水泥混凝土路面的养护质量标准应符合表 3.2.1 的规定。

#### 3.2.2 水泥混凝土路面在使用中，应对其使用质量进行检查。凡不符合养护质量标准的，应及时维修，或有计划地安排大、中修或专项工程，予以改善和提高。恢复和改善工程的质量标准，可参照《公路工程质量检验评定标准》(JTJ 071)执行。

<div style="text-align: center;">水泥混凝土路面养护质量标准</div>

<div style="text-align: center;">表 3.2.1</div>

<table border=1 style='margin: auto; word-wrap: break-word;'><tr><td colspan="2">项目</td><td style='text-align: center; word-wrap: break-word;'>高速公路、一级公路</td><td style='text-align: center; word-wrap: break-word;'>其他等级公路</td></tr><tr><td rowspan="4">平整度(mm)</td><td style='text-align: center; word-wrap: break-word;'>平整度仪 σ</td><td style='text-align: center; word-wrap: break-word;'>2.5</td><td style='text-align: center; word-wrap: break-word;'>3.5</td></tr><tr><td style='text-align: center; word-wrap: break-word;'>三米直尺(h)</td><td style='text-align: center; word-wrap: break-word;'>5</td><td style='text-align: center; word-wrap: break-word;'>8</td></tr><tr><td style='text-align: center; word-wrap: break-word;'>国际平整度指数</td><td style='text-align: center; word-wrap: break-word;'>4.2</td><td style='text-align: center; word-wrap: break-word;'>5.8</td></tr><tr><td style='text-align: center; word-wrap: break-word;'>IRI(m/km)</td><td style='text-align: center; word-wrap: break-word;'></td><td style='text-align: center; word-wrap: break-word;'></td></tr><tr><td rowspan="3">抗滑</td><td style='text-align: center; word-wrap: break-word;'>构造深度TD(mm)</td><td style='text-align: center; word-wrap: break-word;'>0.4</td><td style='text-align: center; word-wrap: break-word;'>0.3</td></tr><tr><td style='text-align: center; word-wrap: break-word;'>抗滑值SRV(BPN)</td><td style='text-align: center; word-wrap: break-word;'>45</td><td style='text-align: center; word-wrap: break-word;'>35</td></tr><tr><td style='text-align: center; word-wrap: break-word;'>横向力系数SFC</td><td style='text-align: center; word-wrap: break-word;'>0.38</td><td style='text-align: center; word-wrap: break-word;'>0.30</td></tr><tr><td colspan="2">相邻板高差(mm)</td><td style='text-align: center; word-wrap: break-word;'>3</td><td style='text-align: center; word-wrap: break-word;'>5</td></tr><tr><td colspan="2">接缝填缝料凹凸(mm)</td><td style='text-align: center; word-wrap: break-word;'>3</td><td style='text-align: center; word-wrap: break-word;'>5</td></tr><tr><td colspan="2">路面状况指数(PCI)</td><td style='text-align: center; word-wrap: break-word;'>≥70</td><td style='text-align: center; word-wrap: break-word;'>≥55</td></tr></table>

### 3.3 养护材料要求

#### 3.3.1 水泥混凝土路面养护维修的常规和专用材料，必须具有足够的强度、耐久性和稳定性，以承受车辆的作用和抵抗自然环境的影响。养护维修的各种材料均应进行必要的试验，不符合要求的，不得使用。

#### 3.3.2 水泥混凝土路面养护维修的常规材料的技术要求应符合《公路水泥混凝土路面设计规范》(JTJ 012)、公路水泥混凝土路面有关施工规范《公路沥青路面施工技术规范》(JTJ 032)的规定。

<!-- 第 15 页 -->

#### 3.3.3 水泥混凝土路面养护维修所用的路面标线材料的技术要求应符合《道路交通标志和标线》(GB 5768)的规定；其他专用材料的技术要求应符合本规范附录 A“水泥混凝土路面修补材料”的规定。

### 3.4 养护机械配备

#### 3.4.1 水泥混凝土路面的养护维修应根据需要与可能，参照本规范附录 B“水泥混凝土路面养护维修机具”要求配备一定数量的机械设备。

#### 3.4.2 养护维修机械应配备专业人员，加强机械的保养和维修，以提高机械设备的完好率和利用率，降低养护费用。

<!-- 第 16 页 -->

## 4 水泥混凝土路面病害类型和分级

### 4.1 水泥混凝土面层断裂类病害

#### 4.1.1 贯穿水泥混凝土面层的断裂裂缝，按裂缝出现的方位和板断裂的块数，分为下列4种病害。

1 平行或近于平行路面中心线的纵向裂缝。

2 垂直或斜向路面中心线的横向或斜向裂缝。

3 从板角隅到斜向裂缝两端的距离小于  $ 1.8 \, m $ 的角隅断裂。

4 两条以上裂缝交叉,使板断裂成 3 块以上的交叉裂缝和断裂板。

#### 4.1.2 纵向、横向或斜向裂缝和角隅断裂病害，按裂缝缝隙边缘碎裂程度和缝隙宽度，可分为下列3个轻重程度。

1 轻微——缝隙边缘无碎裂或错台的细裂缝，缝隙宽度小于3mm；或者，填封良好、边缘无碎裂或错台的裂缝。

2 中等——缝隙边缘中等碎裂(或)错台小于  $10 \, mm$的裂缝，且缝隙宽度小于$15 \, mm$。

3 严重——缝隙边缘严重碎裂或错台大于 10mm，且缝隙宽度大于 15mm。

#### 4.1.3 交叉裂缝和断裂板病害，按裂缝等级和板断裂的块数可分为下列3个轻重程度等级。

1 轻微——板被轻微裂缝分割成 2~3 块。

2 中等——板被中等裂缝分割成 3~4 块，或被轻微裂缝分割成 5 块以上。

3 严重——板被严重裂缝分割成 4~5 块，或被中等裂缝分

<!-- 第 17 页 -->

割成5块以上。

### 4.2 水泥混凝土面层竖向位移类病害

#### 4.2.1 水泥混凝土面层的竖向位移，按产生原因的不同分为下列2种病害。

1 沉陷。

2 胀起。

#### 4.2.2 沉陷和胀起病害，按其对行车的影响可分为下列3个轻重程度等级。

1 轻微——车辆以限速驶过时仅引起无不舒适感的轻微跳动。

2 中等——车辆驶过时有产生不舒适感的较大跳动。

3 严重——车辆驶过时产生过大的跳动,引起严重不舒适或不安全。

### 4.3 水泥混凝土面层接缝类病害

#### 4.3.1 水泥混凝土路面板接缝处的损坏，按损坏的形态和影响范围可分为下列6种病害。

1 接缝填缝料损坏。

2 纵向接缝张开。

3 唧泥和板底脱空。

4 错台。

5 接缝碎裂。

6 拱起。

#### 4.3.2 接缝填缝料损坏，按填缝料出现老化、挤出、缺损的情况，可分为3个轻重程度等级。

1 轻微——整个路段接缝填缝料情况良好,仅有少量接缝出现上述损坏。

2 中等——整个路段接缝填缝料情况尚可，1/3以下的接缝长度出现上述损坏，水和硬质材料易渗入或挤入。

3 严重——接缝填缝料情况很差, $1/3$以上的接缝长度出现

<!-- 第 18 页 -->

上述损坏,水和硬质材料能自由渗入或挤入,填缝料需立即更换。

#### 4.3.3 纵向接缝张开病害，按接缝的张开量可分为 2 个轻重程度等级。

1 轻微——接缝张开 10mm 以下。

2 严重——接缝张开 10mm 以上。

#### 4.3.4 唧泥和板底脱空病害，可分为2个轻重等级。

1 轻微——车辆驶过时，有水从板缝或边缘外唧出，或者在板接(裂)缝或边缘的邻近表面残留有少量唧出材料的沉淀物；

2 严重——在板接(裂)缝或边缘的表面残留有大量啷出材料的沉淀物，车辆驶过时，板有明显的颤动和脱空感。

#### 4.3.5 错台病害,按相邻板边缘的高差大小可分为 3 个轻重程度等级。

1 轻微——错台量小于  $5 ~mm$;

2 中等——错台量 5~10mm;

3 严重——错台量大于  $10 ~mm_{0}$

#### 4.3.6 接缝碎裂病害,按碎裂范围和程度可分为3个轻重程度等级。

1 轻微——碎裂仅出现在接缝或裂缝两侧  $8 \, cm$ 范围内，尚未采取临时修补措施；

2 中等——碎裂范围大于  $8~cm$，部分碎块松动或散失，但不影响安全或危害轮胎；

3 严重——影响行车安全或危害轮胎。

#### 4.3.7 拱起病害的轻重程度分级，与4.2.2条相同。

### 4.4 水泥混凝土面层表层类病害

#### 4.4.1 水泥混凝土面层的表层损坏，可分为下列5种病害。

1 磨损和露骨。

2 纹裂、网裂和起皮。

3 活性集料反应引起的网裂。

4 粗集料冻融裂纹。

5 坑洞。

<!-- 第 19 页 -->

#### 4.4.2 磨损和露骨病害，按磨损或露骨的深度分为 2 个轻重程度等级。

1 轻微——磨损、露骨深度小于等于  $3 ~mm$ 。

2 严重——磨损、露骨深度大于  $3 ~mm$ 。

#### 4.4.3 纹裂、网裂和起皮病害，按是否出现起皮和起皮病害的面积，可分为3个轻重程度等级。

1 轻微——板的大部分面积出现纹裂或网裂，但表面状况良好，无起皮。

2 中等——板出现起皮，面积小于等于混凝土板面积的 10%。

3 严重——板出现起皮，面积大于混凝土板面积的 10%。

#### 4.4.4 活性集料反应病害可分为 3 个轻重程度等级。

1 轻微——板出现网裂，面层可能变色，但未出现起皮和接缝碎裂。

2 中等——出现起皮和(或)接缝碎裂,沿裂缝和接缝有白色细屑。

3 严重——出现起皮和(或)接缝碎裂的范围发展到影响行车安全或危害轮胎，路表面有大量白色细屑。

#### 4.4.5 集料冻融裂纹病害可分为 3 个轻重程度等级。

1 轻微——裂纹出现在缝或自由边附近  $0.3 ~m$ 范围内，缝未发生碎裂；

2 中等——裂纹出现在缝或自由边附近，范围大于  $0.3 ~m$，受影响区内缝出现轻微或中等碎裂；

3 严重——裂纹影响区内裂缝出现严重碎裂，不少材料散失。

#### 4.4.6 坑洞病害不分轻重程度等级。

#### 4.4.7 修补损坏病害，按修补处再次出现的损坏情况，分为3个轻重程度等级。

1 轻微——轻微破损，或边缘处有轻微碎裂。

2 中等——轻微裂缝或车辙、推移，边缘处有中等碎裂和10mm以下错台。

3 严重——出现严重裂缝、车辙、推移或错台，需重新进行修补。

<!-- 第 20 页 -->

## 5 水泥混凝土路面状况调查和评定

### 5.1 路面状况调查

#### 5.1.1 为了解路面现状，选择相应的养护措施，制定养护政策，规划养护工程项目，编制养护计划，进行路面改建设计都应进行路面状况调查和评定。

#### 5.1.2 路面状况调查和评定包含 7 个方面：

1 路面破损状况；

2 结构承载能力；

3 行驶质量；

4 抗滑能力；

5 交通状况(车辆组成和轴载);

7 路面修建和养护历史。

6 路基和路面排水状况；

按调查需求和路面状况的不同,分别选择不同的调查内容和调查深度或细度,采用不同的评定指标和标准。

#### 5.1.3 路面破损状况以病害类型、轻重程度和出现的范围或密度三项属性表征。各种病害的定义和轻重程度分级，按第四章的规定确定。各种病害和轻重程度出现的范围或密度，以调查路段（或子路段）内出现该种病害和轻重程度等级的混凝土板块数占该路段（或子路段）板块总数的百分率计。同一块板内存在多种病害或轻重程度等级时，以最显著的种类或最重的程度计入系数。

<!-- 第 21 页 -->

调查工作采用目测和仪具量测方法，每年或每二年进行一次，视破损状况发展速度而定。为确定需采取养护措施的路段（地点)，或为路面改建设计提供依据而进行的调查，应沿整个调查路段逐块板进行；而为了解和评定路面现状对使用要求的适应程度，以制定养护政策，分配养护资金，规划养护工程项目，编制养护计划进行的调查，可采用抽样调查方法，抽样规模为10%左右（每公里选取100m，或者每个子路段选取10%的子路段长度）。

#### 5.1.4 考虑路面破损严重或者路面需承受比原设计标准轴载数大得多的车辆荷载而进行设计时，应进行现有路面的结构承载能力调查和测定。

调查测定采用无破损试验和破损试验二者结合的方式进行。无破损试验主要采用承载板、静态弯沉仪(长杆)或落锤弯沉仪等仪器，测定试验荷载作用下的路表挠度曲线，评定接缝传荷能力，判断板底脱空情况。破损试验为钻取各结构层的试样，量取其厚度，并在室内进行强度和模量的测定。

#### 5.1.5 行驶质量调查可采用反应类仪器或断面类仪器进行路面平整度测定。不同类型仪器的测定结果，应按预先经过试验建立的关系曲线，统一换算成国际平整度指数(IRI)。

平整度测定沿调查路段的各个车道逐公里进行。在路面使用初期，进行一次全线平整度测定，而后视交通量大小于每隔2~4年进行一次测定，或者按情况需要对平整度差的路段进行测定。

#### 5.1.6 抗滑能力调查包括路面表面摩阻系数和构造深度测定两项。摩阻系数可采用摆式仪测定路表面抗滑值(SRV)、或者采用偏转轮拖车测定侧向力系数(SF)、或者采用锁轮拖车测定滑移指数(SN)得到。路表面构造深度采用砂容量法测定。

在路面使用初期，对各路段进行一次全面测定。按路段内各个车道路表面的构造情况，分为若干个均匀段落，分别选择代表性测定地点。而后每隔2~4年进行一次测定，或者根据需要对抗滑性能差或行车安全有疑问的路段进行测定。

### 5.2 路面状况评定

#### 5.2.1 采用路面状况指数(PCI)和断板率(DBL)两项指标评定路面破损状况。

<!-- 第 22 页 -->

依据路段破损状况调查得到的病害类型、轻重程度和密度数据，按下列公式确定该路段的路面状况指数(PCI)，以100分制表示。

 $\mathrm{PCI}=100-\sum_{\mathrm{i}=1}^{\mathrm{n}}\sum_{\mathrm{j}=1}^{\mathrm{m}}\mathrm{DP}_{\mathrm{ij}}W_{\mathrm{ij}}$     (5.2.1-1)

 $\mathrm{DP}_{\mathrm{ij}}=A_{\mathrm{ij}}D_{\mathrm{ij}}B_{\mathrm{ij}}$     (5.2.1-2)

  Wij=≤ft&2.5Rij&&Rij<0.2 &0.5+0.686(Rij-0.2)&&0.2≤q Rij<0.55 &0.74+0.28(Rij-0.55)&&0.55≤q Rij<0.8 &0.81+0.95(Rij-0.8)&&Rij≥q0.8  

 $R_{ij}=\frac{\mathbf{D}\mathbf{P}_{ij}}{\sum\limits_{i=1}^{n}\sum\limits_{j=1}^{m_{i}}\mathbf{D}\mathbf{P}_{ij}}$     (5.2.1-3)

式中：i 和 j —— 病害种类和轻重程度；

$n$——病害种类总数；

 $m_{i}$——i 种病害的轻重程度等级数；

 $DP_{ij}$——i 种病害和 j 种轻重程度的单项扣分值,它是破损密度  $D_{ij}$ 的函数;

 $D_{ij}$——i 种病害 j 种轻重程度的板块数占调查路段板块总数的比例；

 $A_{ij}$和$B_{ij}$——系数，可参考表 5.2.1 确定；

 $W_{ij}$——同时出现多种破损时，i种病害和j种轻重程度扣分值的修正系数；

 $R_{ij}$——各单项扣分值占总扣分值的比值。

单项扣分值  $ DP_{ij} $ 和修正系数  $ W_{ij} $，应由有代表性的成员组成的

<!-- 第 23 页 -->

评定小组通过实地评定试验后制定。

<div style="text-align: center;">计算单项扣分值的系数   A_{ij}  和   B_{ij} </div>

<div style="text-align: center;">表 5.2.1</div>

<table border=1 style='margin: auto; word-wrap: break-word;'><tr><td rowspan="2">轻 重量 系数 病 害 类型</td><td colspan="3">Aᵢⱼ</td><td colspan="3">Bᵢⱼ</td></tr><tr><td style='text-align: center; word-wrap: break-word;'>轻</td><td style='text-align: center; word-wrap: break-word;'>中</td><td style='text-align: center; word-wrap: break-word;'>重</td><td style='text-align: center; word-wrap: break-word;'>轻</td><td style='text-align: center; word-wrap: break-word;'>中</td><td style='text-align: center; word-wrap: break-word;'>重</td></tr><tr><td style='text-align: center; word-wrap: break-word;'>纵、横、斜向裂缝</td><td style='text-align: center; word-wrap: break-word;'>30</td><td style='text-align: center; word-wrap: break-word;'>65</td><td style='text-align: center; word-wrap: break-word;'>93</td><td style='text-align: center; word-wrap: break-word;'>0.55</td><td style='text-align: center; word-wrap: break-word;'>0.52</td><td style='text-align: center; word-wrap: break-word;'>0.54</td></tr><tr><td style='text-align: center; word-wrap: break-word;'>角隅断裂</td><td style='text-align: center; word-wrap: break-word;'>49</td><td style='text-align: center; word-wrap: break-word;'>73</td><td style='text-align: center; word-wrap: break-word;'>95</td><td style='text-align: center; word-wrap: break-word;'>0.76</td><td style='text-align: center; word-wrap: break-word;'>0.64</td><td style='text-align: center; word-wrap: break-word;'>0.61</td></tr><tr><td style='text-align: center; word-wrap: break-word;'>交叉裂缝、断裂板</td><td style='text-align: center; word-wrap: break-word;'>70</td><td style='text-align: center; word-wrap: break-word;'>88</td><td style='text-align: center; word-wrap: break-word;'>103</td><td style='text-align: center; word-wrap: break-word;'>0.60</td><td style='text-align: center; word-wrap: break-word;'>0.50</td><td style='text-align: center; word-wrap: break-word;'>0.42</td></tr><tr><td style='text-align: center; word-wrap: break-word;'>沉陷、胀起</td><td style='text-align: center; word-wrap: break-word;'>49</td><td style='text-align: center; word-wrap: break-word;'>65</td><td style='text-align: center; word-wrap: break-word;'>92</td><td style='text-align: center; word-wrap: break-word;'>0.76</td><td style='text-align: center; word-wrap: break-word;'>0.64</td><td style='text-align: center; word-wrap: break-word;'>0.52</td></tr><tr><td style='text-align: center; word-wrap: break-word;'>唧泥</td><td style='text-align: center; word-wrap: break-word;'>25</td><td style='text-align: center; word-wrap: break-word;'>-</td><td style='text-align: center; word-wrap: break-word;'>65</td><td style='text-align: center; word-wrap: break-word;'>0.90</td><td style='text-align: center; word-wrap: break-word;'>-</td><td style='text-align: center; word-wrap: break-word;'>0.80</td></tr><tr><td style='text-align: center; word-wrap: break-word;'>错台</td><td style='text-align: center; word-wrap: break-word;'>30</td><td style='text-align: center; word-wrap: break-word;'>60</td><td style='text-align: center; word-wrap: break-word;'>92</td><td style='text-align: center; word-wrap: break-word;'>0.70</td><td style='text-align: center; word-wrap: break-word;'>0.61</td><td style='text-align: center; word-wrap: break-word;'>0.53</td></tr><tr><td style='text-align: center; word-wrap: break-word;'>接缝碎裂</td><td style='text-align: center; word-wrap: break-word;'>23</td><td style='text-align: center; word-wrap: break-word;'>30</td><td style='text-align: center; word-wrap: break-word;'>51</td><td style='text-align: center; word-wrap: break-word;'>0.81</td><td style='text-align: center; word-wrap: break-word;'>0.61</td><td style='text-align: center; word-wrap: break-word;'>0.71</td></tr><tr><td style='text-align: center; word-wrap: break-word;'>拱起</td><td style='text-align: center; word-wrap: break-word;'>49</td><td style='text-align: center; word-wrap: break-word;'>65</td><td style='text-align: center; word-wrap: break-word;'>92</td><td style='text-align: center; word-wrap: break-word;'>0.76</td><td style='text-align: center; word-wrap: break-word;'>0.64</td><td style='text-align: center; word-wrap: break-word;'>0.52</td></tr><tr><td style='text-align: center; word-wrap: break-word;'>纵缝张开</td><td style='text-align: center; word-wrap: break-word;'>30</td><td style='text-align: center; word-wrap: break-word;'>-</td><td style='text-align: center; word-wrap: break-word;'>70</td><td style='text-align: center; word-wrap: break-word;'>0.90</td><td style='text-align: center; word-wrap: break-word;'>-</td><td style='text-align: center; word-wrap: break-word;'>0.70</td></tr><tr><td style='text-align: center; word-wrap: break-word;'>填缝料损坏</td><td style='text-align: center; word-wrap: break-word;'>10</td><td style='text-align: center; word-wrap: break-word;'>35</td><td style='text-align: center; word-wrap: break-word;'>60</td><td style='text-align: center; word-wrap: break-word;'>0.95</td><td style='text-align: center; word-wrap: break-word;'>0.90</td><td style='text-align: center; word-wrap: break-word;'>0.80</td></tr><tr><td style='text-align: center; word-wrap: break-word;'>纹裂或网裂和起皮</td><td style='text-align: center; word-wrap: break-word;'>22</td><td style='text-align: center; word-wrap: break-word;'>60</td><td style='text-align: center; word-wrap: break-word;'>90</td><td style='text-align: center; word-wrap: break-word;'>0.70</td><td style='text-align: center; word-wrap: break-word;'>0.60</td><td style='text-align: center; word-wrap: break-word;'>0.50</td></tr><tr><td style='text-align: center; word-wrap: break-word;'>磨损和露骨</td><td style='text-align: center; word-wrap: break-word;'>20</td><td style='text-align: center; word-wrap: break-word;'>-</td><td style='text-align: center; word-wrap: break-word;'>60</td><td style='text-align: center; word-wrap: break-word;'>0.70</td><td style='text-align: center; word-wrap: break-word;'>-</td><td style='text-align: center; word-wrap: break-word;'>0.50</td></tr><tr><td style='text-align: center; word-wrap: break-word;'>坑洞</td><td style='text-align: center; word-wrap: break-word;'>-</td><td style='text-align: center; word-wrap: break-word;'>30</td><td style='text-align: center; word-wrap: break-word;'>-</td><td style='text-align: center; word-wrap: break-word;'>-</td><td style='text-align: center; word-wrap: break-word;'>0.60</td><td style='text-align: center; word-wrap: break-word;'>-</td></tr><tr><td style='text-align: center; word-wrap: break-word;'>活性集料反应</td><td style='text-align: center; word-wrap: break-word;'>25</td><td style='text-align: center; word-wrap: break-word;'>47</td><td style='text-align: center; word-wrap: break-word;'>70</td><td style='text-align: center; word-wrap: break-word;'>0.90</td><td style='text-align: center; word-wrap: break-word;'>0.80</td><td style='text-align: center; word-wrap: break-word;'>0.70</td></tr><tr><td style='text-align: center; word-wrap: break-word;'>修补损坏</td><td style='text-align: center; word-wrap: break-word;'>10</td><td style='text-align: center; word-wrap: break-word;'>60</td><td style='text-align: center; word-wrap: break-word;'>90</td><td style='text-align: center; word-wrap: break-word;'>0.95</td><td style='text-align: center; word-wrap: break-word;'>0.60</td><td style='text-align: center; word-wrap: break-word;'>0.54</td></tr></table>

#### 5.2.2 依据路段破损状况调查得到的断裂类病害的板块数，按断裂缝种类和严重程度的不同，采用不同的权系数进行修正后，由下式确定该路段的断板率(DBL)，以百分数表示。

 $\mathbf{D}\mathbf{B}\mathbf{L}=(\sum_{i=1}^{n}\sum_{j=1}^{m_{i}}\mathbf{D}\mathbf{B}_{ij}\mathbf{W}^{\prime}_{ij})/\mathbf{B}\mathbf{S}$     (5.2.2-1)

式中： $DB_{ij}$——i种类裂缝病害j种轻重程度的板块数；

 $W_{ij}^{\prime}$——i 种裂缝病害 j 种轻重程度的修正权系数，按表 5.2.2 确定；

$BS$——评定路段内的板块总数。

<div style="text-align: center;">计算断板率的权系数   W'_{ij} </div>

<div style="text-align: center;">表 5.2.2</div>

<table border=1 style='margin: auto; word-wrap: break-word;'><tr><td style='text-align: center; word-wrap: break-word;'>裂缝类型</td><td colspan="3">交叉裂缝</td><td colspan="3">角隅断裂</td><td colspan="3">纵、横、斜向裂缝</td></tr><tr><td style='text-align: center; word-wrap: break-word;'>轻重程度</td><td style='text-align: center; word-wrap: break-word;'>轻</td><td style='text-align: center; word-wrap: break-word;'>中</td><td style='text-align: center; word-wrap: break-word;'>重</td><td style='text-align: center; word-wrap: break-word;'>轻</td><td style='text-align: center; word-wrap: break-word;'>中</td><td style='text-align: center; word-wrap: break-word;'>重</td><td style='text-align: center; word-wrap: break-word;'>轻</td><td style='text-align: center; word-wrap: break-word;'>中</td><td style='text-align: center; word-wrap: break-word;'>重</td></tr><tr><td style='text-align: center; word-wrap: break-word;'>权系数W&#x27;ij</td><td style='text-align: center; word-wrap: break-word;'>0.60</td><td style='text-align: center; word-wrap: break-word;'>1.00</td><td style='text-align: center; word-wrap: break-word;'>1.50</td><td style='text-align: center; word-wrap: break-word;'>0.20</td><td style='text-align: center; word-wrap: break-word;'>0.70</td><td style='text-align: center; word-wrap: break-word;'>1.00</td><td style='text-align: center; word-wrap: break-word;'>0.20</td><td style='text-align: center; word-wrap: break-word;'>0.60</td><td style='text-align: center; word-wrap: break-word;'>1.00</td></tr></table>

#### 5.2.3 路面破损状况分为五个等级，各个等级的路面状况指数和断板率的评定标准如表 5.2.3 中所示。

<!-- 第 24 页 -->

<div style="text-align: center;">路面破损状况等级评定标准</div>

<div style="text-align: center;">表 5.2.3</div>

<table border=1 style='margin: auto; word-wrap: break-word;'><tr><td style='text-align: center; word-wrap: break-word;'>评定等级</td><td style='text-align: center; word-wrap: break-word;'>优</td><td style='text-align: center; word-wrap: break-word;'>良</td><td style='text-align: center; word-wrap: break-word;'>中</td><td style='text-align: center; word-wrap: break-word;'>次</td><td style='text-align: center; word-wrap: break-word;'>差</td></tr><tr><td style='text-align: center; word-wrap: break-word;'>路面状况指数PCI</td><td style='text-align: center; word-wrap: break-word;'>≥85</td><td style='text-align: center; word-wrap: break-word;'>84~70</td><td style='text-align: center; word-wrap: break-word;'>69~55</td><td style='text-align: center; word-wrap: break-word;'>54~40</td><td style='text-align: center; word-wrap: break-word;'><40</td></tr><tr><td style='text-align: center; word-wrap: break-word;'>断板率DBL(%)</td><td style='text-align: center; word-wrap: break-word;'>≤1</td><td style='text-align: center; word-wrap: break-word;'>2~5</td><td style='text-align: center; word-wrap: break-word;'>6~10</td><td style='text-align: center; word-wrap: break-word;'>11~20</td><td style='text-align: center; word-wrap: break-word;'>>20</td></tr></table>

#### 5.2.4 路面结构承载能力的评定，按《公路水泥混凝土路面设计规范》(JTJ 012)中规定的方法进行。

#### 5.2.5 路面行驶质量采用行驶质量指数(RQI)进行评定，以10分制表示。行驶质量指数同路面平整度指数IRI之间的关系，应由有代表性的成员组成的评定小组通过实地评定试验建立。也可参照下列关系式确定行驶质量指数。

 $\mathrm{RQI}=10.5-0.75\mathrm{IRI}$     (5.2.5-1)

行驶质量分为五个等级。各个等级的行驶质量标准，见表5.2.5。

<div style="text-align: center;">行驶质量等级评定标准</div>

<div style="text-align: center;">表 5.2.5</div>

<table border=1 style='margin: auto; word-wrap: break-word;'><tr><td style='text-align: center; word-wrap: break-word;'>评定等级</td><td style='text-align: center; word-wrap: break-word;'>优</td><td style='text-align: center; word-wrap: break-word;'>良</td><td style='text-align: center; word-wrap: break-word;'>中</td><td style='text-align: center; word-wrap: break-word;'>次</td><td style='text-align: center; word-wrap: break-word;'>差</td></tr><tr><td style='text-align: center; word-wrap: break-word;'>行驶质量指数RQI</td><td style='text-align: center; word-wrap: break-word;'>≥8.5</td><td style='text-align: center; word-wrap: break-word;'>8.4~7.0</td><td style='text-align: center; word-wrap: break-word;'>6.9~4.5</td><td style='text-align: center; word-wrap: break-word;'>4.4~2.0</td><td style='text-align: center; word-wrap: break-word;'><2.0</td></tr></table>

#### 5.2.6 路面表面抗滑能力采用侧向力系数 SFC 或抗滑值 SRV 以及构造深度两项指标评定。路面抗滑能力分为五个等级。各个等组的评定标准见表 5.2.6。

<div style="text-align: center;">路面抗滑能力等级评定标准</div>

<div style="text-align: center;">表 5.2.6</div>

<table border=1 style='margin: auto; word-wrap: break-word;'><tr><td style='text-align: center; word-wrap: break-word;'>评价等级</td><td style='text-align: center; word-wrap: break-word;'>优</td><td style='text-align: center; word-wrap: break-word;'>良</td><td style='text-align: center; word-wrap: break-word;'>中</td><td style='text-align: center; word-wrap: break-word;'>次Ⅲ差</td><td style='text-align: center; word-wrap: break-word;'></td></tr><tr><td style='text-align: center; word-wrap: break-word;'>构造深度(mm)</td><td style='text-align: center; word-wrap: break-word;'>≥0.8</td><td style='text-align: center; word-wrap: break-word;'>0.7~0.6</td><td style='text-align: center; word-wrap: break-word;'>0.5~0.4</td><td style='text-align: center; word-wrap: break-word;'>0.3~0.2</td><td style='text-align: center; word-wrap: break-word;'><0.2</td></tr><tr><td style='text-align: center; word-wrap: break-word;'>抗滑值SRV</td><td style='text-align: center; word-wrap: break-word;'>≥65</td><td style='text-align: center; word-wrap: break-word;'>64~55</td><td style='text-align: center; word-wrap: break-word;'>54~45</td><td style='text-align: center; word-wrap: break-word;'>44~35</td><td style='text-align: center; word-wrap: break-word;'><35</td></tr><tr><td style='text-align: center; word-wrap: break-word;'>横向力系数SFC</td><td style='text-align: center; word-wrap: break-word;'>≥0.55</td><td style='text-align: center; word-wrap: break-word;'>0.54~0.45</td><td style='text-align: center; word-wrap: break-word;'>0.44~0.38</td><td style='text-align: center; word-wrap: break-word;'>0.37~0.30</td><td style='text-align: center; word-wrap: break-word;'><0.30</td></tr></table>

### 5.3 养护对策

#### 5.3.1 高速公路及一级公路的路面破损状况等级为优和良，或者二级及二级以下公路的路面破损状况等级为中及中以上时，可采用日常养护和局部或个别板块修补措施。各种病害的养护或修补措施，可参考表 5.3.1 中所列。

<!-- 第 25 页 -->

<div style="text-align: center;">各种病害的养护或修补措施</div>

表 5.3.1

<table border=1 style='margin: auto; word-wrap: break-word;'><tr><td style='text-align: center; word-wrap: break-word;'>措施 病害</td><td style='text-align: center; word-wrap: break-word;'>可暂 不修</td><td style='text-align: center; word-wrap: break-word;'>填封 裂缝</td><td style='text-align: center; word-wrap: break-word;'>填封 接缝</td><td style='text-align: center; word-wrap: break-word;'>部分深 度修补</td><td style='text-align: center; word-wrap: break-word;'>全深度 修补</td><td style='text-align: center; word-wrap: break-word;'>换板</td><td style='text-align: center; word-wrap: break-word;'>沥青混合 料修补</td><td style='text-align: center; word-wrap: break-word;'>板底 堵封</td><td style='text-align: center; word-wrap: break-word;'>板顶 研磨</td><td style='text-align: center; word-wrap: break-word;'>刻槽</td><td style='text-align: center; word-wrap: break-word;'>边缘 排水</td></tr><tr><td style='text-align: center; word-wrap: break-word;'>纵、横、斜裂缝 和角隅断裂</td><td style='text-align: center; word-wrap: break-word;'>L</td><td style='text-align: center; word-wrap: break-word;'>L, M, H</td><td style='text-align: center; word-wrap: break-word;'></td><td style='text-align: center; word-wrap: break-word;'></td><td style='text-align: center; word-wrap: break-word;'>H</td><td style='text-align: center; word-wrap: break-word;'></td><td style='text-align: center; word-wrap: break-word;'></td><td style='text-align: center; word-wrap: break-word;'></td><td style='text-align: center; word-wrap: break-word;'></td><td style='text-align: center; word-wrap: break-word;'></td><td style='text-align: center; word-wrap: break-word;'></td></tr><tr><td style='text-align: center; word-wrap: break-word;'>交叉裂缝 和断裂板</td><td style='text-align: center; word-wrap: break-word;'></td><td style='text-align: center; word-wrap: break-word;'>L, M</td><td style='text-align: center; word-wrap: break-word;'></td><td style='text-align: center; word-wrap: break-word;'></td><td style='text-align: center; word-wrap: break-word;'></td><td style='text-align: center; word-wrap: break-word;'>M, H</td><td style='text-align: center; word-wrap: break-word;'></td><td style='text-align: center; word-wrap: break-word;'></td><td style='text-align: center; word-wrap: break-word;'></td><td style='text-align: center; word-wrap: break-word;'></td><td style='text-align: center; word-wrap: break-word;'></td></tr><tr><td style='text-align: center; word-wrap: break-word;'>沉陷、胀起</td><td style='text-align: center; word-wrap: break-word;'>L, M</td><td style='text-align: center; word-wrap: break-word;'></td><td style='text-align: center; word-wrap: break-word;'></td><td style='text-align: center; word-wrap: break-word;'></td><td style='text-align: center; word-wrap: break-word;'></td><td style='text-align: center; word-wrap: break-word;'></td><td style='text-align: center; word-wrap: break-word;'>M, H</td><td style='text-align: center; word-wrap: break-word;'>H</td><td style='text-align: center; word-wrap: break-word;'>M, H</td><td style='text-align: center; word-wrap: break-word;'></td><td style='text-align: center; word-wrap: break-word;'></td></tr><tr><td style='text-align: center; word-wrap: break-word;'>唧泥、错台</td><td style='text-align: center; word-wrap: break-word;'>L</td><td style='text-align: center; word-wrap: break-word;'></td><td style='text-align: center; word-wrap: break-word;'>L, M</td><td style='text-align: center; word-wrap: break-word;'></td><td style='text-align: center; word-wrap: break-word;'></td><td style='text-align: center; word-wrap: break-word;'></td><td style='text-align: center; word-wrap: break-word;'></td><td style='text-align: center; word-wrap: break-word;'>H</td><td style='text-align: center; word-wrap: break-word;'>H</td><td style='text-align: center; word-wrap: break-word;'></td><td style='text-align: center; word-wrap: break-word;'>M, H</td></tr><tr><td style='text-align: center; word-wrap: break-word;'>接缝碎裂</td><td style='text-align: center; word-wrap: break-word;'>L</td><td style='text-align: center; word-wrap: break-word;'></td><td style='text-align: center; word-wrap: break-word;'></td><td style='text-align: center; word-wrap: break-word;'>M, H</td><td style='text-align: center; word-wrap: break-word;'>H</td><td style='text-align: center; word-wrap: break-word;'></td><td style='text-align: center; word-wrap: break-word;'>M, H</td><td style='text-align: center; word-wrap: break-word;'></td><td style='text-align: center; word-wrap: break-word;'></td><td style='text-align: center; word-wrap: break-word;'></td><td style='text-align: center; word-wrap: break-word;'></td></tr><tr><td style='text-align: center; word-wrap: break-word;'>拱起</td><td style='text-align: center; word-wrap: break-word;'>L</td><td style='text-align: center; word-wrap: break-word;'></td><td style='text-align: center; word-wrap: break-word;'></td><td style='text-align: center; word-wrap: break-word;'></td><td style='text-align: center; word-wrap: break-word;'>M, H</td><td style='text-align: center; word-wrap: break-word;'>H</td><td style='text-align: center; word-wrap: break-word;'></td><td style='text-align: center; word-wrap: break-word;'></td><td style='text-align: center; word-wrap: break-word;'></td><td style='text-align: center; word-wrap: break-word;'></td><td style='text-align: center; word-wrap: break-word;'></td></tr><tr><td style='text-align: center; word-wrap: break-word;'>纵缝张开</td><td style='text-align: center; word-wrap: break-word;'></td><td style='text-align: center; word-wrap: break-word;'></td><td style='text-align: center; word-wrap: break-word;'>L, H</td><td style='text-align: center; word-wrap: break-word;'></td><td style='text-align: center; word-wrap: break-word;'></td><td style='text-align: center; word-wrap: break-word;'></td><td style='text-align: center; word-wrap: break-word;'></td><td style='text-align: center; word-wrap: break-word;'></td><td style='text-align: center; word-wrap: break-word;'></td><td style='text-align: center; word-wrap: break-word;'></td><td style='text-align: center; word-wrap: break-word;'></td></tr><tr><td style='text-align: center; word-wrap: break-word;'>填缝料损坏</td><td style='text-align: center; word-wrap: break-word;'>L</td><td style='text-align: center; word-wrap: break-word;'></td><td style='text-align: center; word-wrap: break-word;'>M, H</td><td style='text-align: center; word-wrap: break-word;'></td><td style='text-align: center; word-wrap: break-word;'></td><td style='text-align: center; word-wrap: break-word;'></td><td style='text-align: center; word-wrap: break-word;'></td><td style='text-align: center; word-wrap: break-word;'></td><td style='text-align: center; word-wrap: break-word;'></td><td style='text-align: center; word-wrap: break-word;'></td><td style='text-align: center; word-wrap: break-word;'></td></tr><tr><td style='text-align: center; word-wrap: break-word;'>纹裂或网 裂和起皮</td><td style='text-align: center; word-wrap: break-word;'>L, M</td><td style='text-align: center; word-wrap: break-word;'></td><td style='text-align: center; word-wrap: break-word;'></td><td style='text-align: center; word-wrap: break-word;'>M, H</td><td style='text-align: center; word-wrap: break-word;'></td><td style='text-align: center; word-wrap: break-word;'></td><td style='text-align: center; word-wrap: break-word;'>M, H</td><td style='text-align: center; word-wrap: break-word;'></td><td style='text-align: center; word-wrap: break-word;'></td><td style='text-align: center; word-wrap: break-word;'></td><td style='text-align: center; word-wrap: break-word;'></td></tr><tr><td style='text-align: center; word-wrap: break-word;'>磨损和露骨</td><td style='text-align: center; word-wrap: break-word;'>磨损</td><td style='text-align: center; word-wrap: break-word;'></td><td style='text-align: center; word-wrap: break-word;'></td><td style='text-align: center; word-wrap: break-word;'></td><td style='text-align: center; word-wrap: break-word;'></td><td style='text-align: center; word-wrap: break-word;'></td><td style='text-align: center; word-wrap: break-word;'>露骨</td><td style='text-align: center; word-wrap: break-word;'></td><td style='text-align: center; word-wrap: break-word;'></td><td style='text-align: center; word-wrap: break-word;'>磨光</td><td style='text-align: center; word-wrap: break-word;'></td></tr><tr><td style='text-align: center; word-wrap: break-word;'>活性集料反应</td><td style='text-align: center; word-wrap: break-word;'>L</td><td style='text-align: center; word-wrap: break-word;'></td><td style='text-align: center; word-wrap: break-word;'></td><td style='text-align: center; word-wrap: break-word;'></td><td style='text-align: center; word-wrap: break-word;'></td><td style='text-align: center; word-wrap: break-word;'>H</td><td style='text-align: center; word-wrap: break-word;'>M</td><td style='text-align: center; word-wrap: break-word;'></td><td style='text-align: center; word-wrap: break-word;'></td><td style='text-align: center; word-wrap: break-word;'></td><td style='text-align: center; word-wrap: break-word;'></td></tr><tr><td style='text-align: center; word-wrap: break-word;'>集料冻融裂纹</td><td style='text-align: center; word-wrap: break-word;'>L</td><td style='text-align: center; word-wrap: break-word;'></td><td style='text-align: center; word-wrap: break-word;'></td><td style='text-align: center; word-wrap: break-word;'>M, H</td><td style='text-align: center; word-wrap: break-word;'>H</td><td style='text-align: center; word-wrap: break-word;'></td><td style='text-align: center; word-wrap: break-word;'></td><td style='text-align: center; word-wrap: break-word;'></td><td style='text-align: center; word-wrap: break-word;'></td><td style='text-align: center; word-wrap: break-word;'></td><td style='text-align: center; word-wrap: break-word;'></td></tr></table>

注：表中 L、M、H 表示病害轻重程度等级：L—轻度；M—中等；H—严重。

#### 5.3.2 高速公路及一级公路的路面破损状况等级为中及中以下，或者二级及二级以下公路的路面破损状况等级为次及次以下时，应采取全路段修复或改善措施，包括沥青混合料修补、板块破碎和碾压稳定、铺筑沥青混凝土或水泥混凝土加铺层以及修建纵向边缘排水设施等。

#### 5.3.3 高速公路及一级公路的路面行驶质量等级为中及中以下，或者二级及二级以下公路的行驶质量等级为次及次以下时，应采取刻槽、罩面或加铺层等措施改善路面的平整度。

<!-- 第 26 页 -->

#### 5.3.4 高速公路及一级公路的路面抗滑能力等级为中及中以下，或者二级及二级以下公路的抗滑能力等级为次及次以下时，应采取刻槽、罩面等措施提高路表面的抗滑能力。

#### 5.3.5 路面结构承载能力不满足现有交通的要求时，应采取铺筑沥青混凝土或水泥混凝土加铺层措施提高其承载能力。

<!-- 第 27 页 -->

## 6 水泥混凝土路面日常养护

### 6.1 一般规定

#### 6.1.1 水泥混凝土路面日常养护应做好预防性、经常性养护，通过经常的巡视检查，及早发现缺陷，查清原因，采取适当措施，清除障碍物，保持路面状况良好。

#### 6.1.2 水泥混凝土路面的养护质量应符合本规范表 3.2.1 的规定。

#### 6.1.3 同一横断面上由水泥混凝土路面与其他类型路面组成时，水泥混凝土路面按本规范执行，其他路面按相应的规范要求执行。

#### 6.1.4 水泥混凝土路面局部破损的维修方法按本规范第 7 章执行。

### 6.2 清扫保洁

#### 6.2.1 水泥混凝土路面必须定期清扫泥土和污物；与其他不同类型路面平面连接处及平交道口应勤加清扫；路面上出现的小石块等坚硬物应予以清除；中央分隔带内的杂物应定期清除；保持路容整洁。

#### 6.2.2 路面清扫频率应根据公路状况、交通量大小及其组成、环境条件等确定。路面清扫宜采用机械作业。机械清扫留下的死角，应用人工清除干净。

#### 6.2.3 路面清扫时，应尽量减少清扫作业产生灰尘，以免污染环境，危及行车安全。清扫作业宜避开交通量高峰时段进行。

#### 6.2.4 路面清扫后的垃圾应运至指定地点进行处理,不得随意倾倒。

<!-- 第 28 页 -->

#### 6.2.5 当路面被油类物质或化学药品污染时，应清洗干净，必要时用中和剂或其他材料处理后再用水冲洗。

#### 6.2.6 交通标志标牌、示警桩、轮廓标以及防撞栏等交通安全设施应定期擦拭，交通标志及标线受到污染后应及时清扫(洗)，保持整洁、醒目。

#### 6.2.7 应保持交通标志标牌、标线、示警桩、轮廓标的完整，发生局部脱落、破损时应用原材料进行修复或更换。

### 6.3 接缝保养及填缝料更换

#### 6.3.1 应对接缝进行适时的保养，保持接缝完好，表面平顺。

1 填缝料凸出板面, 高速公路、一级公路超出 3mm, 其他等级公路超过 5mm 时应铲平。

2 填缝料外溢流淌到接缝两侧面板,影响路面平整度和路容时应予清除。

3 杂物嵌入接缝时应予清除，若杂物系小石块及其他坚硬物时，应及时剔除。

#### 6.3.2 应对填缝料进行周期性或日常性的更换。

1 填缝料的更换周期一般为 2~3 年。

2 填缝料局部脱落时应进行灌缝填补；填缝料脱落缺失大于三分之一缝长或填缝料老化、接缝渗水严重时应立即进行整条接缝的填缝料更换。

3 填缝料技术要求应符合本规范附录 A.2 的规定。

#### 6.3.3 填缝料的更换应做到饱满、密实、粘接牢固。清缝、灌缝宜使用专用机具。

1 更换填缝料前应将原填缝料及掉入缝槽内的砂石杂物清除干净，并保持缝槽干燥，清洁。
