Repository: 13lu14/standards-site-

File: docs/standards/JTS 239-2015 水运工程混凝土结构实体检测技术规程.md (part 1 of 5)
JTS
中华人民共和国行业标准
JTS 239—2015
中华人民共和国交通运输部发布

# 水运工程混凝土结构实体检测 技术规程

 Technical Specification for Solid Inspection of Concrete Structure in Port and Waterway Engineering

2015-02-02 发布

2015-05-01 实施

<!-- 封面 -->

中华人民共和国行业标准

 水运工程混凝土结构实体检测 技术规程

JTS 239—2015

主编单位:中交天津港湾工程研究院有限公司

批准部门:中华人民共和国交通运输部

施行日期:2015年5月1日

![](images/JTS%20239-2015%20%E6%B0%B4%E8%BF%90%E5%B7%A5%E7%A8%8B%E6%B7%B7%E5%87%9D%E5%9C%9F%E7%BB%93%E6%9E%84%E5%AE%9E%E4%BD%93%E6%A3%80%E6%B5%8B%E6%8A%80%E6%9C%AF%E8%A7%84%E7%A8%8B.assets/b6800f3b3c6818ad189867bd8d30c91b1ebee830aff6a88916b67c1f4a02f014.jpg)

人民交通出版社股份有限公司

2015·北京

<!-- 封面 -->

中华人民共和国行业标准
书名：水运工程混凝土结构实体检测技术规程
著作者：中交天津港湾工程研究院有限公司
责任编辑：董方
出版发行：人民交通出版社股份有限公司
地址：(100011)北京市朝阳区安定门外外馆斜街3号
网址：http://www.chinasybook.com
销售电话：(010)64981400,59757915
总经销：北京交实文化发展有限公司
印刷：北京鑫正大印刷有限公司
开本：880×1230 1/16
印张：6.5
字数：145千
版次：2015年4月 第1版
印次：2015年4月 第1次印刷
统一书号：15114·2110
定价：60.00元
（有印刷、装订质量问题的图书由本公司负责调换）

![](images/JTS%20239-2015%20%E6%B0%B4%E8%BF%90%E5%B7%A5%E7%A8%8B%E6%B7%B7%E5%87%9D%E5%9C%9F%E7%BB%93%E6%9E%84%E5%AE%9E%E4%BD%93%E6%A3%80%E6%B5%8B%E6%8A%80%E6%9C%AF%E8%A7%84%E7%A8%8B.assets/425915b6e89dc30f8772b90d6201e0f0b419bcf0576b6a6790ef87833e901893.jpg)

<!-- 封面 -->

 交通运输部关于发布《水运工程混凝土结构实体检测技术规程》(JTS 239—2015)的公告

2015年第8号

现发布《水运工程混凝土结构实体检测技术规程》(以下简称《规程》)。本《规程》为强制性行业标准,编号为JTS 239—2015,自2015年5月1日起施行。《港口工程混凝土非破损检测技术规程》(JTJ/T 272—99)同时废止。

本《规程》第3.2.9条中的黑体字部分为强制性条文，必须严格执行。

本《规程》由交通运输部组织中交天津港湾工程研究院有限公司等单位编制完成，由交通运输部水运局负责管理和解释，由人民交通出版社出版发行。

特此公告。

中华人民共和国交通运输部

2015年2月2日

![](images/JTS%20239-2015%20%E6%B0%B4%E8%BF%90%E5%B7%A5%E7%A8%8B%E6%B7%B7%E5%87%9D%E5%9C%9F%E7%BB%93%E6%9E%84%E5%AE%9E%E4%BD%93%E6%A3%80%E6%B5%8B%E6%8A%80%E6%9C%AF%E8%A7%84%E7%A8%8B.assets/d308e8f581f0e402b7e4ec203b495ca99b9d0cd7001cb30cb639fc3cdbb6ca45.jpg)

<!-- 封面 -->

制订说明
 制订说明

本规程是根据交通运输部“关于签订2007年度水运工程建设标准新列项目合同的通知(水运技术便字[2007]276号)”的要求,基于目前水运工程混凝土结构实体检测需要,在《港口工程混凝土非破损检测技术规程》(JTJ/T 272—99)基础上,借鉴国内外相关行业有关标准并吸纳先进的检测技术成果,经广泛征求有关单位和专家意见,编制而成。

本规程共8章、14个附录，并附条文说明，主要包括混凝土的缺陷、强度、耐久性、钢筋和面层厚度的检测技术等内容。

本规程第3.2.9条为强制性条文,必须严格执行。

本规程主编单位为中交天津港湾工程研究院有限公司,参编单位为中交第一航务工程局有限公司、中交武汉港湾工程设计研究院有限公司、中交上海港湾工程设计研究院有限公司、中交四航工程研究院有限公司、天津港建设工程质量安全监督站、南京水利科学研究院和天津大学。本规程编写人员分工如下：

1 总则: 李俊毅、刘亚平

2 术语: 李晓明

3 基本规定: 李俊毅、刘亚平、张国志、熊建波、李志国

4 混凝土缺陷的检测: 李晓明、翁友法、熊建波、张国志、李俊毅、陈浩宇
栗凤进

5 混凝土强度检测: 李俊毅、翁友法、李晓明、张国志、陈浩宇、李志国

6 混凝土耐久性检测: 李俊毅、熊建波、陈浩宇、李晓明、李志国、张国志
翁友法、栗凤进

7 混凝土中钢筋检测: 李晓明、范卫国、熊建波、李俊毅

8 面层厚度检测: 李俊毅、李晓明

附录 A: 李晓明

附录 B: 李晓明、栗凤进

附录 C: 李晓明、李俊毅

附录 D: 李晓明、翁友法

![](images/JTS%20239-2015%20%E6%B0%B4%E8%BF%90%E5%B7%A5%E7%A8%8B%E6%B7%B7%E5%87%9D%E5%9C%9F%E7%BB%93%E6%9E%84%E5%AE%9E%E4%BD%93%E6%A3%80%E6%B5%8B%E6%8A%80%E6%9C%AF%E8%A7%84%E7%A8%8B.assets/64a882757378564d38632198695349f3062eb6f854d6ed09adbc7015bbd1e332.jpg)

附录 E: 翁友法、李晓明

附录 F: 李晓明、李志国

附录 G: 李晓明、李俊毅

附录 H: 熊建波、李晓明

附录 J: 熊建波、李晓明

附录 K: 熊建波、李晓明

<!-- 第 1 页 -->

附录 L: 李晓明

附录 M: 李晓明

附录 N: 李晓明

附录 P: 李俊毅

本规程于2013年12月24日通过部审,2015年2月2日发布,自2015年5月1日起实施。

本规程由交通运输部水运局负责管理和解释。各单位在执行过程中发现的问题和意见，请及时函告交通运输部水运局（地址：北京市建国门内大街11号，交通运输部水运局技术管理处，邮政编码：100736，电子邮箱：sys616@mot.gov.cn）和本规程管理组（地址：天津市大沽南路1002号，中交天津港湾工程研究院有限公司，邮政编码：300222），以便修订时参考。

<!-- 第 2 页 -->

目次

## 目次

1 总则 …… (1)
2 术语 …… (2)
3 基本规定 …… (3)
3.1 一般规定 …… (3)
3.2 检测工作程序和内容 …… (4)
3.3 抽样原则 …… (5)
3.4 检测数据整理 …… (6)
3.5 检测报告 …… (7)
4 混凝土缺陷的检测 …… (8)
4.1 一般规定 …… (8)
4.2 均匀性检测 …… (9)
4.3 空洞、不密实区检测 …… (11)
4.4 裂缝检测 …… (12)
4.5 表面损伤层厚度检测 …… (15)
4.6 结合面质量检测 …… (17)
4.7 灌注桩混凝土缺陷检测 …… (18)
4.8 钢管混凝土缺陷检测 …… (21)
4.9 地连墙混凝土缺陷检测 …… (22)
5 混凝土强度检测 …… (23)
5.1 一般规定 …… (23)
5.2 回弹法检测 …… (23)
5.3 超声—回弹综合法检测 …… (26)
5.4 钻芯法检测 …… (27)
5.5 混凝土强度推定 …… (30)
6 混凝土耐久性检测 …… (32)
6.1 一般规定 …… (32)
6.2 抗水渗透性能检测 …… (32)
6.3 抗氯离子渗透性能检测 …… (32)
6.4 抗冻性能检测 …… (34)

<!-- 第 1 页 -->

6.5 表面硅烷浸渍质量检测 …… (36)
6.6 混凝土表面涂层质量检测 …… (36)
7 混凝土中钢筋检测 …… (38)
7.1 保护层厚度检测 …… (38)
7.2 钢筋锈蚀检测 …… (40)
8 面层厚度检测 …… (42)
附录A 超声波检测仪的率定和维护 …… (44)
A.1 一般规定 …… (44)
A.2 率定 …… (44)
A.3 声时值初读数的测定 …… (45)
A.4 维护 …… (46)
附录B $\lambda_1, \lambda_2, \lambda_3$ 值 …… (47)
附录C 专用或区域测强曲线的制定方法 …… (49)
C.1 一般规定 …… (49)
C.2 回弹测强曲线的建立 …… (49)
C.3 超声—回弹测强曲线的建立 …… (50)
C.4 相关关系式的误差分析和误差允许值 …… (50)
附录D 回弹仪的率定和维护 …… (52)
D.1 一般规定 …… (52)
D.2 率定 …… (52)
D.3 维护 …… (52)
附录E 回弹值修正值 …… (53)
附录F 钻芯机的操作和维护 …… (55)
F.1 操作 …… (55)
F.2 维护 …… (55)
附录G 芯样混凝土抗压强度异常数据判别和处理 …… (57)
G.1 一般规定 …… (57)
G.2 异常值检验 …… (57)
G.3 异常值处理 …… (57)
附录H 抗氯离子渗透性能试验 …… (58)
H.1 电通量法 …… (58)
H.2 混凝土抗氯离子渗透性能扩散系数电迁移试验方法 …… (60)
附录J 硅烷浸渍质量试验 …… (66)
J.1 吸水率试验 …… (66)
J.2 硅烷浸渍深度试验 …… (67)

<!-- 第 2 页 -->

目次
J.3 氯化物吸收量的降低效果试验 …… (68)
附录 K 涂层粘结力试验 …… (70)
附录 L 保护层测定仪的率定和维护 …… (71)
L.1 一般规定 …… (71)
L.2 率定试件的制作 …… (71)
L.3 率定 …… (72)
L.4 维护 …… (72)
附录 M $t_{\alpha}/\sqrt{n}$ 值 …… (73)
附录 N 检测记录格式 …… (74)
附录 P 本规程用词说明 …… (78)
引用标准名录 …… (79)
附加说明 本规程主编单位、参编单位、主要起草人、主要审查人、总校人员和管理组人员名单 …… (80)
附 条文说明 …… (83)

![](images/JTS%20239-2015%20%E6%B0%B4%E8%BF%90%E5%B7%A5%E7%A8%8B%E6%B7%B7%E5%87%9D%E5%9C%9F%E7%BB%93%E6%9E%84%E5%AE%9E%E4%BD%93%E6%A3%80%E6%B5%8B%E6%8A%80%E6%9C%AF%E8%A7%84%E7%A8%8B.assets/92c4ede21ec01e6a30013868d95fa74c1ef0ca735e9d0c800acd725773be5a2e.jpg)

<!-- 第 3 页 -->

1 总 则

## 1 总 则

#### 1.0.1 为统一水运工程混凝土结构实体检测技术要求,做到技术先进、经济合理、安全适用,提高检测质量,制定本规程。

#### 1.0.2 本规程适用于水运工程混凝土结构的实体检测。

#### 1.0.3 水运工程混凝土结构实体检测除应符合本规程的规定外,尚应符合国家现行有关标准的规定。<!-- 第 1 页 -->

## 2 术语

#### 2.0.1 实体检测 Solid Inspection对混凝土结构或构件实施的原位或取样的检验、测量、测试、检查和判定。

#### 2.0.2 随机抽样 Random Sampling Inspection使检测批中每个个体具有相同被抽检概率的抽样方法。

#### 2.0.3 约定抽样 Agreed Sampling Inspection由于条件限制或出于特定的检测目的,由委托方确定或与检测方协商确定被检测构件抽取样本的方法。

#### 2.0.4 检测批 Inspection Lot检测项目相同、质量要求和生产工艺等基本相同，由一定数量构件或区域等构成的检测对象。

#### 2.0.5 样本 Sample按一定程序从检测批中抽取的一个或多个个体。<!-- 第 2 页 -->

3 基本规定

## 3 基本规定

### 3.1 一般规定

#### 3.1.1 水运工程混凝土结构的实体检测可分为水运工程混凝土结构的实体验证性检测、工程质量实体检测和结构现状性能实体检测。

#### 3.1.2 水运工程混凝土结构的实体验证性检测应按现行行业标准《水运工程质量检验标准》(JTS 257)的有关规定执行。

#### 3.1.3 当遇到下列情况之一时,应进行水运工程混凝土结构工程质量的实体检测:

(1) 涉及结构安全的试块、试件以及有关材料检验数量不足；

(2) 施工质量的抽样检测结果达不到设计要求；

(3) 对施工质量有怀疑或争议；

(4) 发生工程事故,需要通过检测分析事故的原因及对结构可靠性的影响。

#### 3.1.4 混凝土工程建造过程中的施工质量的监控,可进行水运工程混凝土结构工程质量的实体检测。

#### 3.1.5 当遇到下列情况之一时,应进行水运工程混凝土结构现状性能的实体检测:

(1) 第3.1.3 条所规定的情况；

(2) 开展混凝土结构评估；

(3) 混凝土结构维修或改变使用条件前的可靠性鉴定；

(4) 对混凝土结构的现有工程质量有怀疑或争议, 或混凝土结构达到设计使用年限要继续使用的鉴定;

(5)因环境侵蚀、爆炸、撞击、灾害以及人为因素等造成影响的鉴定；

(6) 相关标准规定的混凝土结构运行期间的评定。

#### 3.1.6 水运工程混凝土结构实体检测的数据和结论应真实、可靠、有效。

#### 3.1.7 水运工程混凝土结构的实体检测应根据检测目的和内容,结合现场实际情况,制定方法适宜、项目合理的检测方案。

#### 3.1.8 水运工程混凝土结构实体检测单位和人员应符合下列条件：

(1) 检测单位具有独立法人资格, 取得相应的资质等级证书;

(2) 检测单位具有健全的技术管理和质量保证体系；

(3) 检测所用的仪器和设备具有产品合格证、计量检定机构的有效检定(校准)证书或自校证书；

(4) 检测技术人员具有相应的专业技术能力水平；

(5) 检测工作由两名或两名以上检测人员承担,且至少一名具有工程师资格的检测

人员担任主检。

### 3.2 检测工作程序和内容

#### 3.2.1 检测工作宜按图3.2.1的程序进行。

![](images/JTS%20239-2015%20%E6%B0%B4%E8%BF%90%E5%B7%A5%E7%A8%8B%E6%B7%B7%E5%87%9D%E5%9C%9F%E7%BB%93%E6%9E%84%E5%AE%9E%E4%BD%93%E6%A3%80%E6%B5%8B%E6%8A%80%E6%9C%AF%E8%A7%84%E7%A8%8B.assets/30cada64d80d93da3188e9bfca1bd93212d05593c9d26c98040729d96e4b3c34.jpg)图 3.2.1 检测工作程序

<!-- 第 3 页 -->

#### 3.2.2 现场和有关资料的调查,应包括下列工作内容:

(1) 明确委托方的检测目的和具体要求, 并了解以往检测情况;

(2) 收集被检测水运工程混凝土结构的设计图纸、设计变更、施工记录和施工验收等资料；

(3) 调查被检测水运工程混凝土结构所处环境条件、现状缺陷、使用期间的维修和加固情况、用途和荷载变更情况；

<!-- 第 4 页 -->

3 基本规定
(4) 向工程相关人员进行调查。

#### 3.2.3 检测方案应包括下列主要内容：

(1) 工程概况, 主要包括工程规模、结构类型、设计单位、施工单位、监理单位、建造年代和工程相关重大事件等;

(2) 检测目的或委托方的检测要求；

(3) 检测依据, 主要包括检测所依据的标准及有关的技术资料等;

(4) 检测项目、选用的检测方法和检测的数量；

(5) 检测人员和仪器设备情况；

(6) 检测工作计划进度和检测报告计划提交时间；

(7) 所需要的配合工作；

(8) 检测中的安全措施；

(9) 检测中的环保措施。

#### 3.2.4 检测时应确保所使用的仪器设备在检定或校准周期内，并处于正常状态。仪器设备的精度应满足检测项目的要求。

#### 3.2.5 检测的原始记录,应记录在专用记录纸上,数据准确、字迹清晰、信息完整,不得追记、涂改,如有笔误应进行杠改。当采用自动记录时,应符合有关要求。原始记录必须由检测人员签字。

#### 3.2.6 现场检测宜选用对混凝土结构无损伤的检测方法。当选用局部破损的取样检测方法或原位检测方法时，宜选择结构构件受力较小部位，且不得损害结构安全性。

#### 3.2.7 现场检测的测区和测点应有明晰标注和编号,标注和编号至少应保留至检测工作完成。

#### 3.2.8 现场取样的试件或试样应予以标识并妥善保存。

#### 3.2.9 现场检测工作结束后,应及时修补因检测造成的混凝土结构损伤。

#### 3.2.10 当发现检测数据不足时,应进行补充检测。

#### 3.2.11 检测数据计算分析工作完成后,应按时提交检测报告。

### 3.3 抽样原则

#### 3.3.1 验证性检测的项目应进行随机抽样,且样本容量应符合表3.3.1 的规定。

表 3.3.1 主要混凝土结构的抽检样本数量

<table><tr><td>检测项目</td><td>检测对象</td><td>样本容量</td></tr><tr><td rowspan="3">混凝土强度</td><td>桩、梁、板</td><td>1%~2%且不少于5件</td></tr><tr><td>沉箱、扶壁、圆筒</td><td>5%~10%且不少于5件</td></tr><tr><td>闸墙、坞墙、挡墙</td><td>5%~10%且不少于5段</td></tr><tr><td rowspan="3">保护层厚度</td><td>桩、梁、板</td><td>1%~2%且不少于3件</td></tr><tr><td>沉箱、扶壁、圆筒</td><td>10%且不少于3件</td></tr><tr><td>闸墙、坞墙、挡墙</td><td>5%且不少于3段</td></tr></table>

续表3.3.1

<table><tr><td>检测项目</td><td>检测对象</td><td>样本容量</td></tr><tr><td>抗氯离子渗透性能</td><td rowspan="2">处于浪溅区和水位变动区的梁、板、沉箱、扶壁和挡浪墙</td><td>不大于 <span class="katex"><span class="katex-html" aria-hidden="true"><span class="base"><span class="strut" style="height:0.8141em;"></span><span class="mord">20000</span><span class="mord"><span class="mord mathnormal">m</span><span class="msupsub"><span class="vlist-t"><span class="vlist-r"><span class="vlist" style="height:0.8141em;"><span style="top:-3.063em;margin-right:0.05em;"><span class="pstrut" style="height:2.7em;"></span><span class="sizing reset-size6 size3 mtight"><span class="mord mtight"><span class="mord mtight">3</span></span></span></span></span></span></span></span></span></span></span></span> 的同类实体抽检一次,每次抽检钻取芯样试件数量不少于3个</td></tr><tr><td>抗冻性能</td><td>同一配合比且同一年度施工实体抽检一次,每次抽检钻取芯样试件数量不少于9个</td></tr><tr><td rowspan="2">面层厚度</td><td>道路</td><td>长度不大于1000m抽检一个测点,且不少于3个测点</td></tr><tr><td>堆场</td><td>面积不大于 <span class="katex"><span class="katex-html" aria-hidden="true"><span class="base"><span class="strut" style="height:0.8141em;"></span><span class="mord">5000</span><span class="mord"><span class="mord mathnormal">m</span><span class="msupsub"><span class="vlist-t"><span class="vlist-r"><span class="vlist" style="height:0.8141em;"><span style="top:-3.063em;margin-right:0.05em;"><span class="pstrut" style="height:2.7em;"></span><span class="sizing reset-size6 size3 mtight"><span class="mord mtight"><span class="mord mtight">2</span></span></span></span></span></span></span></span></span></span></span></span> 抽检一个测点,且不少于3个测点</td></tr></table>

#### 3.3.2 按检测批检测的项目,在检测方法未明确规定抽样方法及样本容量情况下,应进行随机抽样,其最小样本容量不宜小于表3.3.2的规定,并同时符合表3.3.1的规定。

表 3.3.2 抽样检测的最小样本容量

<table><tr><td rowspan="2">检测批的容量</td><td colspan="3">样本最小容量</td><td rowspan="2">检测批的容量</td><td colspan="3">样本最小容量</td></tr><tr><td>A</td><td>B</td><td>C</td><td>A</td><td>B</td><td>C</td></tr><tr><td> <span class="katex"><span class="katex-html" aria-hidden="true"><span class="base"><span class="strut" style="height:0.7733em;vertical-align:-0.1367em;"></span><span class="mrel amsrm">⩽</span><span class="mspace" style="margin-right:0.2778em;"></span></span><span class="base"><span class="strut" style="height:0.6444em;"></span><span class="mord">15</span></span></span></span> </td><td>3</td><td>3</td><td>5</td><td>501~1200</td><td>32</td><td>80</td><td>125</td></tr><tr><td>16~25</td><td>3</td><td>5</td><td>8</td><td>1201~3200</td><td>50</td><td>125</td><td>200</td></tr><tr><td>26~50</td><td>5</td><td>8</td><td>13</td><td>3201~10000</td><td>80</td><td>200</td><td>315</td></tr><tr><td>51~90</td><td>5</td><td>13</td><td>20</td><td>10001~35000</td><td>125</td><td>315</td><td>500</td></tr><tr><td>91~150</td><td>8</td><td>20</td><td>32</td><td>35001~150000</td><td>200</td><td>500</td><td>800</td></tr><tr><td>151~280</td><td>13</td><td>32</td><td>50</td><td>150001~500000</td><td>315</td><td>800</td><td>1250</td></tr><tr><td>281~500</td><td>20</td><td>50</td><td>80</td><td>>500000</td><td>500</td><td>1250</td><td>2000</td></tr></table>
<!-- 第 5 页 -->

注:检测类别 A 适用于除第 

#### 3.3.1 条规定检测项目外的水运工程混凝土结构实体验证性检测的项目;检测类别 B 适用于监控水运工程混凝土工程施工质量检测的项目;检测类别 C 适用于水运工程混凝土结构工程质量的实体检测及水运工程混凝土结构现状性能的实体检测.

#### 3.3.3 当为下列情况时,检测对象可以是单个样本或部分样本,但检测结论不得扩大到未检测的构件或范围:

(1) 委托方指定检测对象或范围；

(2) 因环境侵蚀、爆炸、撞击、灾害以及人为因素等造成部分构件损伤时；

(3) 混凝土结构为单个构件；

(4) 当检测批的检测结果不能给出评定结论时, 可提供单个构件的检测结果。

### 3.4 检测数据整理

#### 3.4.1 数据的修约应符合现行国家标准《数值修约规则与极限数值的表示和判定》(GB 8170)的有关规定。

#### 3.4.2 异常数据的舍弃应符合现行国家标准《正态样本异常值的判断和处理》(GB 4883)的有关规定。3 基本规定<!-- 第 6 页 -->


### 3.5 检测报告

#### 3.5.1 水运工程混凝土结构实体检测报告应给出所检测项目的检测结果。水运工程混凝土结构实体验证性检测和混凝土结构工程质量实体检测的报告应做出所检测项目的结果是否符合设计文件要求或相应检验标准的规定。

#### 3.5.2 检测报告应结论明确、用词规范、文字简练，对于容易混淆的术语和概念可予以书面解释。

#### 3.5.3 检测报告至少应包括下列内容：

(1) 委托单位名称；

(2) 工程概况, 包括工程名称、规模、结构类型、施工日期及现状等;

(3) 设计单位、施工单位及监理单位名称；

(4) 检测原因、检测目的, 以往检测情况概述;

(5) 检测项目、检测方法及依据的标准；

(6) 主要仪器设备及状态；

(7) 抽样方案及数量；

(8) 检测日期及报告完成日期；

(9) 检测数据、分析、检测结果及检测结论；

(10) 主检、审核和批准人员的签名, 盖与检测单位名称相符的检测章、专用检测标识章和检测计量章等。

![](images/JTS%20239-2015%20%E6%B0%B4%E8%BF%90%E5%B7%A5%E7%A8%8B%E6%B7%B7%E5%87%9D%E5%9C%9F%E7%BB%93%E6%9E%84%E5%AE%9E%E4%BD%93%E6%A3%80%E6%B5%8B%E6%8A%80%E6%9C%AF%E8%A7%84%E7%A8%8B.assets/a4e453fff569442bfa0086e9e8e1ccc4bae22409c46e872fa5e8790eb53d037a.jpg)

<!-- 第 7 页 -->

## 4 混凝土缺陷的检测

### 4.1 一般规定

#### 4.1.1 混凝土缺陷的检测宜包括均匀性、空洞或不密实区的位置和范围、裂缝、表面损伤层厚度、不同时间浇筑的混凝土结合面质量等内容检测。

#### 4.1.2 检测宜采用超声波法,必要时应钻取芯样或剔凿进行验证。

#### 4.1.3 判定缺陷应根据超声波在混凝土中的传播速度、首波幅度和接收信号波形等参数通过分析综合推断。

#### 4.1.4 每次检测前,超声波检测仪应按附录 A 的规定进行率定并测定声时值初读数。

#### 4.1.5 超声波检测仪宜在温度为 $(0\sim40)$ ℃、电源电压在 $(220\pm22)$ V 的环境条件下使用。

#### 4.1.6 超声波检测仪应根据检测项目配备平面换能器或径向换能器。

#### 4.1.7 换能器应符合下列规定。

4.1.7.1 平面换能器的频率宜采用(20\~250)kHz。径向换能器的频率宜采用(20\~60)kHz,直径不宜大于32mm。
4.1.7.2 换能器的实测主频与标称频率相差不应大于 ±10%。
4.1.7.3 用于水中的换能器,其水密性应满足在1MPa水压下不渗漏。

#### 4.1.8 平面换能器应通过耦合剂与混凝土测试表面保持紧密结合,耦合层不得夹杂泥砂或空气。

#### 4.1.9 采用平面换能器检测时,混凝土结构被测表面应清洁、平整、无缝和无饰面层。

#### 4.1.10 测点布置应避开与超声波传播方向一致的主筋。若无法避免，应使两个换能器之间声波传播路径与该钢筋的最短距离不小于超声测距的 1/6。

#### 4.1.11 超声波检测时,测距测量应符合下列规定。

4.1.11.1 当采用平面换能器对测时,宜用钢卷尺测量发射和接收换能器辐射面之间的距离。
4.1.11.2 当采用平面换能器平测时,宜用钢卷尺测量发射和接收换能器内边缘之间的距离。
4.1.11.3 当采用径向换能器在钻孔或预埋管中检测时,宜用钢卷尺测量放置发射和接收换能器的钻孔孔壁或预埋管外壁之间的最短距离。
4.1.11.4 当采用平面上的平面换能器和与平面相垂直钻孔中的径向换能器结合检测时,宜用钢卷尺测量平面换能器与放置径向换能器的钻孔孔壁之间的最短距离,同时记录径向换能器刻度线的尺寸,计算平面换能器与径向换能器之间的最短距离。
4.1.11.5 测距应精确至 $1\mathrm{mm}$ ，测量误差应不大于 $\pm 1\%$ 。

#### 4.1.12 超声波检测时,测距不宜超过5m。

### 4.2 均匀性检测

#### 4.2.1 混凝土结构或构件宜采用对测法或斜测法进行测试，见图4.2.1。(a)

![](images/JTS%20239-2015%20%E6%B0%B4%E8%BF%90%E5%B7%A5%E7%A8%8B%E6%B7%B7%E5%87%9D%E5%9C%9F%E7%BB%93%E6%9E%84%E5%AE%9E%E4%BD%93%E6%A3%80%E6%B5%8B%E6%8A%80%E6%9C%AF%E8%A7%84%E7%A8%8B.assets/48574a1b5df13e690d6a83340af416a7fb6a224a82ea1558afe4772bec085fa3.jpg)
![](images/JTS%20239-2015%20%E6%B0%B4%E8%BF%90%E5%B7%A5%E7%A8%8B%E6%B7%B7%E5%87%9D%E5%9C%9F%E7%BB%93%E6%9E%84%E5%AE%9E%E4%BD%93%E6%A3%80%E6%B5%8B%E6%8A%80%E6%9C%AF%E8%A7%84%E7%A8%8B.assets/7e788a511e55f1c27a13762800b302520e8e16517b7361c1c056a98eaffdbc75.jpg)  
(b)  
图 4.2.1 测区测点布置示意图

(a) 对测法；(b) 斜测法  
1-混凝土表面；2-发射换能器；3-接收换能器；4-测距线；5-混凝土

<!-- 第 8 页 -->

4 混凝土缺陷的检测

#### 4.2.2 检测时,应在每个样本上布置不少于3个测区,每个测区不少于10对测点;相邻测点间距不宜大于500mm,测区间距不宜大于2m。

#### 4.2.3 检测应符合下列规定。

4.2.3.1 检测应按下列步骤进行：(1) 测量测距；
(2) 换能器经耦合剂与测点紧密接触；

(3) 每对测点测得一次声时值, 并记录。

4.2.3.2 在每一测区的测试过程中,超声波检测仪的参数不得随意调整。
4.2.3.3 在测试过程中,当出现下列情况之一时,应再重复测量2次:(1)相邻两对测点声时值的相对误差大于15%;
(2)首波振幅值小于30dB;

(3) 接收信号的波形不规则。

4.2.3.4 当重复测量声时值与第一次测量值的相对误差不大于15%时,将三次测量平均值用于计算分析;若重复测量声时值与第一次测量值的相对误差大于15%时,将重复两次测量平均值用于计算分析。
4.2.3.5 混凝土声速值可按式(4.2.3)计算：
$$v _ {d} = \frac {l}{t - t _ {0}}\tag{4.2.3}
$$

式中 $v_{d}$ ——对测混凝土声速(km/s)，精确至0.01km/s；

$l$——测距(mm)，精确至1mm；

t——声时值( $\mu s$ ),精确至0.1 $\mu s$ ;

<!-- 第 9 页 -->

$t_{0}$ ——声时值初读数( $\mu s$ )，精确至0.1 $\mu s$ ；

#### 4.2.4 单个样本混凝土声速的平均值、标准差和变异系数应按下列公式计算：
=======
$$
v _ {\mathrm{m}} = \frac {1}{n} \sum_ {i = 1} ^ {n} v _ {i}\tag{4.2.4-1}
$$

$$
s _ {v} = \sqrt {\frac {1}{n - 1} \sum_ {i = 1} ^ {n} \left(v _ {i} - v _ {m}\right) ^ {2}}\tag{4.2.4-2}
$$

$$
\delta_ {\mathrm{v}} = \frac {s _ {\mathrm{v}}}{v _ {\mathrm{m}}} \times 100\tag{4.2.4-3}
$$

式中 $v_{m}$ ——单个样本的声速平均值(km/s)，精确至0.01km/s；

$n$——单个样本的测点数量(对);

$v_{i}$ ——单个样本的第i对测点的声速 $(i=1,2,3\cdots n)$ （km/s），精确至0.01km/s；

$s_{v}$ ——单个样本的声速标准偏差(km/s)，精确至0.01km/s；

$\delta_{v}$ ——单个样本的声速变异系数(%)，精确至0.1%；

#### 4.2.5 混凝土均匀性判定应符合下列规定。

4.2.5.1 当单个样本的混凝土声速平均值和变异系数值同时满足式(4.2.5-1)和式(4.2.5-2)的要求时,可评定该样本的混凝土均匀性合格,反之则评定为不合格。

$$
v _ {\mathrm{m}} \geqslant 3. 5 \mathrm{km/s}\tag{4.2.5-1}
$$

$$
\delta_ {v} \leqslant 5.0 \%\tag{4.2.5-2}
$$

式中 $v_{m}$ ——单个样本的声速平均值(km/s)，精确至0.01km/s；

$\delta_{v}$ ——单个样本的声速变异系数(%)，精确至0.1%；

4.2.5.2 检测数据的异常判别可按下列步骤进行：(1) 将各测点的声学参数值由大至小按顺序分别排列, 即 $v_{1} \geqslant v_{2} \geqslant \cdots \geqslant v_{n} \geqslant v_{n+1} \cdots\cdots$ , 初步认为排在后面明显小的数据可疑, 假定这些可疑数据中最大值为 $v_{n}$ , 连同其前面的数据按式 (4.2.4-1) 和式 (4.2.4-2) 计算出的平均值和标准差, 并按式 (4.2.5-3) 计算测点声速异常判断值:
$$
v _ {0} = v _ {\mathrm{m}} - \lambda_ {1} s _ {\mathrm{v}}\tag{4.2.5-3}
$$

式中 $v_{0}$ ——测点声速异常判断值(km/s)，精确至0.01km/s；

$v_{m}$ ——测点声速平均值(km/s)，精确至0.01km/s；

$\lambda_{1}$ ——修正系数,按附录B选取;

$s_{v}$ ——标准差(km/s)，精确至0.01km/s；

(2) 当 $v_{n} \leqslant v_{0}$ 时, 则 $v_{n}$ 及排列于其后的各数据均为异常值, 并且去掉 $v_{n}$ , 再用 $v_{1} \sim v_{n-1}$ 进行计算和判别, 直至判别不出异常值为止; 当 $v_{n} > v_{0}$ 时, 应再将 $v_{n+1}$ 放进去重新进行计算和判别;

(3) 根据异常测点的分布情况, 按式(4.2.5-4)和式(4.2.5-5)进一步判别其相邻测点是否异常:

$$
v _ {0} = v _ {\mathrm{m}} - \lambda_ {2} s _ {\mathrm{r}}\tag{4.2.5-4}
$$

$$
v _ {0} = v _ {\mathrm{m}} - \lambda_ {3} s _ {\mathrm{r}}\tag{4.2.5-5}
$$
<!-- 第 10 页 -->
4 混凝土缺陷的检测

式中 $\lambda_{2}, \lambda_{3}$ ——修正系数, 按附录 B 选取, 当测点布置为网格状时取 $\lambda_{2}$ , 当单排布置测点时取 $\lambda_{3}$ .

4.2.5.3 单个样本所测各测点的声速值应按第
4.2.5.2 款的规定进行异常点判别。当出现异常测点时，应对异常测点区域进行空洞或不密实区的位置和范围、表面损伤层厚度或不同时间浇筑的混凝土结合面质量等检测。

### 4.3 空洞、不密实区检测

#### 4.3.1 当出现下列情况之一时,应进行混凝土空洞、不密实区检测:

(1) 在混凝土均匀性检测中, 被判定为异常的测点或区域;

(2) 表观质量较差的区域；

(3) 对施工质量有怀疑的结构或构件。

#### 4.3.2 当混凝土结构或构件具有平行测试面时,可采用对测法、斜测法或两者相结合的方法进行检测。当测距较大时,可采用钻孔法进行检测。

#### 4.3.3 当混凝土结构或构件具有两对相互平行的测试面时,宜采用对测法。检测范围应大于有怀疑的区域,在测试部位相互平行的测试面对应位置宜分别按等间距的网格布设测点,对应测点连线垂直于测试面,测点间距不宜大于100mm,见图4.3.3。

#### 4.3.4 当构件只具有一对相互平行测试面时，在测试部位相互平行的测试面对应位置宜分别按等间距的网格布设测点，检测范围应大于有怀疑的区域，测点间距不宜大于100mm，在对测的基础上进行交叉斜测，见图4.3.4。

![](images/JTS%20239-2015%20%E6%B0%B4%E8%BF%90%E5%B7%A5%E7%A8%8B%E6%B7%B7%E5%87%9D%E5%9C%9F%E7%BB%93%E6%9E%84%E5%AE%9E%E4%BD%93%E6%A3%80%E6%B5%8B%E6%8A%80%E6%9C%AF%E8%A7%84%E7%A8%8B.assets/5decd1852bdbfb7048eac41ed655b7b91586b615dda6ea00b10772e6cca23c80.jpg)图 4.3.3 对测法示意图  
1-发射换能器；2-接收换能器；3-空

![](images/JTS%20239-2015%20%E6%B0%B4%E8%BF%90%E5%B7%A5%E7%A8%8B%E6%B7%B7%E5%87%9D%E5%9C%9F%E7%BB%93%E6%9E%84%E5%AE%9E%E4%BD%93%E6%A3%80%E6%B5%8B%E6%8A%80%E6%9C%AF%E8%A7%84%E7%A8%8B.assets/356d822749ea197144f87433603194a62c51023e5fa33636e8083590136bfa05.jpg)  
图 4.3.4 测试示意图  
1-发射换能器；2-接收换能器；3-空  
洞；4-混凝土；5-混凝土表面  
洞；4-混凝土；5-混凝土表面

#### 4.3.5 当测距较大时,可采用钻孔法检测。应在异常点附近区域钻取测孔,其深度可根据测试需要确定,且不应钻穿结构或构件。

4.3.5.1 钻取测孔应满足下列要求：(1) 测孔与混凝土构件表面垂直；
(2) 测孔的孔径大于径向换能器直径约 $(5 \sim 10)$ mm;

(3) 清理干净测孔内粉末碎屑等；

(4) 测试完毕后,采用不低于原混凝土强度等级的细石混凝土或砂浆填补测孔,并将表面处理平整。

4.3.5.2 检测前,应在测孔内注满清水。
4.3.5.3 当钻取一个测孔时,可将一个径向换能器和一个平面换能器分别置于测孔中和垂直于测孔的测试面进行测试,见图4.3.5-1。
4.3.5.4 当钻取两个测孔时,可将两个径向换能器分别置于两测孔中进行测试,或将一个径向换能器和一个平面换能器分别置于测孔中和平行于测孔的侧面进行测试,见图4.3.5-2。
![](images/JTS%20239-2015%20%E6%B0%B4%E8%BF%90%E5%B7%A5%E7%A8%8B%E6%B7%B7%E5%87%9D%E5%9C%9F%E7%BB%93%E6%9E%84%E5%AE%9E%E4%BD%93%E6%A3%80%E6%B5%8B%E6%8A%80%E6%9C%AF%E8%A7%84%E7%A8%8B.assets/8056ef7a6eb64b4f9351bec0a5c2a26f31ba85f5f28dea027d1d06c4a5fc98bc.jpg)

#### 4.3.6 检测应按第4.2.3条的有关规定进行,并按第4.2.5.2款的规定进行异常点判别,结合异常点的分布及检测时的超声波波形状况确定混凝土内部存在不密实区或空洞的位置及范围。

图 4.3.5-1 测试示意图

1-平面换能器；2-声波传播路径；3-径向换能器；4-测孔

![](images/JTS%20239-2015%20%E6%B0%B4%E8%BF%90%E5%B7%A5%E7%A8%8B%E6%B7%B7%E5%87%9D%E5%9C%9F%E7%BB%93%E6%9E%84%E5%AE%9E%E4%BD%93%E6%A3%80%E6%B5%8B%E6%8A%80%E6%9C%AF%E8%A7%84%E7%A8%8B.assets/2342cabd4042b88a5aed842012f1556fe89c9a1682f255248572996154b8cc96.jpg)

![](images/JTS%20239-2015%20%E6%B0%B4%E8%BF%90%E5%B7%A5%E7%A8%8B%E6%B7%B7%E5%87%9D%E5%9C%9F%E7%BB%93%E6%9E%84%E5%AE%9E%E4%BD%93%E6%A3%80%E6%B5%8B%E6%8A%80%E6%9C%AF%E8%A7%84%E7%A8%8B.assets/3409e06af00150b06a7fc6a8842b6e85ad48c866b1de6850124b4eb19f729f35.jpg)  
(b)  
图 4.3.5-2 测试示意图  
(a) 平面图；(b) 立面图

<!-- 第 11 页 -->

1-径向换能器；2-平面换能器；3-测孔；4-声波传播路径；5-混凝土；6-混凝土表面

#### 4.3.7 当判定缺陷是空洞时,可按式(4.3.7)估算混凝土空洞半径:
=======
$$
r = \frac {l}{2} \sqrt {\left(\frac {t _ {\max}}{t _ {\mathrm{m}}}\right) ^ {2} - 1}\tag{4.3.7}
$$

$$
r = \frac {l}{2} \sqrt {\left(\frac {t _ {\max}}{t _ {\mathrm{m}}}\right) ^ {2} - 1}\tag{4.3.7}
$$
式中 r —— 空洞半径(mm)，精确至 1 mm；

$l$——测距(mm)，精确至1mm；

$t_{max}$ ——缺陷处的最大声时值( $\mu s$ ),精确至0.1 $\mu s$ ;

$t_{m}$ ——无缺陷区的平均声时值( $\mu s$ )，精确至0.1 $\mu s$ ；

#### 4.3.8 对判定为混凝土不密实的区域或空洞,必要时应钻取芯样验证。
### 4.4 裂缝检测
#### 4.4.1 检测前调查资料除应符合第3.2.2条规定外,尚应收集混凝土裂缝开裂时间及开裂过程等有关资料。
#### 4.4.2 裂缝长度和宽度检测应符合下列规定。
4.4.2.1 应将裂缝按位置编号，并将其位置、走向描绘于简图。4 混凝土缺陷的检测
4.4.2.2 宜用钢尺或卷尺测量裂缝的长度。
4.4.2.3 在同一条裂缝上测量裂缝的最大宽度,可采用以下3种测量方法:(1) 塞尺测量: 将塞尺插入裂缝缝隙内, 读取塞尺上所标量值;
(2) 目测放大镜测量: 将目测放大镜跨裂缝置放, 读取裂缝宽度值;<!-- 第 12 页 -->


(3) 裂缝宽度测量仪测量: 将显微摄像测量探头跨裂缝置放, 读取裂缝宽度值。

#### 4.4.3 在进行裂缝深度检测时,每条裂缝在代表性部位布置不宜少于3个测区,每个测区不宜少于4对测点,两个换能器内边缘间距宜为100mm、150mm、200mm、250mm…,测区内的测点应避开钢筋,裂缝内应无积水和异物。
#### 4.4.4 当裂缝仅有一个测试面,且预估裂缝深度不大于500mm时,可采用单面平测法进行裂缝深度检测,并应符合下列规定。
4.4.4.1 在裂缝所在同一构件上无裂缝区域应按第
#### 4.2.3 条进行检测。
4.4.4.2 无裂缝区混凝土声速值应按下列步骤计算：(1) 根据不同测距读取声时值 $t_{1}$ 、 $t_{2}$ 、 $t_{3}$ 、 $t_{4}$ …，绘制声时值—测距坐标图（图 4.4.4-1），用回归分析的方法求出声时值与测距之间的回归直线方程（4.4.4-1），得到 a 值和 b 值：
$$

l _ {i} ^ {\prime} = a + b t _ {i}\tag{4.4.4-1}
$$

式中 $l'_{i}$ ——第 i 对测点测距(mm)，精确至 1 mm；

$a$——声时值—测距图中纵坐标的截距或回归直线方程的常数项(mm);

$b$——回归系数；

$t_{i}$ ——声时值( $\mu s$ ),精确至0.1 $\mu s$ ；

(2) 混凝土声速值按式(4.4.4-2)计算：

$$
v _ {p} = b\tag{4.4.4-2}
$$

式中 $v_{p}$ ——平测时混凝土声速值(km/s)，精确至0.01km/s；

4.4.4.3 将超声波检测仪的接收和发射两个换能器分别置于裂缝对称的两侧,保持两换能器相对方向与不跨缝测量时一致,两个换能器内边缘间距宜为 100mm、150mm、200mm、250mm…,分别读取声时值 $t_{1}^{\prime}, t_{2}^{\prime}, t_{3}^{\prime}, t_{4}^{\prime}$ ,同时观察首波相位的变化,见图 4.4.4-2；
![](images/JTS%20239-2015%20%E6%B0%B4%E8%BF%90%E5%B7%A5%E7%A8%8B%E6%B7%B7%E5%87%9D%E5%9C%9F%E7%BB%93%E6%9E%84%E5%AE%9E%E4%BD%93%E6%A3%80%E6%B5%8B%E6%8A%80%E6%9C%AF%E8%A7%84%E7%A8%8B.assets/f9c635b0e33cf373dcae695555ee4b393823f89d47d0c123762ec9846ad35ff5.jpg)图 4.4.4-1 声时值—测距坐标图

![](images/JTS%20239-2015%20%E6%B0%B4%E8%BF%90%E5%B7%A5%E7%A8%8B%E6%B7%B7%E5%87%9D%E5%9C%9F%E7%BB%93%E6%9E%84%E5%AE%9E%E4%BD%93%E6%A3%80%E6%B5%8B%E6%8A%80%E6%9C%AF%E8%A7%84%E7%A8%8B.assets/417f08034b5e68a6f41bf02c870ceba06d160803650e8a7ee5f757b281119f18.jpg)  
图 4.4.4-2 裂缝深度检测示意图  
1-发射换能器；2-接收换能器；3-声波传播路径

4.4.4.4 裂缝深度可按下列公式计算：<!-- 第 13 页 -->
$$
h _ {i} = \frac {l _ {i}}{2} \sqrt {\left(\frac {t _ {i} ^ {\prime} v _ {\mathrm{p}}}{l _ {i}}\right) ^ {2} - 1}\tag{4.4.4-3}
$$

$$
h _ {\mathrm{m}} = \frac {1}{n} \sum_ {i = 1} ^ {n} h _ {i}\tag{4.4.4-4}
$$

$$
l _ {i} = l _ {i} ^ {\prime} + | a |\tag{4.4.4-5}
$$

式中 $h_{i}$ ——第 i 对测点计算的裂缝深度值(mm)，精确至 1 mm；

$l_{i}$ ——无裂缝区第 i 对测点的超声波实际传播距离(mm)，精确至 1mm；

$t_{i}^{\prime}$ ——第i对测点跨缝平测的声时值( $\mu s$ )，精确至0.1 $\mu s$ ;

$v_{p}$ ——无裂缝区平测的混凝土声速值(km/s)，精确至0.01km/s；

$h_{m}$ ——各对测点计算裂缝深度的平均值(mm)，精确至1mm；

$n$——单个测区测点数(对);

$l_{i}^{\prime}$ ——无裂缝区第i对测点测距(mm)，精确至1mm；

$a$——声时值—测距图中纵坐标的截距或回归直线方程的常数项(mm)；

4.4.4.5 裂缝深度确定应符合下列规定：(1) 跨缝测量中, 当在某测距发现首波反相时, 可用该测距及两个相邻测距的测量值按式(4.4.4-4)计算 $h_{ci}$ , 取此三点平均值 $h_{cm}$ 作为该测区深度值;
(2) 跨缝测量中如未出现首波反相现象, 则以不同测距按式(4.4.4-4)和式(4.4.4-5)计算 $h_{\mathrm{cf}}$ 和 $h_{\mathrm{cm}}$ 。将各测距 $l_{i}$ 与 $h_{\mathrm{cm}}$ 比较, 将 $l_{i}$ 小于 $h_{\mathrm{cm}}$ 或大于 $3h_{\mathrm{cm}}$ 的数据剔除, 然后取余下测点裂缝深度平均值 $h_{\mathrm{cm}}$ 作为该测区深度值;

(3) 取 3 个测区中所计算的最大裂缝深度值作为裂缝深度值。

#### 4.4.5 当裂缝部位具有一对以上相互平行的测试面时,可采用斜测法检测,检测应符合下列规定:

(1) 将发射和接收换能器分别置于两测试面对应测点 1、2、3…的位置, 见图 4.4.5, 读取相应声时值 $t_{1}, t_{2}, t_{3} \cdots$ ;

![](images/JTS%20239-2015%20%E6%B0%B4%E8%BF%90%E5%B7%A5%E7%A8%8B%E6%B7%B7%E5%87%9D%E5%9C%9F%E7%BB%93%E6%9E%84%E5%AE%9E%E4%BD%93%E6%A3%80%E6%B5%8B%E6%8A%80%E6%9C%AF%E8%A7%84%E7%A8%8B.assets/b413862026a3782f9d05f00e8169d0d05b842a4769855b27770b32b27b5502c1.jpg)  
(a)

![](images/JTS%20239-2015%20%E6%B0%B4%E8%BF%90%E5%B7%A5%E7%A8%8B%E6%B7%B7%E5%87%9D%E5%9C%9F%E7%BB%93%E6%9E%84%E5%AE%9E%E4%BD%93%E6%A3%80%E6%B5%8B%E6%8A%80%E6%9C%AF%E8%A7%84%E7%A8%8B.assets/d3b549033540f5dd536be762bc14d3e1b0c55e37be3c606100b3c17ea8370fd8.jpg)  
(b)  
图4.4.5 斜测法示意图  
(a) 平面图；(b) 立面图

(2) 根据声时、首波振幅和波形突变情况判定裂缝深度以及是否在所处断面内贯通。

<!-- 第 14 页 -->

4 混凝土缺陷的检测

#### 4.4.6 当检测大体积混凝土结构中裂缝或构件厚度大于500mm时,可采用钻孔法,测试应符合下列规定。

4.4.6.1 在裂缝部位附近钻取3个测孔,其间距不宜小于1m,测孔的布设见图4.4.6-1,校准用测孔1、测孔2之间距离与测孔2、测孔3之间距离宜相等。
4.4.6.2 测孔除满足第4.3.5.1款的要求外,跨越裂缝两侧的测孔2和测孔3深度应大于裂缝深度,其轴线应保持平行;不跨越裂缝的校准用测孔1深度约500mm。
4.4.6.3 测孔中应注满清水。
![](images/JTS%20239-2015%20%E6%B0%B4%E8%BF%90%E5%B7%A5%E7%A8%8B%E6%B7%B7%E5%87%9D%E5%9C%9F%E7%BB%93%E6%9E%84%E5%AE%9E%E4%BD%93%E6%A3%80%E6%B5%8B%E6%8A%80%E6%9C%AF%E8%A7%84%E7%A8%8B.assets/2a9a64f18c377d3950217f04ab428f6c15f3c72508865a201aec863eb3aacefc.jpg)图 4.4.6-1 测孔位置示意图

4.4.6.4 测试时,置于孔1和孔2、孔2和孔3中的发射和接收两个径向换能器,应以同一高程等距离由上至下或1-校准用测孔；2、3-测孔；4-裂缝
由下至上同时移动,逐点读取声时、波幅和换能器所处深度,并记录于测试表格中,见图4.4.6-2。

4.4.6.5 裂缝深度值可采用绘制波幅—深度坐标图确定,见图4.4.6-3,图中波幅达到最大并基本稳定所对应的深度为裂缝深度值。
![](images/JTS%20239-2015%20%E6%B0%B4%E8%BF%90%E5%B7%A5%E7%A8%8B%E6%B7%B7%E5%87%9D%E5%9C%9F%E7%BB%93%E6%9E%84%E5%AE%9E%E4%BD%93%E6%A3%80%E6%B5%8B%E6%8A%80%E6%9C%AF%E8%A7%84%E7%A8%8B.assets/74b07b4fff81b68ac49c3aa3fa04fc7dc6bca63255aed200a992d1b53fa9a963.jpg)图 4.4.6-2 测量示意图

![](images/JTS%20239-2015%20%E6%B0%B4%E8%BF%90%E5%B7%A5%E7%A8%8B%E6%B7%B7%E5%87%9D%E5%9C%9F%E7%BB%93%E6%9E%84%E5%AE%9E%E4%BD%93%E6%A3%80%E6%B5%8B%E6%8A%80%E6%9C%AF%E8%A7%84%E7%A8%8B.assets/1fb7287498bf0163d8688d2fea318f1c0b07df075ff855ab82bab9476f48a7ea.jpg)  
图 4.4.6-3 波幅—深度示意图  
1-发射换能器；2-接收换能器；3-测孔；4-测距线

#### 4.4.7 混凝土裂缝处理应符合下列规定。

4.4.7.1 应将测定的混凝土裂缝长度、宽度、深度标注于简图。
4.4.7.2 应选取有代表性的混凝土裂缝,粘结 $5 \, mm \times 30 \, mm$ 石膏楔子,观察裂缝开裂变化。

### 4.5 表面损伤层厚度检测

#### 4.5.1 表面损伤层厚度应通过采用超声波法对因冻害、高温或化学腐蚀等引起的混凝土表面的损伤层厚度进行测定。

#### 4.5.2 测区测点布置应符合下列规定。

4.5.2.1 根据混凝土结构或构件的损伤程度,结合表观质量状况,选取有代表性的部位布置测区进行检测,其数量不宜少于3个。
4.5.2.2 每个测区不宜少于10对测点。

#### 4.5.3 换能器宜选用频率较低的平面换能器。

#### 4.5.4 发射和接收两个换能器应耦合在同一测试面,间距宜为 $(30\sim100)$ mm,检测应按下列步骤进行。

4.5.4.1 测试时, 发射换能器应耦合好, 保持不动, 将接收换能器依次耦合在所选择 $30 \sim 100 \mathrm{~mm}$ 间的等间距测点 1、2、3…位置上 (图 4.5.4-1), 并读取和记录相应声时值 $t_{1} 、 t_{2} 、 t_{3} \dots$ , 测量和记录每次发射和接收换能器内边缘之间的距离 $l_{1} 、 l_{2} 、 l_{3} \dots$ 。
![](images/JTS%20239-2015%20%E6%B0%B4%E8%BF%90%E5%B7%A5%E7%A8%8B%E6%B7%B7%E5%87%9D%E5%9C%9F%E7%BB%93%E6%9E%84%E5%AE%9E%E4%BD%93%E6%A3%80%E6%B5%8B%E6%8A%80%E6%9C%AF%E8%A7%84%E7%A8%8B.assets/f254e8db83d4dec9da6da7ad276751ef39981c7fe478610ecf5ac4386ad3cd2c.jpg)图 4.5.4-1 表面损伤层厚度测试示意图  
1-发射换能器；2-接收换能器；3-声波传播路径；4-损伤层

<!-- 第 15 页 -->

4.5.4.2 当构件的损伤层厚度不均匀时,应适当扩大测试区域,增加测试点数。
4.5.4.3 可采用声时值—测距坐标图法得到声速改变形成的转折点，该点前、后分别表示损伤和未损伤混凝土的距离 l 和声时 t 相关直线，见图 4.5.4-2。
4.5.4.4 可用回归分析方法分别求出损伤、未损伤混凝土距离 l 和声时 t 直线的回归直线方程, 求得回归系数:损伤混凝土：
$$
l _ {\mathrm{f}} = a _ {1} + b _ {1} t _ {\mathrm{f}}\tag{4.5.4-1}
$$

未损伤混凝土：

$$
l _ {a} = a _ {2} + b _ {2} t _ {a}\tag{4.5.4-2}
$$

![](images/JTS%20239-2015%20%E6%B0%B4%E8%BF%90%E5%B7%A5%E7%A8%8B%E6%B7%B7%E5%87%9D%E5%9C%9F%E7%BB%93%E6%9E%84%E5%AE%9E%E4%BD%93%E6%A3%80%E6%B5%8B%E6%8A%80%E6%9C%AF%E8%A7%84%E7%A8%8B.assets/bd38ff3a0e9ee02e58c9d2e3eab91b08a097f8ef1b940486bdf527a9cc5edb1e.jpg)  
图 4.5.4-2 声时值—测距坐标图

式中 $l_{f}$ ——拐点前各测点测距(mm)，精确至1mm；

$l_{0}$ ——拐点后各测点测距(mm)，精确至1mm；

$t_{f}$ ——拐点前各测点声时值( $\mu s$ ),精确至0.1 $\mu s$ ;

$t_{0}$ ——拐点后各测点声时值( $\mu s$ ),精确至0.1 $\mu s$ ;

<!-- 第 16 页 -->

4 混凝土缺陷的检测
$a_{1}$ 、 $b_{1}$ ——回归系数,即图4.5.4-2的损伤混凝土回归直线的截距和斜率;

$a_{2}$ 、 $b_{2}$ ——回归系数，即图4.5.4-2的未损伤混凝土回归直线的截距和斜率。

4.5.4.5 按式(4.5.4-3)和式(4.5.4-4)计算混凝土损伤层厚度：
$$l _ {0} = \frac {a _ {1} b _ {2} - a _ {2} b _ {1}}{b _ {2} - b _ {1}}\tag{4.5.4-3}
$$

$$
h _ {\mathrm{f}} = \frac {l _ {0}}{2} \sqrt {\frac {b _ {2} - b _ {1}}{b _ {2} + b _ {1}}}\tag{4.5.4-4}
$$

式中 $l_{0}$ ——声速发生突变时测距(mm)，精确至1mm；

$h_{f}$ ——损伤层厚度(mm)，精确至1mm；

$a_{1}$ 、 $b_{1}$ ——回归系数，即图4.5.4-2的损伤混凝土回归直线的截距和斜率；

$a_{2}$ 、 $b_{2}$ ——回归系数，即图4.5.4-2的未损伤混凝土回归直线的截距和斜率；

### 4.6 结合面质量检测

#### 4.6.1 结合面质量应通过采用超声波法对前后两次浇筑的混凝土之间接触面的结合面质量进行测定。

#### 4.6.2 检测前资料调查除应符合第3.2.2条的规定外，尚应调查结合面的位置和走向。

#### 4.6.3 当结合面有一对平行测试面时,可采用对测法或斜测法,见图 4.6.3。测距线应平行,测点间的间距可根据结构或构件的尺寸而定,宜控制在 $(100 \sim 250)$ mm。

![](images/JTS%20239-2015%20%E6%B0%B4%E8%BF%90%E5%B7%A5%E7%A8%8B%E6%B7%B7%E5%87%9D%E5%9C%9F%E7%BB%93%E6%9E%84%E5%AE%9E%E4%BD%93%E6%A3%80%E6%B5%8B%E6%8A%80%E6%9C%AF%E8%A7%84%E7%A8%8B.assets/7e277eda0873249e9a8925ae18f5dc58898d531aa918e2655725ceff9f3c44f5.jpg)(a)

![](images/JTS%20239-2015%20%E6%B0%B4%E8%BF%90%E5%B7%A5%E7%A8%8B%E6%B7%B7%E5%87%9D%E5%9C%9F%E7%BB%93%E6%9E%84%E5%AE%9E%E4%BD%93%E6%A3%80%E6%B5%8B%E6%8A%80%E6%9C%AF%E8%A7%84%E7%A8%8B.assets/9adf2e3ee69a7e6469bc794315a7afc171e2f8555f59a14490a69c6c4979f7cb.jpg)  
(b)  
图 4.6.3 检测示意图  
(a) 对测法；(b) 斜测法

1-发射换能器；2-接收换能器；3-结合面；4-测距线；5-混凝土；6-混凝土表面

#### 4.6.4 当结合面仅具有单个测试面时,可采用钻孔法,测试应按下列要求进行。

4.6.4.1 在距结合面(50\~100)mm位置上钻取1个测孔,测孔应满足第4.3.5.1款的要求,其深度宜为构件厚度的2/3。
4.6.4.2 应在测孔内注满清水,并将径向换能器放置于测孔内。在跨越距结合面(50\~100)mm的平面上应安放一个平面换能器,见图4.6.4。
4.6.4.3 测试时,径向换能器应固定在钻孔底部,并以 $(100\sim250)$ mm等间距移动平面换能器,换能器移动时应与结合面保持平行;将径向换能器升高一定距离,重复上述步骤移动平面换能器进行检测。
![](images/JTS%20239-2015%20%E6%B0%B4%E8%BF%90%E5%B7%A5%E7%A8%8B%E6%B7%B7%E5%87%9D%E5%9C%9F%E7%BB%93%E6%9E%84%E5%AE%9E%E4%BD%93%E6%A3%80%E6%B5%8B%E6%8A%80%E6%9C%AF%E8%A7%84%E7%A8%8B.assets/045557c96c249a07401a1235785c2054a64ff82ccee20a1c670e1ede9c9c5463.jpg)  
(a)

![](images/JTS%20239-2015%20%E6%B0%B4%E8%BF%90%E5%B7%A5%E7%A8%8B%E6%B7%B7%E5%87%9D%E5%9C%9F%E7%BB%93%E6%9E%84%E5%AE%9E%E4%BD%93%E6%A3%80%E6%B5%8B%E6%8A%80%E6%9C%AF%E8%A7%84%E7%A8%8B.assets/6540bbac173d8130ea1b23b51ecd21e7676c07edcfe14545951c8d4a74240ab9.jpg)  
(b)  
图4.6.4 钻孔法示意图  
(a) 平面图；(b) 立面图  
1-径向换能器；2-平面换能器；3-声波传播路径；4-测孔；5-混凝土表面；6-结合面

<!-- 第 17 页 -->

#### 4.6.5 检测应按第

#### 4.2.3 条有关规定进行。

#### 4.6.6 所测结果应按第4.2.5.2款的规定进行异常点判别,结合波幅等声学参数变化综合分析混凝土结合面质量。当通过结合面的某些测点的数据被判为异常,并查明无其他因素影响时,可判定混凝土结合面在该部位结合不良。

#### 4.6.7 采用对测和斜测法检测时,跨越结合面超声波声速值比不跨越结合面超声波声速值显著降低的测点可判为异常测点。

#### 4.6.8 对结合面区被判为异常的部位,必要时应钻取芯样进行验证。

### 4.7 灌注桩混凝土缺陷检测

#### 4.7.1 灌注桩混凝土缺陷应通过采用超声波法对预埋声测管的桩径或边长不小于0.6m的灌注桩桩身完整性进行测定。

#### 4.7.2 声测管宜选用钢质管,其内径应大于径向换能器直径的1.5倍。

#### 4.7.3 声测管的埋设应符合下列规定。

4.7.3.1 被检桩设计桩径在(600\~2000)mm时,埋设声测管不应少于3根。
4.7.3.2 被检桩设计桩径大于 2000mm 时, 埋设声测管不应少于 4 根。
4.7.3.3 声测管应垂直于桩截面埋设，并呈对称形状布置，埋设位置及检测剖面见图4.7.3。桩径在(600\~2000)mm时的检测剖面应为1-2、1-3和2-3；桩径大于2000mm时的检测剖面应为1-2、1-3、1-4、2-3、2-4和3-4。
4.7.3.4 声测管应焊接在钢筋笼内侧，同一根桩的各根声测管应平行。
4.7.3.5 声测管的下端应封闭,上端应加盖帽,管内无异物;声测管连接处应保持通直并光滑过渡,管口宜高出桩顶(100\~500)mm,且各声测管外露管口高度相同。

#### 4.7.4 换能器除应符合第4.1.7条规定外,换能器的电缆线上应有清晰的长度标注,标注线位置的允许偏差不应大于10mm。

#### 4.7.5 进行混凝土灌注桩缺陷检测时,受检桩混凝土强度至少应达到设计强度的 70%,且不小于 15MPa。

![](images/JTS%20239-2015%20%E6%B0%B4%E8%BF%90%E5%B7%A5%E7%A8%8B%E6%B7%B7%E5%87%9D%E5%9C%9F%E7%BB%93%E6%9E%84%E5%AE%9E%E4%BD%93%E6%A3%80%E6%B5%8B%E6%8A%80%E6%9C%AF%E8%A7%84%E7%A8%8B.assets/02b38bb93be35bbea1b52f15a6bfe7ada377e66f37f542ec4c02b5cfd28ce167.jpg)(a)

![](images/JTS%20239-2015%20%E6%B0%B4%E8%BF%90%E5%B7%A5%E7%A8%8B%E6%B7%B7%E5%87%9D%E5%9C%9F%E7%BB%93%E6%9E%84%E5%AE%9E%E4%BD%93%E6%A3%80%E6%B5%8B%E6%8A%80%E6%9C%AF%E8%A7%84%E7%A8%8B.assets/46d33d4fe55740bb479aa08015773eae31d159f7aea3cfa609fa3c5a4eacc908.jpg)  
(b)  
图 4.7.3 声测管布置示意图

(a) $600\mathrm{min}\leqslant D\leqslant 2000\mathrm{min};(b)D > 2000\mathrm{min}$

<!-- 第 18 页 -->

4 混凝土缺陷的检测

#### 4.7.6 检测应符合下列规定。

4.7.6.1 检测应按下列步骤进行：(1) 打开声测管上端的盖帽, 注满清水;
(2) 用一个直径略大于换能器的钢锥作疏通吊锤,逐根检查声测管的畅通情况和实际深度,做好记录;

(3)用钢卷尺测量同根桩顶各声测管外壁间的最短距离；

(4) 按附录 A 计算声测管及耦合水层的声时值初读数；

(5) 将接收和发射两个换能器分别安放在选定剖面的两根声测管底部或顶部, 升降时控制测点间距不宜大于 250mm。实时显示和记录接收信号的时程曲线, 读取并记录各测点的声时值、首波振幅值和周期值。

4.7.6.2 测试同一根桩时,超声波检测仪的功能按钮不得随意调节。
4.7.6.3 在桩身质量可疑的测点周围,应采用加密测点,或采用交叉斜测法(图4.7.6c)和扇形扫描法(图4.7.6d)进行复测,进一步确定桩身缺陷的位置和范围。
![](images/JTS%20239-2015%20%E6%B0%B4%E8%BF%90%E5%B7%A5%E7%A8%8B%E6%B7%B7%E5%87%9D%E5%9C%9F%E7%BB%93%E6%9E%84%E5%AE%9E%E4%BD%93%E6%A3%80%E6%B5%8B%E6%8A%80%E6%9C%AF%E8%A7%84%E7%A8%8B.assets/3cb2fa5a0164c7cdc58250ee509f3a3cea4d9a36e28abbcc1122b50682b86e14.jpg)(a)

![](images/JTS%20239-2015%20%E6%B0%B4%E8%BF%90%E5%B7%A5%E7%A8%8B%E6%B7%B7%E5%87%9D%E5%9C%9F%E7%BB%93%E6%9E%84%E5%AE%9E%E4%BD%93%E6%A3%80%E6%B5%8B%E6%8A%80%E6%9C%AF%E8%A7%84%E7%A8%8B.assets/fb04347ac5a6acec518f65b8f8becba48cbe33aa92e171d244318f65b9d39c31.jpg)  
(b)

![](images/JTS%20239-2015%20%E6%B0%B4%E8%BF%90%E5%B7%A5%E7%A8%8B%E6%B7%B7%E5%87%9D%E5%9C%9F%E7%BB%93%E6%9E%84%E5%AE%9E%E4%BD%93%E6%A3%80%E6%B5%8B%E6%8A%80%E6%9C%AF%E8%A7%84%E7%A8%8B.assets/b59317fe91d19a0704fa8c4f84ea1c94efcd57fe3f97f59184b7fe0f4cf92acb.jpg)  
(4)

![](images/JTS%20239-2015%20%E6%B0%B4%E8%BF%90%E5%B7%A5%E7%A8%8B%E6%B7%B7%E5%87%9D%E5%9C%9F%E7%BB%93%E6%9E%84%E5%AE%9E%E4%BD%93%E6%A3%80%E6%B5%8B%E6%8A%80%E6%9C%AF%E8%A7%84%E7%A8%8B.assets/8a53fc35b53d6afc063b7089f55c62d464205bc0b73c5a0fdd073fbf869d5d17.jpg)  
(d)  
图 4.7.6 超声波检测方法

(a) 对测法；(b) 斜测法；(c) 交叉斜测；(d) 扇形扫描

<<<<<<< HEAD
#### 4.7.7 各测点的声时、声速、波幅及主频应根据现场检测数据, 按式(4.7.7-1) \~ 式(4.7.7-4)计算, 并绘制声速—深度曲线和波幅—深度曲线, 必要时可绘制辅助的主频—深度曲线。
$$
t _ {c i} = t _ {i} - t _ {0} ^ {\prime \prime}
$$

<!-- 第 19 页 -->

$$
v _ {i} = l _ {i} / t _ {c i}\tag{4.7.7-1}
$$

(4.7.7-2)

$$
A _ {\mathrm{pi}} = 2 0 \lg \frac {A _ {i}}{A _ {0}}\tag{4.7.7-3}
$$

$$
f _ {i} = 1 0 0 0 / T _ {\mathrm{bi}}\tag{4.7.7-4}
$$

式中 $t_{ci}$ ——第 i 对测点的混凝土声时值( $\mu s$ )，精确至 $0.1\mu s$ ;

$t_{i}$ ——第 i 对测点的仪器显示声时值( $\mu s$ )，精确至 0.1 $\mu s$ ;

$t_{0}^{\prime\prime}$ ——声时值初读数( $\mu s$ ),按附录A读取并计算,精确至0.1 $\mu s$ ;

$v_{i}$ ——第 i 对测点的混凝土声速值(km/s)，精确至 0.01 km/s；

$l_{i}$ ——第 i 对测点两根声测管内边缘之间的距离(mm)，精确至 1 mm；

$A_{pi}$ ——第i对测点的波幅值(dB)，精确至1dB；

$A_{i}$ ——第 i 对测点的首波峰值(dB)，精确至 1 dB；

$A_{0}$ ——零分贝信号幅值(dB)，精确至1dB；

$f_{i}$ ——第 i 对测点的主频值(kHz)，数字式超声波仪可直接读取，模拟式超声波仪需按式(4.7.7-4)计算，精确至1kHz；

$T_{bi}$ ——第i对测点的信号周期( $\mu s$ )，精确至0.1 $\mu s$ ；

#### 4.7.8 桩身混凝土缺陷判定方法应符合下列规定。

4.7.8.1 混凝土均匀性和异常点的判别可按第4.2.5条进行。当检测剖面 $n$ 个测点的声速值普遍偏低且离散性很小，且式(4.7.8-1)成立时，对应测点部位存在缺陷。
$$
v _ {i} <   v _ {1},\tag{4.7.8-1}
$$

式中 $v_{i}$ ——第 i 对测点的混凝土声速值(km/s)，精确至 0.01km/s；

$v_{L}$ ——声速低限值(km/s)，由预留同条件混凝土时间的抗压强度与声速对比试验结果，结合本地区实际经验确定，精确至0.01km/s；

4.7.8.2 波幅异常时临界值判据应按式(4.7.8-2)和式(4.7.8-3)计算。当式(4.7.8-3)成立时，波幅可判定为异常，对应测点部位存在缺陷。
$$A _ {\mathrm{m}} = \frac {1}{n} \sum_ {i = 1} ^ {n} A _ {\mathrm{pi}}\tag{4.7.8-2}
$$

$$
A _ {\mathrm{pi}} <   A _ {\mathrm{m}} - 6\tag{4.7.8-3}
$$

式中 $A_{m}$ ——波幅平均值(dB)，精确至1dB；

$A_{pi}$ ——第i对测点的波幅值(dB)，精确至1dB；

$n$——检测剖面测点数(对)；

4.7.8.3 PSD 值应按式(4.7.8-4)～式(4.7.8-6)计算。根据 PSD 值在某深度处的突变,结合波幅变化情况,进行异常点判别。
$$P S D = K \cdot \Delta T\tag{4.7.8-4}
$$

$$
K = (t _ {i} - t _ {i - 1}) / (h _ {i} - h _ {i - 1})\tag{4.7.8-5}
$$

$$
\Delta t = t _ {i} - t _ {i - 1}\tag{4.7.8-6}
$$

式中 $t_{i}$ ——第 i 对测点的仪器显示声时值( $\mu s$ )，精确至 $0.1\mu s$ ;

<!-- 第 20 页 -->

4 混凝土缺陷的检测
$t_{i-1}$ ——第 $(i-1)$ 对测点声时值( $\mu s$ ),精确至0.1 $\mu s$ ;

$h_{i}$ ——第 i 对测点的深度(mm)，精确至 1 mm；

$h_{i-1}$ ——第 $(i-1)$ 对测点深度(mm)，精确至1mm；

4.7.8.4 主频异常值可根据主频—深度曲线上主频值明显降低情况进行判别。
4.7.8.5 桩身完整性应结合桩身混凝土各声学参数临界值、PSD判据、混凝土声速低限值及桩身质量可疑点加密测试后确定的缺陷位置、范围，按表4.7.8进行判定。

#### 4.7.8 桩身完整性判定

<table><tr><td>类别</td><td>特征</td></tr><tr><td>I</td><td>各检测剖面的声学参数均无异常;无声速低于低限值异常</td></tr><tr><td>II</td><td>某一检测剖面个别测点的声学参数出现异常;无声速低于低限值异常</td></tr><tr><td>III</td><td>某一检测剖面连续多个测点的声学参数出现异常;两个或两个以上检测剖面在同一深度测点的声学参数出现异常;局部混凝土声速出现低于低限值异常</td></tr><tr><td>IV</td><td>某一检测剖面连续多个测点的声学参数出现明显异常;两个或两个以上检测剖面在同一深度测点的声学参数出现明显异常;桩身混凝土声速出现普遍低于低限值异常或无法检测首波或声波接收信号严重畸变</td></tr></table>

### 4.8 钢管混凝土缺陷检测

#### 4.8.1 钢管混凝土缺陷检测宜先用小锤敲击法进行普查,再用超声波法检测。

#### 4.8.2 用小锤敲击钢管混凝土外侧的钢管壁,应根据响声判断钢管与混凝土结合紧密程度,初步判定钢管与混凝土结合的密实情况,并将判断结果描绘于简图中。

#### 4.8.3 超声波法检测应符合下列规定。

4.8.3.1 超声法检测钢管中混凝土的强度,圆钢管的外径不宜小于300mm,方钢管的最小边长不宜小于275mm。
4.8.3.2 钢管外表面应光洁、无严重锈蚀。
4.8.3.3 超声波测区布置应均匀,每个构件宜布置10个测区。每个测区不宜少于4对测点,见图4.8.3。
![](images/JTS%20239-2015%20%E6%B0%B4%E8%BF%90%E5%B7%A5%E7%A8%8B%E6%B7%B7%E5%87%9D%E5%9C%9F%E7%BB%93%E6%9E%84%E5%AE%9E%E4%BD%93%E6%A3%80%E6%B5%8B%E6%8A%80%E6%9C%AF%E8%A7%84%E7%A8%8B.assets/781dde1e156ff07d2d7a737c12c9b277e4335a8e3d06dfae48801bf1934a4cc5.jpg)图 4.8.3 超声波法测点布置示意图  
1-测距线；2-平面换能器；3-钢管管壁

![](images/JTS%20239-2015%20%E6%B0%B4%E8%BF%90%E5%B7%A5%E7%A8%8B%E6%B7%B7%E5%87%9D%E5%9C%9F%E7%BB%93%E6%9E%84%E5%AE%9E%E4%BD%93%E6%A3%80%E6%B5%8B%E6%8A%80%E6%9C%AF%E8%A7%84%E7%A8%8B.assets/165fb5059cfe7565215e7bf3f1dc7c7b200e92e57c98b365cd36ebbb19ac0aad.jpg)

<!-- 第 21 页 -->

4.8.3.4 将发射和接收两个平面换能器分别耦合在钢管混凝土两侧对应同一轴线上，该轴线应通过钢管的圆心，并逐一采用对测法进行测试。
4.8.3.5 混凝土均匀性和异常点的判别应按照第4.2.5条进行。

#### 4.8.4 对于直径较大的钢管混凝土,也可采用预埋声测管的方法检测,检测应按第4.7节混凝土灌注桩缺陷检测进行,钢管内混凝土完整性判定应按表4.7.8进行。

### 4.9 地连墙混凝土缺陷检测

#### 4.9.1 地连墙混凝土缺陷应通过采用超声波法对墙体混凝土整体质量进行测定。

#### 4.9.2 检测宜采用预埋声测管的方法。

#### 4.9.3 单幅槽段应作为一个样本。在所抽取样本上应根据槽段的尺寸均匀埋置声测管。

#### 4.9.4 声测管及其埋设应符合第4.7.2 条和第 4.7.3 条的有关规定。

#### 4.9.5 换能器应符合第4.7.4 条的规定。

#### 4.9.6 检测龄期应符合第4.7.5 条的规定。

#### 4.9.7 检测步骤应符合第4.7.6 条的规定。

#### 4.9.8 墙体混凝土完整性判定应按表4.7.8进行。

#### 4.9.9 墙体被判为异常的部位,必要时应钻取芯样进行验证。5 混凝土强度检测<!-- 第 22 页 -->


## 5 混凝土强度检测

### 5.1 一般规定

#### 5.1.1 检测混凝土结构中混凝土抗压强度,宜采用间接法中的非破损的回弹法或超声—回弹综合法,必要时可采用直接测定抗压强度的微破损钻芯法。

#### 5.1.2 测区或钻芯位置应布置在混凝土结构的无缺陷、无损伤且具有代表性的部位；当混凝土结构存在缺陷、损伤或性能劣化现象时，检测报告应予以描述。

#### 5.1.3 在用回弹法或超声—回弹综合法检测混凝土强度时,应按附录 C 规定的方法预先建立专用或区域的结构混凝土强度与回弹值之间的测强曲线,或结构混凝土强度与回弹值、混凝土声速值之间的测强曲线,计算结构混凝土强度代表值;当无专用或区域的测强曲线时,可采用本规程的测强曲线计算结构混凝土强度代表值。

### 5.2 回弹法检测

#### 5.2.1 回弹仪检测混凝土强度不得用于表层或内部质量有明显差异的混凝土结构或构件。

#### 5.2.2 回弹仪的选择应符合下列规定：

(1) 标称能量为 2.207J 混凝土回弹仪, 适用于混凝土强度范围为 $(10 \sim 60)(10∼60)(10 \sim 60)(10∼60)$ MPa;

(2)标称能量为4.5J混凝土回弹仪,适用于混凝土强度范围为(50\~100)MPa。

#### 5.2.3 在洛氏硬度 HRC 为 $60 \pm 2$ 的钢砧上，标称能量为 2.207J 混凝土回弹仪的率定值应为 $80 \pm 2$ ; 标称能量为 4.5J 混凝土回弹仪的率定值应为 $88 \pm 2$ 。

#### 5.2.4 弹击拉簧应处于自由状态,在弹击锤与弹击杆碰撞瞬间,弹击锤起跳点应位于指针指示刻度尺的零点处。

#### 5.2.5 回弹仪使用时的环境温度应为 $(-4\sim40)$ ℃。

#### 5.2.6 回弹仪在检测前后,均应按照附录 D 进行率定试验,并应符合第5.2.3 条和第 5.2.4 条的规定。

#### 5.2.7 测区的技术要求应符合下列规定。

5.2.7.1 每个样本测区数不应少于 5 个, 相邻两测区的间距不宜大于 2m, 靠近构件端部或施工缝边缘的测区距离构件端部或施工缝边缘不宜大于 0.5m 且不宜小于 0.2m。
5.2.7.2 测区宜选在使回弹仪处于水平方向的混凝土浇筑侧面。当不能满足这一要求时，可使回弹仪处于非水平方向的混凝土浇筑侧面、表面或底面。
5.2.7.3 每个测区宜选在样本的两个对称或相邻可测试表面上,也可选在一个可测试面上,均匀分布。
5.2.7.4 测区的面积不宜大于 $0.04\mathrm{m}^2$ ，并能容纳8个或16个测点，见图5.2.7。
![](images/JTS%20239-2015%20%E6%B0%B4%E8%BF%90%E5%B7%A5%E7%A8%8B%E6%B7%B7%E5%87%9D%E5%9C%9F%E7%BB%93%E6%9E%84%E5%AE%9E%E4%BD%93%E6%A3%80%E6%B5%8B%E6%8A%80%E6%9C%AF%E8%A7%84%E7%A8%8B.assets/79097c067957b7bcf22f2c69168811ea41cfcc96e40c45c2b587625bf6a0ea57.jpg)
![](images/JTS%20239-2015%20%E6%B0%B4%E8%BF%90%E5%B7%A5%E7%A8%8B%E6%B7%B7%E5%87%9D%E5%9C%9F%E7%BB%93%E6%9E%84%E5%AE%9E%E4%BD%93%E6%A3%80%E6%B5%8B%E6%8A%80%E6%9C%AF%E8%A7%84%E7%A8%8B.assets/86eb68a2109adc13188fe8515e52a8d919e6d3bdb83549274a0723b09007522a.jpg)  
图 5.2.7 测区和测点示意图

(a) 对测法；(b) 平测法  
1-混凝土表面；2-测区；3-测点

<!-- 第 23 页 -->

5.2.7.5 测区表面应为混凝土原浆面，并应清洁、平整、干燥，不应有疏松层、浮浆、油垢、粉刷层、蜂窝以及麻面等表观缺陷。
5.2.7.6 测区应标有清晰的编号,并宜在记录纸上绘制测区布置示意图和描述外观质量情况。

#### 5.2.8 回弹值测量应符合下列规定。

5.2.8.1 测点宜在测区范围内均匀分布,相邻两测点的净距不宜小于20mm;测点距外露钢筋、预埋件的距离不宜小于30mm。
5.2.8.2 测点不应在气孔或外露石子上，同一测点只应弹击一次。
5.2.8.3 回弹仪的轴线应始终垂直于结构或构件的混凝土检测面,缓慢均匀施压,不宜用力过猛或冲击,准确读数,快速复位。
5.2.8.4 每一测点的回弹值读数应估读至1。

#### 5.2.9 碳化深度测定应符合下列规定。

5.2.9.1 回弹值测量完毕后,应在有代表性的测区上测量碳化深度值,测点数不应少于3个,并分布在不同测区。
5.2.9.2 碳化深度值测量,可采用电动冲击锤及钻芯机等工具在测区表面形成直径约15mm的孔洞,其深度应大于混凝土的碳化深度。孔洞中的粉末和碎屑应清理干净,并不得用水擦洗。
5.2.9.3 应采用浓度为 1% \~ 2% 的酚酞酒精溶液滴在孔洞内壁的边缘处, 当已碳化与未碳化界线清晰时, 再用深度测量工具测量已碳化与未碳化混凝土交界面处到混凝土表面的垂直距离。测量 3 次, 每次读数应精确至 0.25mm, 取其平均值为一个测点的碳化深度值, 并应精确至 0.5mm。所有测点的碳化值的平均值为该样本每测区的碳化深度值, 并应精确至 0.5mm。当碳化深度值极差大于 2.0mm 时, 应在每一测区测量碳化深度值。

#### 5.2.10 回弹值计算应符合下列规定。

5.2.10.1 测区回弹值应以回弹仪水平方向混凝土浇筑侧面的测试值为基准。5 混凝土强度检测
5.2.10.2 计算测区回弹代表值时,应从该测区的16个回弹测点值中剔除3个最大值和3个最小值,用其余的10个回弹值按式(5.2.10-1)计算测区回弹代表值。
$$R _ {\mathrm{m}} = \frac {\sum_ {i = 1} ^ {1 0} R _ {i}}{1 0}\tag{5.2.10-1}
$$
<!-- 第 24 页 -->


式中 $R_{m}$ ——测区回弹代表值,精确至0.1;

$R_{i}$ ——第 i 个测点的回弹值；

5.2.10.3 当回弹仪在非水平方向检测混凝土浇筑侧面时,应按式(5.2.10-2)换算成水平方向检测混凝土浇筑侧面回弹代表值。
$$R _ {\mathrm{m}} = R _ {\mathrm{ma}} + R _ {\mathrm{ao}}\tag{5.2.10-2}
$$

式中 $R_{m}$ ——测区回弹代表值,精确至0.1;

$R_{ma}$ ——非水平方向检测时测区回弹代表值,精确至0.1;

$R_{\alpha\alpha}$ ——非水平方向检测时回弹值修正值,按附录E的规定采用；

5.2.10.4 当回弹仪在水平方向检测混凝土浇筑表面和底面时,应按式(5.2.10-3)或式(5.2.10-4)换算成水平方向检测混凝土浇筑侧面回弹代表值。
$$R _ {\mathrm{m}} = R _ {\mathrm{m}} ^ {\mathrm{t}} + R _ {\mathrm{o}} ^ {\mathrm{t}}\tag{5.2.10-3}
$$

$$
R _ {\mathrm{m}} = R _ {\mathrm{m}} ^ {\mathrm{b}} + R _ {\mathrm{o}} ^ {\mathrm{b}}\tag{5.2.10-4}
$$

式中 $R_{m}$ ——测区回弹代表值,精确至0.1;

$R_{m}^{t}$ ——水平方向检测混凝土浇筑表面时,测区回弹代表值,精确至0.1;

$R_{a}^{t}$ ——混凝土浇筑表面回弹值的修正值,按附录E的规定采用;

$R_{m}^{b}$ ——水平方向检测混凝土浇筑底面时,测区回弹代表值,精确至0.1;

$R_{a}^{b}$ ——混凝土浇筑底面回弹值的修正值,按附录E的规定采用；

5.2.10.5 当测试时回弹仪为非水平方向且测试面为非混凝土的浇筑侧面时,应先按式(5.2.10-2)对回弹值进行角度修正,然后用角度修正后的回弹值按式(5.2.10-3)或式(5.2.10-4)再进行修正。

#### 5.2.11 混凝土强度代表值的确定应符合下列规定。

5.2.11.1 采用标称能量为 2.207J 混凝土回弹仪时, 混凝土强度代表值宜按式(5.2.11-1)计算。
$$
f _ {\mathrm{cm}, \mathrm{d}} ^ {\mathrm{c}} = 0. 0 2 4 9 7 R _ {\mathrm{m}, i} ^ {2. 0 1 6}\tag{5.2.11-1}
$$

式中 $f_{cu,0}^{c}$ ——第 i 测区混凝土强度代表值(MPa)，精确至 0.1 MPa；

$R_{m,i}$ ——第i测区回弹代表值,精确至0.1；

5.2.11.2 采用标称能量为 2.207J 混凝土回弹仪检测, 当混凝土的碳化深度大于或等于 1.0mm 时, 应按式(5.2.11-2)进行混凝土强度代表值的碳化因素修正。
$$f _ {\mathrm{cn}, i} ^ {\mathrm{c}} = \eta f _ {\mathrm{cn}, i 0} ^ {\mathrm{c}}\tag{5.2.11-2}
$$

式中 $f_{en,i}^{c}$ ——经碳化深度修正后的混凝土强度代表值(MPa)，精确至0.1MPa；

$\eta$ ——碳化深度因素修正回弹法检测混凝土强度代表值的系数,按表5.2.11的规定采用；

表 5.2.11 $\eta$ 值
