Repository: 13lu14/standards-site-

File: docs/standards/JTS T 236-2019 水运工程混凝土试验检测技术规范.md (part 1 of 21)
 中华人民共和国行业标准

# 水运工程混凝土试验检测技术规范

JTS/T 236—2019

主编单位:中交天津港湾工程研究院有限公司

批准部门:中华人民共和国交通运输部

施行日期:2019年5月15日

<!-- 封面 -->

![](images/JTS%20T%20236-2019%20%E6%B0%B4%E8%BF%90%E5%B7%A5%E7%A8%8B%E6%B7%B7%E5%87%9D%E5%9C%9F%E8%AF%95%E9%AA%8C%E6%A3%80%E6%B5%8B%E6%8A%80%E6%9C%AF%E8%A7%84%E8%8C%83.assets/96d41b7cadee90d2fa55d967ef2b12f91fc07349b49a66b3a53aca065f4b1ce0.jpg)

人民交通出版社股份有限公司

2019·北京

<!-- 封面 -->

 交通运输部关于发布《水运工程混凝土试验检测技术规范》的公告

2019年第19号

《水运工程混凝土试验检测技术规范》为水运工程推荐性行业标准,标准代码为JTS/T 236—2019,自2019年5月15日起施行,由交通运输部水运局负责管理和解释。《水运工程混凝土试验规程》(JTJ 270—98)同时废止。

特此公告。

中华人民共和国交通运输部

2019年4月9日

<!-- 封面 -->

![](images/JTS%20T%20236-2019%20%E6%B0%B4%E8%BF%90%E5%B7%A5%E7%A8%8B%E6%B7%B7%E5%87%9D%E5%9C%9F%E8%AF%95%E9%AA%8C%E6%A3%80%E6%B5%8B%E6%8A%80%E6%9C%AF%E8%A7%84%E8%8C%83.assets/bd5b86b6deb6378a806ff881da89f61ee935e2bbe45d03621c0f3f0ab0588e5b.jpg)

<!-- 封面 -->

制定说明
 制定说明

本规范是根据交通运输部“关于下达2011年度水运工程建设标准编制计划的通知”（交水发[2011]466号）要求，由交通运输部水运局组织有关单位在深入调查研究的基础上，总结了《水运工程混凝土试验规程》(JTJ 270—98)自实施以来的经验，借鉴了国内外有关标准和检测的先进技术成果，广泛征求有关单位和专家的意见，并结合我国水运工程混凝土试验检测技术水平编制而成。主要包括水泥、矿物掺合料、细骨料、粗骨料、外加剂、拌和用水、水泥砂浆、混凝土拌合物、混凝土物理力学性能、混凝土耐久性、现场混凝土质量检验等技术内容。本规范主编单位为中交天津港湾工程研究院有限公司，参编单位为中交第一航务工程局有限公司、中交武汉港湾工程设计研究院有限公司、中交上海三航科学研究院有限公司、中交四航工程研究院有限公司和南京水利科学研究院。

本规范共14章和6个附录,并附条文说明。本规范编写人员分工如下:

1 总则: 李俊毅 许彩虹

2 术语: 米胜东 许彩虹

3 基本规定: 李俊毅 许彩虹

4 水泥: 许彩虹 米胜东

5 矿物掺合料:熊建波 许彩虹

6 细骨料:屠柳青 许彩虹

7 粗骨料:屠柳青 许彩虹

8 外加剂: 范卫国 熊建波

9 拌和用水: 米胜东 熊建波

10 水泥砂浆: 米胜东 许彩虹

11 混凝土拌合物: 李广森 许彩虹 黄孝蘅

12 混凝土物理力学性能:翁友法 许彩虹 李俊毅

13 混凝土耐久性: 许彩虹 熊建波 李广森

14 现场混凝土质量检验:米胜东 范卫国

附录 A: 许彩虹

附录 B: 许彩虹

附录 C: 米胜东

附录 D: 翁友法

附录 E: 许彩虹

附录 F: 李俊毅

<!-- 第 1 页 -->

本规范于2016年4月20日通过部审,2019年4月9日发布,2019年5月15日施行。本规范由交通运输部水运局负责管理和解释。各有关单位在使用过程中发现的问题和意见,请及时函告交通运输部水运局(地址:北京市建国门内大街11号,交通运输部水运局技术管理处,邮政编码:100736)和本规范管理组(地址:天津市河西区大沽南路1002号,中交天津港湾工程研究院有限公司,邮政编码:300222),以便修订时参考。

<!-- 第 2 页 -->

目次

## 目次

1 总则 …… (1)
2 术语 …… (2)
3 基本规定 …… (4)
4 水泥 …… (5)
4.1 一般规定 …… (5)
4.2 标准稠度用水量、凝结时间、安定性检验 …… (5)
4.3 水泥胶砂强度检验 …… (10)
4.4 水泥细度检验 …… (16)
4.5 水泥比表面积测定 …… (18)
4.6 水泥密度测定 …… (22)
4.7 水泥水化热测定 …… (23)
4.8 水泥强度快速测定 …… (29)
4.9 水泥胶砂流动度测定 …… (32)
4.10 水泥中氯离子含量检验 …… (34)
4.11 水泥中碱含量检验 …… (38)
5 矿物掺合料 …… (41)
5.1 粉煤灰 …… (41)
5.2 粒化高炉矿渣粉 …… (45)
5.3 硅灰 …… (47)
6 细骨料 …… (52)
6.1 砂的取样及缩分 …… (52)
6.2 砂的筛分析试验 …… (53)
6.3 砂的表观密度试验 …… (55)
6.4 砂的吸水率试验 …… (56)
6.5 砂的堆积密度和紧密密度试验 …… (57)
6.6 砂的含水率试验 …… (59)
6.7 砂的含泥量试验 …… (60)
6.8 砂中泥块含量试验 …… (61)
6.9 砂中有机物含量试验 …… (62)
6.10 砂中轻物质含量试验 …… (63)
6.11 砂的坚固性试验 …… (64)

<!-- 第 1 页 -->

6.12 砂中硫酸盐及硫化物含量试验 …… (65)
6.13 砂中氯离子含量试验 …… (66)
6.14 砂的碱活性试验 …… (69)
6.15 人工砂及混合砂中石粉含量试验 …… (72)
6.16 人工砂压碎值指标试验 …… (73)
6.17 砂中云母含量试验 …… (74)
6.18 海砂中贝壳含量试验 …… (75)

7 粗骨料 …… (76)
7.1 碎石和卵石的取样及缩分 …… (76)
7.2 碎石和卵石的筛分析试验 …… (77)
7.3 碎石和卵石的表观密度试验 …… (77)
7.4 碎石和卵石的含水率试验 …… (80)
7.5 碎石和卵石的吸水率试验 …… (80)
7.6 碎石和卵石的堆积密度和紧密密度试验 …… (81)
7.7 碎石和卵石的含泥量试验 …… (83)
7.8 碎石和卵石中泥块含量试验 …… (84)
7.9 碎石和卵石中针状和片状颗粒的总含量试验 …… (84)
7.10 卵石中有机物含量试验 …… (86)
7.11 卵石中软弱颗粒含量试验 …… (87)
7.12 碎石和卵石的坚固性试验 …… (87)
7.13 岩石的抗压强度试验 …… (89)
7.14 碎石和卵石的压碎值指标试验 …… (89)
7.15 碎石和卵石中硫化物和硫酸盐含量的试验 …… (91)
7.16 碎石和卵石的碱活性试验 …… (92)
7.17 山皮水锈颗粒含量 …… (92)

8 外加剂 …… (94)
8.1 一般规定 …… (94)
8.2 含固量试验 …… (94)
8.3 含水率试验 …… (94)
8.4 密度试验 …… (95)
8.5 细度试验 …… (97)
8.6 表面张力试验 …… (98)
8.7 泡沫性能试验 …… (99)
8.8 氯离子含量试验 …… (100)
8.9 pH值测定 …… (103)
8.10 总碱量试验 …… (104)
8.11 水泥净浆流动度试验 …… (106)

<!-- 第 2 页 -->

目次
8.12 水泥砂浆工作性试验 …… (106)
8.13 减水率试验 …… (107)
8.14 凝结时间差测定试验 …… (108)
8.15 泌水率比试验 …… (109)
8.16 抗压强度比测定 …… (109)
8.17 收缩率比测定 …… (110)
8.18 相对耐久性试验 …… (110)

9 拌和用水 …… (111)
9.1 一般规定 …… (111)
9.2 pH值测定 …… (111)
9.3 不溶物测定 …… (113)
9.4 可溶物测定 …… (114)
9.5 氯离子含量测定 …… (114)
9.6 硫酸盐含量测定 …… (116)

10 水泥砂浆 …… (119)
10.1 一般规定 …… (119)
10.2 试验室拌和方法 …… (119)
10.3 稠度试验 …… (120)
10.4 表观密度试验 …… (121)
10.5 分层度试验 …… (122)
10.6 保水性试验 …… (123)
10.7 凝结时间试验 …… (124)
10.8 含气量试验 …… (125)
10.9 立方体抗压强度试验 …… (127)
10.10 水泥砂浆劈裂抗拉强度试验 …… (128)
10.11 黏结强度试验 …… (129)
10.12 极限拉伸试验 …… (131)
10.13 抗冻性能试验 …… (133)
10.14 收缩试验 …… (134)
10.15 抗渗性能试验 …… (135)
10.16 吸水率试验 …… (136)
10.17 静力受压弹性模量试验 …… (137)
10.18 灌浆用水泥(砂)浆拌和方法 …… (138)
10.19 灌浆用新拌水泥(砂)浆流动度试验 …… (139)
10.20 灌浆用新拌水泥(砂)浆膨胀和泌水试验 …… (141)
10.21 灌浆用新拌水泥(砂)浆凝结时间试验 …… (141)
10.22 灌浆用水泥(砂)浆抗压强度试件成型及养护 …… (142)

<!-- 第 3 页 -->

11 混凝土拌合物 …… (143)
11.1 一般规定 …… (143)
11.2 试验室拌和方法 …… (143)
11.3 坍落度试验及坍落度经时损失试验 …… (144)
11.4 扩展度试验及扩展度经时损失试验 …… (145)
11.5 维勃稠度试验 …… (146)
11.6 倒置坍落度筒排空试验 …… (146)
11.7 间隙通过性试验 …… (147)
11.8 漏斗试验 …… (148)
11.9 扩展时间试验 …… (149)
11.10 凝结时间测定 …… (150)
11.11 泌水性试验 …… (151)
11.12 压力泌水性试验 …… (153)
11.13 表观密度试验 …… (154)
11.14 含气量测定 …… (155)
11.15 均匀性试验 …… (157)
11.16 抗离析性能试验 …… (158)
11.17 混凝土拌合物温度测试 …… (159)
11.18 试件的制作和养护 …… (159)
11.19 真空脱水率测定 …… (161)
11.20 自密实混凝土拌合物试验方法 …… (163)
11.21 水下不分散混凝土拌合物性能测定 …… (166)
11.22 氯离子含量测定 …… (168)
11.23 混凝土早期收缩裂缝试验方法 …… (169)
11.24 水下预填骨料升浆混凝土成型 …… (172)
11.25 混凝土拌合物绝热温升试验 …… (173)
12 混凝土物理力学性能 …… (175)
12.1 混凝土立方体抗压强度试验 …… (175)
12.2 混凝土立方体抗压强度快速试验 …… (176)
12.3 混凝土轴心抗压强度试验 …… (181)
12.4 离心混凝土抗压强度试验 …… (182)
12.5 混凝土轴心抗拉强度及极限拉伸率试验 …… (183)
12.6 混凝土劈裂抗拉强度试验 …… (185)
12.7 混凝土抗折强度试验 …… (187)
12.8 混凝土与钢筋握裹力试验 …… (188)
12.9 混凝土静力受压弹性模量试验 …… (190)
12.10 混凝土收缩试验 …… (192)

<!-- 第 4 页 -->

目次
12.11 混凝土纵向限制膨胀或收缩率测定 …… (194)
12.12 混凝土黏结强度试验 …… (196)
12.13 混凝土受压徐变试验 …… (196)
12.14 混凝土耐磨试验 …… (200)
13 混凝土耐久性 …… (203)
13.1 混凝土动弹性模量试验 …… (203)
13.2 混凝土抗冻融循环性能试验 …… (204)
13.3 硬化混凝土中气泡参数测定 …… (206)
13.4 混凝土抗水渗透试验 …… (208)
13.5 混凝土渗水高度试验 …… (209)
13.6 混凝土吸水率试验 …… (210)
13.7 钢筋在砂浆拌合物中的阳极极化试验 …… (210)
13.8 钢筋在砂浆中的阳极极化试验 …… (213)
13.9 混凝土抗氯离子渗透性试验 …… (214)
13.10 混凝土碳化试验 …… (221)
13.11 混凝土中钢筋腐蚀快速试验 …… (222)
13.12 砂浆中钢筋腐蚀快速试验 …… (224)
13.13 混凝土透气性试验 …… (226)
13.14 混凝土中氯离子含量测定 …… (227)
14 现场混凝土质量检验 …… (231)
14.1 射钉法检测建筑物混凝土强度 …… (231)
14.2 取芯法检测混凝土气泡参数 …… (234)
14.3 混凝土中钢筋半电池电位测定 …… (234)
14.4 混凝土温度测定 …… (236)
14.5 混凝土现场压水试验 …… (238)
附录A 试验筛修正系数测定方法 …… (241)
附录B 水泥28d抗压强度预测公式建立方法 …… (242)
附录C 1.5h促凝压蒸法快速测定水泥胶砂强度推定经验式的建立方法
及精度要求 …… (244)
附录D 水泥比表面积测定有关参数 …… (246)
附录E 混凝土试验数据处理 …… (248)
附录F 本规范用词说明 …… (250)
引用标准名录 …… (251)
附加说明 本规范主编单位、参编单位、主要起草人、主要审查人、总校人员
和管理组人员名单 …… (253)
条文说明 …… (255)

<!-- 第 5 页 -->

1 总 则

## 1 总 则

#### 1.0.1 为统一水运工程混凝土的试验检测方法, 提高试验检测质量, 制定本规范。

#### 1.0.3 水运工程混凝土试验检测方法除应符合本规范规定外，尚应符合国家现行有关标准的规定。

#### 1.0.2 本规范适用于水运工程混凝土和水泥砂浆及原材料的试验检测。

![](images/JTS%20T%20236-2019%20%E6%B0%B4%E8%BF%90%E5%B7%A5%E7%A8%8B%E6%B7%B7%E5%87%9D%E5%9C%9F%E8%AF%95%E9%AA%8C%E6%A3%80%E6%B5%8B%E6%8A%80%E6%9C%AF%E8%A7%84%E8%8C%83.assets/adbf33b856c95adb134e0933672e0cb6aa6467af5583179230e2ba71fe0550ac.jpg)<!-- 第 1 页 -->

## 2 术语

#### 2.0.1 ISO标准砂 ISO Standard Sand特指符合现行国家标准《水泥胶砂强度检验方法(ISO)法》(GB/T 17671)要求的试验用砂。

#### 2.0.2 粉煤灰 Fly Ash电厂煤粉炉烟道气体中收集的粉末。

#### 2.0.3 粒化高炉矿渣粉 Ground Granulated Blast Furnace Slag Powder以粒化高炉矿渣为主要原料,可掺加少量石膏磨制成一定细度的粉体。

#### 2.0.4 硅灰 Silica Fume在冶炼硅铁合金或工业硅时,通过烟道排出的硅蒸气氧化后,经收尘器收集得到的以无定形二氧化硅为主要成分的产品。

#### 2.0.5 细骨料 Fine Aggregate拌制混凝土用的质地坚固、公称粒径小于5.00mm的天然砂、人工砂或混合砂。

#### 2.0.6 机制砂 Manufactured Sand经除土处理,由机械破碎、筛分制成的,公称粒径小于5.00mm的岩石、矿山尾料或工业废渣颗粒,但不包括软质、风化的颗粒,俗称人工砂。

#### 2.0.7 混合砂 Mixed Sand由天然砂与人工砂按一定比例组合而成的砂。

#### 2.0.8 粗骨料 Coarse Aggregate拌制混凝土用的质地坚硬的碎石、卵石或碎卵石。

#### 2.0.9 轻物质 Light Material细骨料中表观密度小于 $2000\mathrm{kg} / \mathrm{m}^3$ 的物质。

#### 2.0.10 细骨料的泥块含量 Clay Lump Content in Sands细骨料中公称粒径大于 $1.25 \mathrm{~mm}$ , 经水洗、手捏后变成粒径小于 $0.630 \mathrm{~mm}$ 的颗粒占试样质量的百分比。

#### 2.0.11 粗骨料的泥块含量 Clay Lump Content in Stones粗骨料中公称粒径大于 $5.00 \mathrm{~mm}$ , 经水洗、手捏后变成粒径小于 $2.50 \mathrm{~mm}$ 的颗粒占试样质量的百分比。

#### 2.0.12 石粉 Crusher Dust人工砂中公称粒径小于 $80\mu \mathrm{m}$ , 且矿物组成和化学成分与被加工母岩相同的颗粒。

#### 2.0.13 针、片状颗粒 Elongated and Flaky Particle颗粒的长度大于该颗粒所属粒级的平均粒径的2.4倍者为针状颗粒。厚度小于平均粒径的 0.4 倍者为片状颗粒。平均粒径是指该粒级上、下限粒径的平均值。<!-- 第 2 页 -->


#### 2.0.14 碱活性骨料 Alkali Aggregate能在一定条件下与混凝土中的碱发生化学反应导致混凝土产生膨胀、开裂甚至破坏的骨料。

#### 2.0.15 山皮水锈颗粒 The Particles with Weathered Area over $\frac{1}{4}$粗骨料表面风化面积超过总表面积 $\frac{1}{4}$ 的颗粒。

#### 2.0.16 混凝土用水 Water for Concrete混凝土拌和用水和养护用水的总称。

#### 2.0.17 自密实混凝土 Self-compacting Concrete具有高流动性、均匀性和稳定性，浇筑时无需外力振捣，能够在自重作用下流动并充满模板空间的混凝土。

#### 2.0.18 水下不分散混凝土 Non-dispersible Underwater Concrete掺加了抗分散剂后具有水下不分散性的混凝土。

#### 2.0.19 氯离子扩散系数 Chloride Ion Diffusion Coefficient表示氯离子在混凝土中从高浓度区向低浓度区传输速率的参数。

#### 2.0.20 坍落扩展度 Slump Spread新拌混凝土拌合物最终坍落扩展后的直径。

#### 2.0.21 重复性条件 Repeatability Conditions在同一实验室,由同一操作员使用相同的设备,按相同的测试方法,在短时间内对同一被测对象相互独立进行的测试条件。

#### 2.0.22 再现性条件 Reproducibility Conditions在不同实验室,由不同操作员使用不同的设备,按相同的测试方法,对同一被测对象相互独立进行的测试条件。

#### 2.0.23 重复性限 Repeatability Limit一个数值,在重复性条件下,两个测试结果的绝对差小于或等于此数的概率为95%。

#### 2.0.24 再现性限 Reproducibility Limit一个数值,在再现性条件下,两个测试结果的绝对差小于或等于此数的概率为95%。

#### 2.0.25 恒量 Constant化学分析时,样品经第一次灼烧、冷却、称量后,通过连续对每次15min的灼烧,然后冷却、称量的方法来检查恒定质量,当连续两次称量之差小于0.0005g时,即达到恒量。

#### 2.0.26 恒重 Constant Weight相邻两次称量间隔时间不小于3h的情况下,前后两次称量之差小于该项试验所要求的称量精度,即达到恒重。<!-- 第 3 页 -->

## 3 基本规定

#### 3.0.1 试验检测应秉承科学、准确、公正、诚信的原则。

#### 3.0.2 检测所用仪器设备应检验合格,试验检测人员应具有相应的技术能力。

#### 3.0.3 试验检测的数据修约应符合现行国家标准《数值修约规则与极限数值的表示和判定》(GB/T 8170)的有关规定。4 水 泥<!-- 第 4 页 -->


## 4 水 泥

### 4.1 一般规定

#### 4.1.1 水泥取样方法应符合现行国家标准《水泥取样方法》(GB/T 12573)的有关规定。

#### 4.1.2 用于化学分析的水泥样品应采用四分法或缩分器将具有代表性的样品缩分至约 $100\mathrm{g}$ , 经 $80\mu \mathrm{m}$ 方孔筛筛析后用磁铁吸去筛余物中的金属铁, 将筛余物经过研磨使其全部通过 $80\mu \mathrm{m}$ 方孔筛, 充分混匀, 装入试样瓶中密封保存。

#### 4.1.3 水泥化学分析进行空白试验时应使用相同量的试剂,不加试样,按照相同的测定步骤进行试验,并对得到的测定结果进行校正。

#### 4.1.4 化学分析中所用酸或氨水,凡未注浓度者均应指市售的浓酸或浓氨水;用体积比表示试剂稀释程度。

#### 4.1.5 化学分析中所用试剂不应低于分析纯,用于标定与配制标准溶液的试剂应为基准试剂,所用水应符合现行国家标准《分析实验室用水规格和试验方法》(GB/T 6682)中规定的三级水要求。

### 4.2 标准稠度用水量、凝结时间、安定性检验

#### 4.2.1 适用于通用硅酸盐水泥以及指定采用本方法的其他品种水泥。

#### 4.2.2 仪器设备应满足下列要求：



(1) 水泥净浆搅拌机, 符合现行行业标准《水泥净浆搅拌机》(JC/T 729) 的技术要求;

(2) 标准法维卡仪及配件(图 4.2.2-1): 标准稠度试杆采用耐腐蚀金属圆柱体, 有效长度为 $(50 \pm 1)$ mm, 直径为 $(10 \pm 0.05)$ mm; 凝结时间用针采用钢针, 有效长度初凝针为 $(50 \pm 1)$ mm、终凝针为 $(30 \pm 1)$ mm, 直径为 $(1.13 \pm 0.05)$ mm; 滑动部分的总质量为 $(300 \pm 1)$ g; 与试杆、试针连接的滑动杆表面光滑, 能靠重力自由下落, 无紧涩和旷动现象; 水泥净浆试模采用耐腐蚀、硬度足够的金属制成; 试模为深 $(40 \pm 0.2)$ mm、顶内径 $\phi(65 \pm 0.5)$ mm、底内径 $\phi(75 \pm 0.5)$ mm 的截顶圆锥体, 每个试模配备一个边长或直径约 100mm、厚度 4mm \~ 5mm 的平板玻璃底板或金属底板;

(3)代用法维卡仪满足现行行业标准《水泥净浆标准稠度与凝结时间测定仪》(JC/T 727)技术要求;

(4) 雷氏夹(图 4.2.2-2)由铜质材料制成, 当一根指针的根部先悬挂在一根金属丝或尼龙丝上, 另一根指针的根部再挂上 300g 质量的砝码时, 两根指针针尖的距离增加在 $(17.5 \pm 2.5)$ mm 范围内(图 4.2.2-3), 当去掉砝码后针尖的距离能恢复至挂砝码前的状态;

<!-- 第 5 页 -->

![](images/JTS%20T%20236-2019%20%E6%B0%B4%E8%BF%90%E5%B7%A5%E7%A8%8B%E6%B7%B7%E5%87%9D%E5%9C%9F%E8%AF%95%E9%AA%8C%E6%A3%80%E6%B5%8B%E6%8A%80%E6%9C%AF%E8%A7%84%E8%8C%83.assets/5cf58a70c45f855d3565fe590ed5b3ecda912654993b58994c333c1dc32f6bcb.jpg)  
(a)

![](images/JTS%20T%20236-2019%20%E6%B0%B4%E8%BF%90%E5%B7%A5%E7%A8%8B%E6%B7%B7%E5%87%9D%E5%9C%9F%E8%AF%95%E9%AA%8C%E6%A3%80%E6%B5%8B%E6%8A%80%E6%9C%AF%E8%A7%84%E8%8C%83.assets/c099197681880b05c4fd111a7a9fb540b4f75da8570f17fa4e988c7870fc5a0b.jpg)  
(b)

![](images/JTS%20T%20236-2019%20%E6%B0%B4%E8%BF%90%E5%B7%A5%E7%A8%8B%E6%B7%B7%E5%87%9D%E5%9C%9F%E8%AF%95%E9%AA%8C%E6%A3%80%E6%B5%8B%E6%8A%80%E6%9C%AF%E8%A7%84%E8%8C%83.assets/558e2e668d2483c22181e047f589be4fba065801971012e0c3843179b4cf5163.jpg)  
(c)

![](images/JTS%20T%20236-2019%20%E6%B0%B4%E8%BF%90%E5%B7%A5%E7%A8%8B%E6%B7%B7%E5%87%9D%E5%9C%9F%E8%AF%95%E9%AA%8C%E6%A3%80%E6%B5%8B%E6%8A%80%E6%9C%AF%E8%A7%84%E8%8C%83.assets/1ce47cb0f634a0b6fc219fb3375e7012e3d7dbf40ddf094594507aa301307d4f.jpg)  
(d)

![](images/JTS%20T%20236-2019%20%E6%B0%B4%E8%BF%90%E5%B7%A5%E7%A8%8B%E6%B7%B7%E5%87%9D%E5%9C%9F%E8%AF%95%E9%AA%8C%E6%A3%80%E6%B5%8B%E6%8A%80%E6%9C%AF%E8%A7%84%E8%8C%83.assets/f0387aa058e540273d3a8c217d3785e13551ef20400af5974c0db716746907ec.jpg)  
(c)  
图 4.2.2-1 测定水泥标准稠度和凝结时间用维卡仪及配件示意图(尺寸单位:mm)  
(a)初凝时间测定用立式试模的侧视图；(b)终凝时间测定用反转试模的前视图；(c)标准稠度试杆；(d)初凝用试针；(e)终凝用试针  
1-滑动杆；2-试模；3-玻璃板

![](images/JTS%20T%20236-2019%20%E6%B0%B4%E8%BF%90%E5%B7%A5%E7%A8%8B%E6%B7%B7%E5%87%9D%E5%9C%9F%E8%AF%95%E9%AA%8C%E6%A3%80%E6%B5%8B%E6%8A%80%E6%9C%AF%E8%A7%84%E8%8C%83.assets/969b19cdbee3d3724de07f121f9a0b2af2a77b889fd4a532c7caa76beb0e7396.jpg)  
图 4.2.2-2 雷氏夹(尺寸单位:mm)  
1-指针；2-环模

![](images/JTS%20T%20236-2019%20%E6%B0%B4%E8%BF%90%E5%B7%A5%E7%A8%8B%E6%B7%B7%E5%87%9D%E5%9C%9F%E8%AF%95%E9%AA%8C%E6%A3%80%E6%B5%8B%E6%8A%80%E6%9C%AF%E8%A7%84%E8%8C%83.assets/e46337f50f828c99f847109fbcc58aa2f1b1f1d7b71e63e835aba66a655cbee1.jpg)  
图 4.2.2-3 雷氏夹受力示意图  
x-两根指针针尖的距离增加值

(5) 沸煮箱满足现行行业标准《水泥安定性试验用沸煮箱》(JC/T 955)的技术要求；

(6)雷氏夹膨胀测定仪(图4.2.2-4)标尺最小刻度为0.5mm;

![](images/JTS%20T%20236-2019%20%E6%B0%B4%E8%BF%90%E5%B7%A5%E7%A8%8B%E6%B7%B7%E5%87%9D%E5%9C%9F%E8%AF%95%E9%AA%8C%E6%A3%80%E6%B5%8B%E6%8A%80%E6%9C%AF%E8%A7%84%E8%8C%83.assets/0b5699cfffb746c8d912f0c3e544d042cfbf99e7ec4adcd1d2a90356771916ec.jpg)  
图 4.2.2-4 雷氏夹膨胀测定仪(尺寸单位:mm)  
1-底座；2-模子座；3-测弹性标尺；4-立柱；5-测膨胀值标尺；6-悬臂；7-悬丝

<!-- 第 6 页 -->

4 水 泥
(7)量筒或滴定管精度±0.5ml;

(8) 天平最小分度值不大于 $1 \, g$ 。

#### 4.2.3 试验用水应采用洁净的饮用水或蒸馏水，有争议时应以蒸馏水为准。

#### 4.2.4 试验条件应满足下列要求：

(1) 试验室温度为 $(20 \pm 2)^{\circ}\mathrm{C}(20±2)∘C(20 \pm 2)^{\circ}\mathrm{C}(20±2)∘C$ ，相对湿度不低于50%；水泥试样、拌和水、仪器和用具的温度与试验室温度一致；

(2)湿气养护箱的温度为 $(20\pm1)$ ℃，相对湿度不低于90%。

#### 4.2.5 标准法测定标准稠度用水量应符合下列规定。

4.2.5.1 试验前应做好下列准备工作：(1) 维卡仪的滑动杆能自由滑动, 试模和玻璃板用湿布擦拭, 将试模放在底板上;
(2)试杆接触玻璃板时指针对准零点；

<!-- 第 7 页 -->

(3) 搅拌机运行正常。

4.2.5.2 水泥净浆的拌制应按下列要求进行：(1) 通过减小搅拌翅和搅拌锅之间间隙, 制备更加均匀的净浆;(2) 将水泥净浆搅拌机搅拌锅和搅拌叶片用湿布擦过, 将拌和水倒入搅拌锅内, 然后在 $(5 \sim 10)$ s 内小心将称好的 500g 水泥加入水中, 防止水和水泥溅出;

(3) 拌和时, 将锅放在搅拌机的锅座上, 升至搅拌位置, 启动搅拌机, 低速搅拌 $120 \mathrm{~s}$ , 停 $15 \mathrm{~s}$ , 同时将叶片和锅壁上的水泥浆刮入锅中间, 接着高速搅拌 $120 \mathrm{~s}$ 停机;

(4) 拌和结束后, 立即取适量水泥净浆一次性装入已置于底板上的试模中, 浆体超过试模上端, 用宽约 $25 \mathrm{~mm}$ 的直边刀轻轻拍打超出试模部分的浆体 5 次, 排除浆体中的孔隙, 然后在试模上表面约 1/3 处, 略倾斜于试模分别向外轻轻锯掉多余的净浆, 再从试模边沿轻抹顶部一次, 使净浆表面光滑, 在锯掉多余净浆和抹平的操作过程中, 不做压实;

(5)抹平后迅速将试模和底板移到维卡仪上,并将其中心定在试杆下,降低试杆直至与水泥净浆表面接触,拧紧螺丝(1\~2)s后,突然放松,使试杆垂直自由地沉入水泥净浆中,在试杆停止沉入或释放试杆30s时记录试杆距底板之间的距离,升起试杆后,立即擦净;整个操作控制在搅拌后1.5min内完成;

(6)以试杆沉入净浆并距底板 $(6\pm1)$ mm的水泥净浆为标准稠度净浆,其拌和水量为该水泥的标准稠度用水量,按水泥质量的百分比计。

#### 4.2.6 代用法测定标准稠度用水量应符合下列规定。

4.2.6.1 试验前的准备工作和水泥净浆的拌制应按第4.2.5条的规定进行。
4.2.6.2 代用法测定水泥标准稠度用水量可采用调整水量或不变水量方法。采用调整水量方法时拌和水量可按经验找水，采用不变水量方法时拌和水量应采用142.5ml。
4.2.6.3 拌和结束后,应立即将拌制好的水泥净浆装入锥模中,用宽约25mm的直边刀在浆体表面轻轻插捣5次,再轻振5次,刮去多余的净浆;抹平后应迅速放到试锥下面固定的位置上,将试锥降至净浆表面,拧紧螺丝(1\~2)s后,突然放松,让试锥垂直自由地沉入水泥净浆中,到试锥停止下沉或释放试锥30s时应记录试锥下沉深度;整个操作应在搅拌后1.5min内完成。
4.2.6.4 用调整水量方法测定时,应以试锥下沉深度 $(30\pm1)$ mm时的净浆为标准稠度净浆,其拌和水量为该水泥的标准稠度用水量,按水泥质量的百分比计。如下沉深度超出范围应另称试样,调整水量,重新试验,直至达到 $(30\pm1)$ mm为止。
4.2.6.5 用不变水量方法测定时,应根据式(4.2.6)计算或仪器上对应标尺得到标准稠度用水量。当试锥下沉深度小于13mm时,应改用调整水量法测定。
$$
P = 33.4 - 0.185S \times 100\%\tag{4.2.6}
$$

式中 P ——标准稠度用水量；

$S$——试锥下沉深度(mm)；

#### 4.2.7 凝结时间的测定应按下列步骤进行：

(1) 调整凝结时间测定仪的试针接触玻璃板时指针需要对准零点；

(2) 按第 4.2.4 条的相关规定制成标准稠度净浆, 装模刮平后装入湿气养护箱中; 记录水泥全部加入水中的时间,作为凝结时间的起始时间;<!-- 第 8 页 -->

(3)试件在湿气养护箱中养护至加水后 $30 \mathrm{~min}$ 时进行第一次测定; 测定时, 从湿气养护箱中取出试模放到试针下, 降低试针与水泥净浆表面接触; 拧紧螺丝 $(1 \sim 2) \mathrm{~s}$ 后, 突然放松, 试针垂直自由地沉入水泥净浆; 观察试针停止下沉或释放试针 $30 \mathrm{~s}$ 时指针的读数; 临近初凝时间时每隔 $5 \mathrm{~min}$ 或更短时间测定一次, 当试针沉至距底板 $(4 \pm 1) \mathrm{~mm}$ 时, 为水泥达到初凝状态; 由水泥全部加入水中至初凝状态的时间间隔为水泥的初凝时间, 时间单位为“min”;

(4) 在完成初凝时间测定后, 立即将试模连同浆体以平移的方式从玻璃板取下, 翻转 $180^{\circ}$ , 直径大端向上, 小端向下放在玻璃板上, 再放入湿气养护箱中继续养护; 为了准确观测试针沉入的状况, 在终凝针上安装一个环形附件 (图 4.2.2-1); 临近终凝时间时每隔 $15 \mathrm{~min}$ 或更短时间测定一次, 当试针沉入试体 $0.5 \mathrm{~mm}$ 时, 即环形附件开始不能在试体上留下痕迹时, 为水泥达到终凝状态; 由水泥全部加入水中至终凝状态的时间为水泥的终凝时间, 时间单位为“min”;

(5) 在最初测定的操作时轻扶金属柱, 使其缓慢下降, 以防试针撞弯, 但结果以自由下落为准; 在整个测试过程中试针沉入的位置至少要距试模内壁 $10 \mathrm{~mm}$ ; 临近初凝时, 每隔 $5 \mathrm{~min}$ 或更短时间测定一次, 临近终凝时每隔 $15 \mathrm{~min}$ 或更短时间测定一次, 到达初凝时立即重复测一次, 当两次结论相同时才能确定到达初凝状态; 到达终凝时, 需要在试体另外两个不同点测试, 确认结论相同才能确定到达终凝状态; 每次测定不能让试针落入原针孔, 每次测试完毕需要将试针擦净并将试模放回湿气养护箱内, 整个测试过程要防止试模受振;

(6)采用凝结时间自动测定仪测定凝结时间,当试验结果与标准法结果有矛盾时,以标准法为准。

#### 4.2.8 标准法测定安定性应按下列步骤进行：

(1) 每个试样需成型两个试件, 每个雷氏夹需配备两个边长或直径约 $80 \, mm80 mm80 \, mm80mm$ 、厚度 $(4 \sim 5) \, \text{mm}(4∼5) mm(4 \sim 5) \, \text{mm}(4∼5)mm$ 的玻璃板, 凡与水泥净浆接触的玻璃板和雷氏夹内表面都要稍稍涂上一层矿物油;

(2) 将预先准备好的雷氏夹放在已稍擦油的玻璃板上, 并立即将按第 4.2.4 条的相关规定制成的标准稠度净浆一次装满雷氏夹, 装浆时轻扶雷氏夹, 用宽约 $25 \mathrm{~mm}$ 的直边刀在浆体表面轻轻插捣 3 次, 然后抹平, 盖上涂油的玻璃板, 接着立即将试件移至湿气养护箱内养护 $(24 \pm 2) \mathrm{~h}$ ;

(3) 调整好沸煮箱内的水位, 使其能保证在整个沸煮过程中都超过试件, 不需中途添补试验用水, 同时又能保证在 $(30 \pm 5)$ min 内加热至沸腾;

(4)脱去玻璃板取下试件,先测量雷氏夹指针尖端间的距离A,精确到0.5mm,接着将试件放入沸煮箱水中的试件架上,指针朝上,然后在 $(30\pm5)$ min内加热至沸腾并恒沸 $(180\pm5)$ min;

(5)沸煮结束后,立即放掉沸煮箱中的热水,打开箱盖,待箱体冷却至室温,取出试件进行判别;测量雷氏夹指针尖端的距离C,准确至0.5mm,当两个试件煮后增加距离(C-A)的平均值不大于5.0mm时,即认为该水泥安定性合格,当两个试件煮后增加距离(C-A)的平均值大于5.0mm时,采用同一样品立即重做一次试验,以复检结果为准。

<!-- 第 9 页 -->

#### 4.2.9 代用法测定安定性应按下列步骤进行：

(1) 准备两块边长约 $100 \, mm100 mm100 \, mm100mm$ 的玻璃板，与水泥净浆接触的玻璃板都要稍稍涂上一层油；

(2) 将制好的标准稠度净浆取出一部分分成两等份, 使之成球形, 放在预先准备好的玻璃板上, 轻轻振动玻璃板并用湿布擦过的小刀由边缘向中央抹, 做成直径 (70 \~ 80) mm、中心厚约 10mm、边缘渐薄、表面光滑的试饼, 接着将试饼放入湿气养护箱内养护 (24 ± 2) h;

(3) 调整好沸煮箱内的水位, 使能保证在整个沸煮过程中都超过试件, 不需中途添补试验用水, 同时又能保证在 $(30 \pm 5) \mathrm{~min}$ 内加热至沸腾;

(4)脱去玻璃板取下试饼,在试饼无缺陷的情况下将试饼放在沸煮箱水中的篦板上,在 $(30\pm5)$ min内加热至沸并恒沸 $(180\pm5)$ min;

(5)沸煮结束后,立即放掉沸煮箱中的热水,打开箱盖,待箱体冷却至室温,取出试件进行判别;目测试饼未发现裂缝,用钢直尺检查也没有弯曲的试饼为安定性合格,反之为不合格,检测时钢直尺和试饼底部紧靠,以两者间不透光为不弯曲;当两个试饼判别结果有矛盾时,该水泥的安定性为不合格。

### 4.3 水泥胶砂强度检验

#### 4.3.1 仪器设备应满足下列要求：

(1) 行星式搅拌机 (图 4.3.1-1), 符合现行行业标准《行星式水泥技术搅拌机》(JC/T 681) 的有关规定; 用多台搅拌机工作时, 搅拌锅和搅拌叶片保持配对使用。叶片与锅之间的间隙, 是指叶片与锅壁最近的距离, 每月检查一次;<!-- 第 10 页 -->

4 水 泥
![](images/JTS%20T%20236-2019%20%E6%B0%B4%E8%BF%90%E5%B7%A5%E7%A8%8B%E6%B7%B7%E5%87%9D%E5%9C%9F%E8%AF%95%E9%AA%8C%E6%A3%80%E6%B5%8B%E6%8A%80%E6%9C%AF%E8%A7%84%E8%8C%83.assets/da505dd40adb3da1cfaac4d7c102a2c7971bfacffa24bb869db36a5f25e22291.jpg)  
图 4.3.1-1 搅拌机(尺寸单位:mm)

(2)试模由三个水平的模槽组成(图4.3.1-2),能同时成型三条长方试体,其截面为 $40mm\times40mm$ ,长为160mm,其材质和制造尺寸符合现行行业标准《水泥胶砂试模》(JC/T 726)的有关规定;当试模的任何一个公差超过规定的要求时,及时更换;在组装备用的干净试模时,用黄干油等密封材料涂覆试模的外接缝;试模的内表面涂一薄层模型油或机油;成型操作时,在试模上面加一个壁高20mm的金属模套,模套壁与模型内壁重叠,错位不大于 1 mm, 配备如图 4.3.1-3 所示的两个播料器和一个金属刮平直尺, 控制料层厚度和刮平胶砂;

![](images/JTS%20T%20236-2019%20%E6%B0%B4%E8%BF%90%E5%B7%A5%E7%A8%8B%E6%B7%B7%E5%87%9D%E5%9C%9F%E8%AF%95%E9%AA%8C%E6%A3%80%E6%B5%8B%E6%8A%80%E6%9C%AF%E8%A7%84%E8%8C%83.assets/73def6472e1c2e76298a86f0b428984c93ea9646bf940a2f597781d9e2ad0d7a.jpg)

![](images/JTS%20T%20236-2019%20%E6%B0%B4%E8%BF%90%E5%B7%A5%E7%A8%8B%E6%B7%B7%E5%87%9D%E5%9C%9F%E8%AF%95%E9%AA%8C%E6%A3%80%E6%B5%8B%E6%8A%80%E6%9C%AF%E8%A7%84%E8%8C%83.assets/d3a0064b45c9b7c96e721f291111c57705596d2ceb30d511aa60b4ce84923228.jpg)

图 4.3.1-2 典型的试模(尺寸单位:mm)  
![](images/JTS%20T%20236-2019%20%E6%B0%B4%E8%BF%90%E5%B7%A5%E7%A8%8B%E6%B7%B7%E5%87%9D%E5%9C%9F%E8%AF%95%E9%AA%8C%E6%A3%80%E6%B5%8B%E6%8A%80%E6%9C%AF%E8%A7%84%E8%8C%83.assets/d2c0d57e437e82b124c62c454869393f99d067917014ce10070bac0e488dd65e.jpg)  
(a)

![](images/JTS%20T%20236-2019%20%E6%B0%B4%E8%BF%90%E5%B7%A5%E7%A8%8B%E6%B7%B7%E5%87%9D%E5%9C%9F%E8%AF%95%E9%AA%8C%E6%A3%80%E6%B5%8B%E6%8A%80%E6%9C%AF%E8%A7%84%E8%8C%83.assets/9c8f9d328b4e85c9f6d6b4662a8a662ab562ae60f5e3122ff5ff7d1d3197e3c3.jpg)

(b)  
![](images/JTS%20T%20236-2019%20%E6%B0%B4%E8%BF%90%E5%B7%A5%E7%A8%8B%E6%B7%B7%E5%87%9D%E5%9C%9F%E8%AF%95%E9%AA%8C%E6%A3%80%E6%B5%8B%E6%8A%80%E6%9C%AF%E8%A7%84%E8%8C%83.assets/5800dd921d7dd8c8f2e19c486c9aef145d84b71ce610e8f910db197e8e2ef3c3.jpg)  
图 4.3.1-3 典型的播料器和金属刮平直尺(尺寸单位:mm)
(a) 大播料器; (b) 小播料器; (c) 金属刮平直尺
H-模套高度

![](images/JTS%20T%20236-2019%20%E6%B0%B4%E8%BF%90%E5%B7%A5%E7%A8%8B%E6%B7%B7%E5%87%9D%E5%9C%9F%E8%AF%95%E9%AA%8C%E6%A3%80%E6%B5%8B%E6%8A%80%E6%9C%AF%E8%A7%84%E8%8C%83.assets/a210ccb41821fff65a2677d180f83499fe385bbb884a8bd7445843ed674310d1.jpg)  
图 4.3.1-4 典型的振实台(尺寸单位:mm)  
1-突头；2-凸轮；3-止动器；4-随动轮

<!-- 第 11 页 -->

(3) 振实台(图 4.3.1-4)符合现行行业标准《水泥胶砂试体成型振实台》(JC/T 682)的有关规定, 振实台安装在高度约 400mm 的混凝土基座上; 混凝土体积约为 $0.25m^{3}$ , 重约 600kg; 需防外部振动影响振实效果时, 可在整个混凝土基座下放一层厚约 5mm 天然橡胶弹性衬垫; 将仪器用地脚螺丝固定在基座上, 安装后设备成水平状态, 仪器底座与基座之间铺一层砂浆保证其完全接触;

注:不同生产厂家生产的试模和振实台可能有不同的尺寸和重量,采购时应考虑其与振实台设备的匹配性。

(4) 抗折强度试验机符合现行行业标准《水泥胶砂电动抗折试验机》(JC/T 724) 的有关规定; 试件在夹具中受力状态见图 4.3.1-5; 通过三根圆柱轴的三个竖向平面平行, 并在试验时继续保持平行和等距离垂直试体的方向, 其中一根支撑圆柱和加荷圆柱能轻微地倾斜使圆柱与试体完全接触, 以便荷载沿试体宽度方向均匀分布, 同时不产生任何扭转应力; 用抗压强度试验机测定抗折强度时, 夹具符合上述要求;

(5)抗压强度试验机,最大荷载以 $(200\sim300)$ kN为佳,在4/5量程范围内使用时记录的荷载精度为 $\pm1\%$ ,具有 $(2400\pm200)$ N/s速率的加荷能力,有能指示试件破坏时荷载并把它保持到试验机卸荷以后的指示器;人工操纵的试验机配有控制加荷速率的速度动态装置;适合采用具有加荷速度自动调节和记录结果装置的压力机;加荷时压力机的活塞竖向轴与压力机的竖向轴重合,活塞作用的合力要通过试件中心;压力机的下压板表面与该机的轴线垂直并在加荷过程中保持不变;压力机上压板球座中心在该机竖向轴线与上压板下表面相交点上,其公差为 $\pm1mm$ ;上压板在与试体接触时能自动调整,但在加荷期间上下压板的位置应固定不变;高压下有效的润滑剂不适宜使用,以免导致压板的移动;

试验机压板由维氏硬度不低于 HV600 硬质钢制成, 最好为碳化钨, 厚度不小于 10mm, 宽为 $(40 \pm 0.1)$ mm, 长不小于 40mm; 压板和试件接触的表面平面度公差为 0.01mm, 表面粗糙度 $R_{a}$ 在 0.1 \~ 0.8 之间;

![](images/JTS%20T%20236-2019%20%E6%B0%B4%E8%BF%90%E5%B7%A5%E7%A8%8B%E6%B7%B7%E5%87%9D%E5%9C%9F%E8%AF%95%E9%AA%8C%E6%A3%80%E6%B5%8B%E6%8A%80%E6%9C%AF%E8%A7%84%E8%8C%83.assets/eb4582aeb7d2d7addb86115d590e9ab776c781369a6459929731e237a8423ffe.jpg)  
图 4.3.1-5 抗折强度测定加荷图(尺寸单位:mm)

(6)抗压强度试验机用夹具符合现行行业标准《水泥抗压夹具》(JC/T 683)的规定, 受压面积为 $40 \mathrm{~mm} \times 40 \mathrm{~mm}$ , 试验时夹具放在压力机的上下压板之间并与压力机处于同一轴线; 夹具保持清洁, 球座能转动以使其上压板能适应试体的形状并在试验中保持不变, 夹具在压力机上位置见图 4.3.1-6;

![](images/JTS%20T%20236-2019%20%E6%B0%B4%E8%BF%90%E5%B7%A5%E7%A8%8B%E6%B7%B7%E5%87%9D%E5%9C%9F%E8%AF%95%E9%AA%8C%E6%A3%80%E6%B5%8B%E6%8A%80%E6%9C%AF%E8%A7%84%E8%8C%83.assets/3db0e36cb1a59319566986c02aafd858b34d91aa90845380f36d2de29a773424.jpg)  
图 4.3.1-6 典型的抗压强度试验夹具

<!-- 第 12 页 -->

4 水 泥
1-滚珠轴承；2-滑块；3-复位弹簧；4-压力机球座；5-压力机上压板；6-夹具球座；7-夹具上压板；8-试体；9-底板；10-夹具下垫板；11-压力机下压板

(7) 天平的最小分度值不大于 1g;

(8) 滴管精度 $\pm$ 1ml。

#### 4.3.2 实验室应满足下列要求：

(1) 试体成型试验室的温度保持在 $(20 \pm 2)^{\circ}\mathrm{C}(20±2)∘C(20 \pm 2)^{\circ}\mathrm{C}(20±2)∘C$ ，相对湿度不低于50%；

(2)试体带模养护的养护箱或雾室温度保持在 $(20\pm1)$ ℃，相对湿度不低于90%；

(3)试体养护池水温度在 $(20\pm1)$ ℃范围内；

(4) 试验室空气温度和相对湿度及养护池水温在工作期间每天至少记录一次；

(5)养护箱或雾室的温度与相对湿度至少每4h记录一次,在自动控制的情况下记录次数酌减至一天记录两次;在温度给定范围内,控制所设定的温度为此范围的中值。

#### 4.3.3 胶砂组成应满足下列要求：

(1) 试验水泥从取样至试验要保持24h以上时, 贮存在基本装满和气密的容器里, 该容器不与水泥发生反应;

(2) ISO 标准砂符合现行国家标准《水泥胶砂强度检验方法(ISO 法)》(GB/T 17671)的有关规定；

(3) 试验用水采用饮用水, 仲裁试验或其他重要试验用蒸馏水。

#### 4.3.4 胶砂的制备应符合下列规定：

(1)一锅胶砂成型三条试体,每锅胶砂的材料用量按表4.3.4的规定选用;

表 4.3.4 每锅胶砂的材料用量(g)

<table><tr><td>水泥</td><td>标准砂</td><td>水</td></tr><tr><td>450±2</td><td>1350±5</td><td>225±1</td></tr></table>
<!-- 第 13 页 -->

(2) 将水加入锅里, 再加入水泥, 把锅放在固定架上, 上升至固定位置, 然后立即开动机器, 低速搅拌 $30 \mathrm{~s}$ 后, 在第二个 $30 \mathrm{~s}$ 开始的同时均匀地将砂子加入, 再高速搅拌 $30 \mathrm{~s}$ , 停拌 $90 \mathrm{~s}$ , 在第一个 $15 \mathrm{~s}$ 内用胶皮刮具将叶片和锅壁上的胶砂, 刮入锅中间, 在高速下继续搅拌 $60 \mathrm{~s}$ , 各个搅拌阶段时间误差应在 $\pm 1 \mathrm{~s}$ 以内;

(3) 胶砂制备后立即进行成型, 将空试模和模套固定在振实台上, 用适当的勺子直接从搅拌锅里将胶砂分两层装入试模; 装第一层时, 每个槽里约放 $300 \mathrm{~g}$ 胶砂, 用大播料器垂直架在模套顶部, 沿每个模槽来回一次将料层播平, 接着振实 60 次, 再装入第二层胶砂, 用小播料器播平, 再振实 60 次, 移走模套, 从振实台上取下试模, 用金属刮平尺以近似 $90^{\circ}$ 的角度架在试模模顶的一端, 沿试模长度方向以横向锯割动作慢慢向另一端移动, 一次将超过试模部分的胶砂刮去, 并用同一直尺以近乎水平的情况下将试体表面抹平;

(4) 在试模上作标记或用字条标明试件编号和试件相对于振实台的位置；

(5)试验前或更换水泥品种时,将搅拌锅、叶片和下料漏斗等抹擦干净。

#### 4.3.5 试件的养护应满足下列要求：


(1) 将做好标记的试模放入雾室或湿箱的水平架上养护, 湿空气应能与试模各边接触, 一直养护到规定的脱模时间时取出脱模; 脱模前, 用防水墨汁或颜料笔对试体进行编号和做其他标记; 两个龄期以上的试体, 在编号时将同一试模中的三条试体分在两个以上龄期内;

(2) 对于 24h 龄期的, 在破型试验前 20min 内脱模; 对于 24h 以上龄期的, 在成型后 (20\~24) h 之间脱模, 脱模时防止试件损伤;

(3) 将做好标记的试件立即水平或竖直放在 $(20 \pm 1) ^{\circ} \mathrm{C}$ 水中养护, 水平放置时刮平面朝上; 养护期间试件之间间隔或试体上表面的水深不小于 $5 \mathrm{~mm}$ ; 每个养护池只养护同类型的水泥试件,并随时加水保持适当的恒定水位,不允许在养护期间全部换水;除24h龄期或延迟至48h脱模的试体外,到龄期的试体在试验前15min从水中取出,揩去试体表面沉积物,并用湿布覆盖至强度试验为止;

(4)试体龄期从水泥加水搅拌开始试验时算起;不同龄期强度试验按表4.3.5规定的时间进行。

表 4.3.5 不同龄期强度试验时间

<table><tr><td>龄期</td><td>试验时间</td><td>龄期</td><td>试验时间</td></tr><tr><td>24h</td><td>24h ± 15min</td><td>7d</td><td>7d ± 2h</td></tr><tr><td>48h</td><td>48h ± 30min</td><td>28d</td><td>28d ± 8h</td></tr><tr><td>72h</td><td>72h ± 45min</td><td></td><td></td></tr></table>

注：试验龄期大于28d时，试验时间为该龄期±8h.

<!-- 第 14 页 -->

4 水 泥

#### 4.3.6 强度试验应按下列要求进行：

(1) 在不使试件受有害应力情况下折断的两截棱柱体上进行抗压强度试验；

(2)采用中心加荷法测定抗折强度时,将试体一个侧面放在试验机支撑圆柱上,试体长轴垂直于支撑圆柱,通过加荷圆柱以 $(50\pm10)\mathrm{N/s}$ 的速率均匀地将荷载垂直地加在棱柱体相对侧面上,直至折断;保持两个半截棱柱体处于潮湿状态直至抗压试验;

(3)抗压强度在半截棱柱体的侧面上进行;半截棱柱体中心与压力机压板受压中心偏差不超过0.5mm,棱柱体露在压板外的部分约有10mm;在整个加荷过程中以 $(2400\pm200)$ N/s的速率均匀地加荷直至破坏。

#### 4.3.7 试验结果的计算与确定应满足下列要求：

(1) 抗折强度按式(4.3.7-1)计算, 精确至0.1MPa; 以一组三个棱柱体抗折结果的平均值作为试验结果; 当三个强度值中有超出平均值±10%时, 剔除后再取平均值作为抗折强度试验结果, 计算精确至0.1MPa; 当有两个强度值均超出平均值±10%时, 该组结果作废;

$$
R _ {\mathrm{f}} = \frac {1 . 5 F _ {\mathrm{f}} L}{b ^ {3}}\tag{4.3.7-1}
$$

式中 $R_{f}$ ——抗折强度(MPa);

$F_{i}$ ——折断时施加于棱柱体中部的荷载(N);

$L$——支撑圆柱之间的距离(mm);

$b$——棱柱体正方形截面的边长(mm)；

(2)抗压强度按式(4.3.7-2)进行计算,精确至0.1MPa;以一组三个棱柱体上得到的六个抗压强度测定值的算术平均值为试验结果,计算精确至0.1MPa;当六个测定值中有一个超出六个平均值的±10%,剔除这个结果,以剩下五个测定值的平均数为结果;当五个测定值中再有超过它们平均数±10%的,此组结果作废;

$$
R _ {c} = \frac {F _ {c}}{A}\tag{4.3.7-2}
$$

式中 $R_{c}$ ——抗压强度(MPa);

<!-- 第 15 页 -->

$F_{c}$ ——破坏时的最大荷载(N);

$A$——受压面积 $(\mathrm{mm}^{2})$ ；

### 4.4 水泥细度检验

#### 4.4.1 仪器设备应满足下列要求：

4.4.1.1 试验筛应满足下列要求：(1)试验筛由圆形筛框和筛网组成,筛网满足现行国家标准《试验筛金属丝编织网》(GB/T 6005)中 R20/3 80μm 和 45μm 的要求;试验筛分负压筛、水筛和手工筛三种,负压筛和水筛的结构尺寸见图 4.4.1-1 和图 4.4.1-2,负压筛附有透明筛盖,筛盖与筛上口有良好的密封性;手工筛结构符合现行国家标准《试验筛技术要求和检验》(GB/T 6003.1)的有关规定,其中筛框高度为 50mm,筛子的直径为 150mm;
![](images/JTS%20T%20236-2019%20%E6%B0%B4%E8%BF%90%E5%B7%A5%E7%A8%8B%E6%B7%B7%E5%87%9D%E5%9C%9F%E8%AF%95%E9%AA%8C%E6%A3%80%E6%B5%8B%E6%8A%80%E6%9C%AF%E8%A7%84%E8%8C%83.assets/a2b22994dc3a2863145ec8b5ec450e2efc2d716be1fcf749036b5cda0b82c65e.jpg)图 4.4.1-1 负压筛(尺寸单位:mm)  
1-筛网；2-筛框

![](images/JTS%20T%20236-2019%20%E6%B0%B4%E8%BF%90%E5%B7%A5%E7%A8%8B%E6%B7%B7%E5%87%9D%E5%9C%9F%E8%AF%95%E9%AA%8C%E6%A3%80%E6%B5%8B%E6%8A%80%E6%9C%AF%E8%A7%84%E8%8C%83.assets/6a4151eb41de76b569dc71d4ac90a5c9951b0184526e10901fb00510aa933ee8.jpg)  
图 4.4.1-2 水筛(尺寸单位:mm)  
1-筛网；2-筛框

(2) 筛网紧绷在筛框上, 筛网和筛框接触处, 用防水胶密封, 防止水泥嵌入;

(3) 试验筛每使用 100 次后需重新标定, 标定方法按附录 A 规定进行。

4.4.1.2 负压筛析仪应满足下列要求：(1) 负压筛析仪由筛座、负压筛、负压源和收尘器组成, 其中筛座由转速为 $(30 \pm 2)$ r/min 的喷气嘴、负压表、控制板、微电机及壳体构成, 见图 4.4.1-3;
![](images/JTS%20T%20236-2019%20%E6%B0%B4%E8%BF%90%E5%B7%A5%E7%A8%8B%E6%B7%B7%E5%87%9D%E5%9C%9F%E8%AF%95%E9%AA%8C%E6%A3%80%E6%B5%8B%E6%8A%80%E6%9C%AF%E8%A7%84%E8%8C%83.assets/77357e1af3b54301ebbef53bbf5b8187ac4b8ab29c1a17ba0dec17e23ac7b59f.jpg)  
图 4.4.1-3 负压筛析仪筛座(尺寸单位:mm)  
1-喷气嘴；2-微电机；3-控制板开口；4-负压表接口；5-负压源和收尘器接口；6-壳体

(2)筛析仪负压可调范围为(4000\~6000)Pa;

(3)喷气嘴的上口平面与筛网之间距离为(2\~8)mm;

(4) 喷气嘴的上开口尺寸见图 4.4.1-4;

![](images/JTS%20T%20236-2019%20%E6%B0%B4%E8%BF%90%E5%B7%A5%E7%A8%8B%E6%B7%B7%E5%87%9D%E5%9C%9F%E8%AF%95%E9%AA%8C%E6%A3%80%E6%B5%8B%E6%8A%80%E6%9C%AF%E8%A7%84%E8%8C%83.assets/3f216ca6c2b25330e9302b2830b0121b96eade0210eb8f5b88edcf215574a323.jpg)  
图 4.4.1-4 喷气嘴的上开口(尺寸单位:mm)

<!-- 第 16 页 -->

4 水 泥
(5)负压源和收尘器由功率不小于600W的工业吸尘器和小型旋风收尘筒组成或用其他具有相当功能的设备;将试验筛放在接料盘(底盘)上,用手工按照规定的拍打速度和转动角度,对水泥进行筛析试验。

4.4.1.3 水筛架和喷头的结构尺寸应符合现行行业标准《水泥标准筛和筛析仪》(JC/T 728)的有关规定,其中水筛架上筛座内径为 $140_{-3}^{0}\mathrm{mm}$ 。
4.4.1.4 天平的最小分度值不应大于0.01g。

#### 4.4.2 水泥样品应有代表性,样品处理方法按现行国家标准《水泥取样方法》(GB 12573)第8条进行。

#### 4.4.3 试验步骤应符合下列规定。

4.4.3.1 试验前所用试验筛应保持清洁,负压筛和手工筛尚应保持干燥,试验时,80μm筛析试验应称取试样25g,45μm筛析试验应称取试样10g。
4.4.3.2 负压筛析法应满足下列要求：(1) 筛析试验前将负压筛放在筛座上, 盖上筛盖, 接通电源, 检查控制系统, 调节负压至 $(4000 \sim 6000)$ Pa 范围内;<!-- 第 17 页 -->

(2) 称取试样精确至 0.01g, 置于洁净的负压筛中, 放在筛座上, 盖上筛盖, 接通电源, 开动筛析仪, 连续筛析 2min, 在此期间有试样附着在筛盖上时, 轻敲筛盖使试样落下; 筛毕, 用天平称量全部筛余物。

4.4.3.3 水筛法应满足下列要求：(1) 筛析试验采用无泥、砂的水；调整好水压及水筛架的位置，使其能正常运转，并控制喷头底面和筛网之间距离为 $(35 \sim 75)$ mm；(2) 称取试样精确至 0.01g, 置于洁净的水筛中, 立即用淡水冲洗至大部分细粉通过后, 放在水筛架上, 用水压为 $(0.05 \pm 0.02)$ MPa 的喷头连续冲洗 3min; 筛毕, 用少量水把筛余物冲至蒸发皿中, 水泥颗粒全部沉淀后, 小心倒出清水, 烘干并用天平称量全部筛余物。

4.4.3.4 手工筛析法应满足下列要求：(1) 称取水泥试样精确至 0.01g, 倒入手工筛内;(2) 持筛往复摇动, 同时轻拍, 往复摇动和拍打过程保持近于水平; 拍打速度每分钟约 120 次, 每 40 次向同一方向转动 $60^{\circ}$ , 使试样均匀分布在筛网上, 直至每分钟通过的试样量不超过 0.03g 为止; 称量全部筛余物。

4.4.3.5 对其他粉状物料或采用 $45 \mu m$ 或 $80 \mu m$ 以外规格方孔筛进行筛析试验时，应指明筛子的规格、称样量、筛析时间等相关参数。
4.4.3.6 试验筛必须保持洁净,筛孔通畅,使用10次后应进行清洗;金属框筛、铜丝网筛应采用专门的清洗剂清洗。

#### 4.4.4 试验结果计算及处理应符合下列规定。

4.4.4.1 水泥试样筛余百分数应按式(4.4.4-1)计算,精确至0.1%。

$$
F = \frac {m _ {\mathrm{t}}}{m _ {0}} \times 100\tag{4.4.4-1}
$$

式中 F —— 水泥试样的筛余百分数；

$m_{t}$ ——水泥筛余物的质量(g);

$m_{0}$ ——水泥试样的质量(g)；

4.4.4.2 筛余结果的修正应按式(4.4.4-2)计算。
$$F _ {c} = C \times F \times 100\tag{4.4.4-2}
$$

式中 $F_{c}$ ——修正后水泥试样的筛余百分数；

$C$——试验筛修正系数,可按附录 A 方法测得；

### 4.5 水泥比表面积测定

#### 4.5.1 适用于测定水泥的比表面积及适合采用本方法的、比表面积在 $(2000 \sim 6000) \, \text{cm}^2/\text{g}$ 范围的其他各种粉状物料，不适用于测定多孔材料及超细粉状物料。

#### 4.5.2 仪器设备及试验条件应满足下列要求。

(1) 试验采用手动或自动勃氏比表面积透气仪, 符合现行行业标准《勃氏透气仪》(JC/T 956) 的有关规定, 透气仪中的 U 型压力计如图4.5.2 所示;

(a)

![](images/JTS%20T%20236-2019%20%E6%B0%B4%E8%BF%90%E5%B7%A5%E7%A8%8B%E6%B7%B7%E5%87%9D%E5%9C%9F%E8%AF%95%E9%AA%8C%E6%A3%80%E6%B5%8B%E6%8A%80%E6%9C%AF%E8%A7%84%E8%8C%83.assets/720b1a2621fb69835fc69a0fc4c8c4fab55b13516bac3f35e4bc8e123aa2f5b9.jpg)  
(b)

![](images/JTS%20T%20236-2019%20%E6%B0%B4%E8%BF%90%E5%B7%A5%E7%A8%8B%E6%B7%B7%E5%87%9D%E5%9C%9F%E8%AF%95%E9%AA%8C%E6%A3%80%E6%B5%8B%E6%8A%80%E6%9C%AF%E8%A7%84%E8%8C%83.assets/6525a090d08fbcac6bc5ca3eb7e119b357ac54c72ff72e7940dbc6b16f7b6003.jpg)  
(c)  
图 4.5.2 透气仪中的 U 型压力计示意图(尺寸单位:mm)

(a) U 型压力计；(b) 捣器；(c) 透气圆筒  
1-19/38 标准阳锥与压力计顶端紧密连接；2-穿孔板（35 个小孔）；3-滤纸

<!-- 第 18 页 -->

4 水 泥
(2)烘干箱的控制温度灵敏度为 $\pm1^{\circ}C$ ;

(3) 分析天平的最小分度值不大于 0.001 g;

(4)秒表精确至0.5s;

(5)基准材料采用 GSB 14-1511 水泥标准粉或相同等级的标准物质,有争议时以 GSB 14-1511 水泥标准粉为准;

(6) 压力计液体采用带有颜色的蒸馏水或直接采用无色蒸馏水；

(7)采用符合现行国家标准《化学分析滤纸》(GB/T 1914)的中速定量滤纸；

(8)汞采用分析纯汞；

(9)试验室相对湿度不大于50%;

(10)水泥样品先通过 $0.9\mathrm{mm}$ 方孔筛, 再在 $(110 \pm 5)^{\circ}\mathrm{C}$ 下烘干 $1\mathrm{h}$ , 然后在干燥器中冷却至室温。

#### 4.5.3 仪器校准应满足下列要求：

(1) 仪器的校准采用 GSB 14-1511 或相同等级的其他标准物质,有争议时以 GSB 14-1511 为准;

(2) 仪器校准按现行行业标准《勃氏透气仪》(JC/T 956)的要求进行；

(3) 仪器校准至少每年进行一次, 使用频繁则每半年进行一次, 仪器设备维修后重新标定。

<!-- 第 19 页 -->

#### 4.5.4 试验应符合下列规定。

4.5.4.1 水泥密度应按第 4.6 节的规定测定。
4.5.4.2 透气圆筒上口应采用橡皮塞塞紧,接到压力计上,并用抽气装置从压力计一臂中抽出部分气体,然后关闭阀门,观察是否漏气,发现漏气时可用活塞油脂密封。
4.5.4.3 空隙率的确定应满足下列要求：(1) P · I、P · II 型水泥的空隙率采用 $0.500 \pm 0.005$ ，其他水泥或粉料的空隙率选用 $0.530 \pm 0.005$ ;
(2) 当按上述空隙率不能将试样压至第 
4.5.4.6 款规定的位置时, 允许改变空隙率;

(3) 空隙率的调整以 2000g 砝码(5 等砝码)将试样压实至第 
4.5.4.6 款规定的位置为准。

4.5.4.4 标定勃氏仪圆筒试料层体积应满足下列要求：(1)采用水银排代法标定圆筒的试料层体积;
(2)穿孔板平放入圆筒内,放入两片滤纸,用水银注满圆筒,采用玻璃片挤压圆筒上口多余的水银,使水银面与圆筒上口平齐,倒出水银称量,随后取出一片滤纸,在圆筒内加入适量的试样,再盖上一片滤纸,用捣器压实至试料层规定高度;取出捣器,用水银注满圆筒,同样用玻璃片挤压平后,将水银倒出称量;

(3) 圆筒试料层体积按式(4.5.4-1)计算；

$$
V = \frac {P _ {1} - P _ {2}}{\rho}\tag{4.5.4-1}
$$

式中 V ——透气圆筒的试料层体积 $\left(\mathrm{cm}^{3}\right)$ ;

$P_{1}$ ——未装试样时,充满圆筒的水银质量(g);

$P_{2}$ ——装试样后,充满圆筒的水银质量(g);

$\rho$——试验温度下水银的密度 $\left(\mathrm{g}/\mathrm{cm}^{3}\right)$ ；

(4)试料层体积重复测定两遍,取平均值,计算精确至0.001cm $^{3}$ ；

4.5.4.5 试样量应按式(4.5.3-2)确定。
$$m = \rho V (1 - \varepsilon)\tag{4.5.4-2}
$$

式中 m ——需要的试样量(g);

$\rho$ ——试样密度 $(\mathrm{g}/\mathrm{cm}^{3})$ ;

$V$——试料层体积( $cm^{3}$ );

$\varepsilon$ ——试料层空隙率；

4.5.4.6 试料层制备应满足下列要求：(1) 将穿孔板放入透气圆筒的凸缘上, 用捣棒把一片滤纸放到穿孔板上, 边缘放平并压紧; 称取按公式 (4.5.4-2) 确定的试样量, 精确到 $0.001 \mathrm{~g}$ , 倒入圆筒; 轻敲圆筒的边, 使水泥层表面平坦; 再放入一片滤纸, 用捣器均匀捣实试料直至捣器的支持环与圆筒顶边接触, 并旋转 $1 \sim 2$ 圈, 慢慢取出捣器;
(2) 穿孔板上的滤纸为 $\phi12.7mm$ 边缘光滑的圆形滤纸片；每次测定需用新的滤纸片。

<!-- 第 20 页 -->

4 水 泥
4.5.4.7 透气试验应满足下列要求：(1) 将装有试料层的透气圆筒下锥面涂一薄层活塞油脂, 然后把它插入压力计顶端锥型磨口处, 旋转 1\~2 圈; 要保证紧密连接不致漏气, 并不振动所制备的试料层;
(2) 打开微型电磁泵慢慢从压力计一臂中抽出空气, 直到压力计内液面上升到扩大部下端时关闭阀门; 当压力计内液体的凹月面下降到第一条刻线时开始计时 (图 4.5.2), 当液体的凹月面下降到第二条刻线时停止计时, 记录液面从第一条刻度线到第二条刻度线所需的时间, 以秒记录, 并记录下试验时的温度; 每次透气试验, 重新制备试料层。

#### 4.5.5 比表面积结果计算应符合下列规定。

4.5.5.1 当被测试样的密度、试料层中空隙率与标准样品相同,试验时的温度与校准温度之差不大于3℃时,应按式(4.5.5-1)计算;试验时的温度与校准温度之差大于3℃时,应按式(4.5.5-2)计算。
$$
S = \frac {S _ {\mathrm{s}} \sqrt {T}}{\sqrt {T _ {\mathrm{s}}}}\tag{4.5.5-1}
$$

$$
S = \frac {S _ {\mathrm{s}} \sqrt {\eta_ {\mathrm{s}}} \sqrt {T}}{\sqrt {\eta} \sqrt {T _ {\mathrm{s}}}}\tag{4.5.5-2}
$$

式中 S——被测试样的比表面积 $\left(\mathrm{cm}^{2}/\mathrm{g}\right)$ ;

$S_{s}$ ——标准样品的比表面积 $(\mathrm{cm}^{2}/\mathrm{g})$ ;

$T$——被测试样试验时,压力计中液面降落测得的时间(s);

$T_{s}$ ——标准样品试验时,压力计中液面降落测得的时间(s);

$\eta_{s}$ ——标准样品试验温度下的空气黏度( $\mu Pa\cdot s$ );

$\eta$ ——被测试样试验温度下的空气黏度( $\mu Pa\cdot s$ )；

4.5.5.2 当被测试样的试料层中空隙率与标准样品试料层中空隙率不同,试验时的温度与校准温度之差不大于3℃时,应按式(4.5.5-3)计算;试验时的温度与校准温度之差大于3℃时,应按式(4.5.5-4)计算。
$$S = \frac {S _ {\mathrm{s}} \sqrt {T} (1 - \varepsilon_ {\mathrm{s}}) \sqrt {\varepsilon^ {3}}}{\sqrt {T _ {\mathrm{s}}} (1 - \varepsilon) \sqrt {\varepsilon_ {\mathrm{s}} ^ {3}}}\tag{4.5.5-3}
$$

$$
S = \frac {S _ {\mathrm{s}} \sqrt {\eta_ {\mathrm{s}}} \sqrt {T} (1 - \varepsilon_ {\mathrm{s}}) \sqrt {\varepsilon^ {3}}}{\sqrt {\eta} \sqrt {T _ {\mathrm{s}}} (1 - \varepsilon) \sqrt {\varepsilon_ {\mathrm{s}} ^ {3}}}\tag{4.5.5-4}
$$

式中 $\varepsilon_{s}$ ——标准样品试料层中的空隙率；

$\varepsilon$ ——被测试样试料层中的空隙率；

4.5.5.3 当被测试样的密度和空隙率均与标准样品不同,试验时的温度与校准温度之差不大于 $3^{\circ}$ C时,应按式(4.5.5-5)计算;试验时的温度与校准温度之差小于 $3^{\circ}$ C时,应按式(4.5.5-6)计算。

$$
S = \frac {S \rho_ {\mathrm{s}} \sqrt {T} (1 - \varepsilon_ {\mathrm{s}}) \sqrt {\varepsilon^ {3}}}{\rho \sqrt {T _ {\mathrm{s}}} (1 - \varepsilon) \sqrt {\varepsilon_ {\mathrm{s}} ^ {3}}}\tag{4.5.5-5}
$$
<!-- 第 21 页 -->

<!-- 第 21 页 -->


$$
S = \frac {S _ {\mathrm{s}} \rho_ {\mathrm{s}} \sqrt {\eta_ {\mathrm{s}}} \sqrt {T} (1 - \varepsilon_ {\mathrm{s}}) \sqrt {\varepsilon^ {3}}}{\rho \sqrt {\eta} \sqrt {T _ {\mathrm{s}}} (1 - \varepsilon) \sqrt {\varepsilon_ {\mathrm{s}} ^ {3}}}\tag{4.5.5-6}
$$

式中 $\rho_{s}$ ——标准样品的密度 $(\mathrm{g}/\mathrm{cm}^{3})$ ;

$\rho$ ——被测试样的密度 $(\mathrm{g}/\mathrm{cm}^{3})$ ；

#### 4.5.6 试验结果处理应符合下列规定。

4.5.6.1 水泥比表面积应由两次透气试验结果的平均值确定,当两次试验结果相差2%以上时,应重新试验,计算结果保留至 $10cm^{2}/g$ 。
4.5.6.2 当同一水泥用手动勃氏透气仪测定的结果与自动勃氏透气仪测定的结果有争议时,应以手动勃氏透气仪测定结果为准。

### 4.6 水泥密度测定

#### 4.6.1 仪器设备应满足下列要求：

(1) 李氏瓶容积为 250ml, 横截面形状为圆形, 外形尺寸如图4.6.1 所示; 由优质玻璃制成, 透明无条纹, 具有抗化学侵蚀性且热滞后性小, 有足够的厚度以确保良好的耐裂性; 瓶颈刻度由 (0 \~ 1) mm 和 (18 \~ 24) mm 两段组成, 0.1mm 为分度值, 容量误差不大于 0.05mm;

![](images/JTS%20T%20236-2019%20%E6%B0%B4%E8%BF%90%E5%B7%A5%E7%A8%8B%E6%B7%B7%E5%87%9D%E5%9C%9F%E8%AF%95%E9%AA%8C%E6%A3%80%E6%B5%8B%E6%8A%80%E6%9C%AF%E8%A7%84%E8%8C%83.assets/cc2722faeec7aa06422cc62b31349195489beb37a6bfff4838161e185be9ce4d.jpg)  
图 4.6.1 李氏瓶(尺寸单位:mm)

<!-- 第 22 页 -->

4 水 泥
(2)无水煤油符合《煤油》(GB 253)的要求;

(3) 恒温水槽水温控制在 $(20 \pm 1)^{\circ}\mathrm{C}$ ;

(4)天平的最小分度值不大于0.01g;

(5) 温度计的量程为 $(0 \sim 50)^{\circ} \mathrm{C}$ , 分度值不大于 $0.1^{\circ} \mathrm{C}$ 。

#### 4.6.2 试验应满足下列要求：

(1) 水泥试样预先通过 0.90mm 方孔筛, 在 $(110 \pm 5)^{\circ}\mathrm{C}(110±5)∘C(110 \pm 5)^{\circ}\mathrm{C}(110±5)∘C$ 温度下烘干 1h, 并在干燥器内冷却至 $(20 \pm 1)^{\circ}\mathrm{C}(20±1)∘C(20 \pm 1)^{\circ}\mathrm{C}(20±1)∘C$ ;

(2) 称取水泥 60g, 测试其他材料密度按实际情况增减称量材料质量, 精确至 0.01g;

(3)采用磁力搅拌时加入磁力棒,将无水煤油注入李氏瓶中至0mm到1mm之间,盖上瓶塞放入恒温水槽内,将刻度部分浸入温度为 $(20\pm1)$ ℃的水中,恒温30min,记下无水煤油初始(第一次)读数;

(4)从恒温水槽中取出李氏瓶,用滤纸将李氏瓶细长颈内没有煤油的部分擦净;

(5)用小匙将水泥样品装入李氏瓶中,反复摇动(亦可用超声波振动或磁力搅拌等),直至没有气泡排出,再次将李氏瓶静置于恒温水槽中,使刻度部分浸入水中,恒温30min,记下第二次读数;

(6)第一次读数和第二次读数时,恒温水槽的温度差不大于0.2℃。

#### 4.6.3 水泥密度结果应按式(4.6.3)计算,精确至0.01g/cm³;试验结果取两次测定结果的算术平均值,两次测定结果之差不超过0.02g/cm³。
$$
\rho = \frac {m}{V _ {2} - V _ {1}}\tag{4.6.3}
$$
式中 $\rho$ ——水泥密度 $(\mathrm{g}/\mathrm{cm}^{3})$ ;

$m$——水泥质量(g);

$V_{2}$ ——第二次读数(ml);

$V_{1}$ ——第一次读数(ml)；

### 4.7 水泥水化热测定
#### 4.7.1 仪器设备应满足下列要求。
4.7.1.1 溶解热测定仪应由恒温水槽、内筒、广口保温瓶、贝克曼差示温度计或量热温度计、搅拌装置等主要部件组成，并应配一个曲颈玻璃加料漏斗和一个直颈加酸漏斗，可采用单筒或双筒溶解热测定仪，双筒溶解热测定仪如图4.7.1所示，其各部件应满足下列要求：(1) 恒温水槽内外壳之间装有隔热层, 内壳横断面为椭圆形的金属筒, 横断面长轴 $750 \mathrm{~mm}$ , 短轴 $450 \mathrm{~mm}$ , 深 $310 \mathrm{~mm}$ , 容积约 $75 \mathrm{~L}$ , 并装有控制水位的溢流管; 溢流管高度距底部约 $270 \mathrm{~mm}$ , 水槽上装有两个用于搅拌保温瓶中酸液的搅拌器, 水槽内装有两个放置试验内筒的筒座、进排水管、加热管与循环水泵等;
![](images/JTS%20T%20236-2019%20%E6%B0%B4%E8%BF%90%E5%B7%A5%E7%A8%8B%E6%B7%B7%E5%87%9D%E5%9C%9F%E8%AF%95%E9%AA%8C%E6%A3%80%E6%B5%8B%E6%8A%80%E6%9C%AF%E8%A7%84%E8%8C%83.assets/5b6d4da582f0b2af3a53779e22f036bffd3f0f788d0539002bd1caf0227fa805.jpg)  
图 4.7.1 双筒溶解热测定仪
<!-- 第 23 页 -->

1-水槽壳体；2-电机冷却水泵；3-电机冷却水箱；4-恒温水槽；5-试验内筒；6-广口保温瓶；7-筒盖；8-加料漏斗；9-贝氏温度计或量热温度计；10-轴承；11-标准温度计；12-电机冷却水管；13-电机横梁；14-锁紧手柄；15-循环水泵；16-支架；17-酸液搅拌棒；18-加热管；19-控温仪；20-温度传感器；21-控制箱面板；22-自锁按扭开关；23-电气控制箱；24-水槽进排水管；25-水槽溢流管

(2) 内筒的筒口为带法兰的不锈钢圆筒, 内径 150mm, 深 210mm, 筒内衬有软木层或泡沫塑料, 筒口上镶嵌有防漏橡胶圈, 盖上有三个孔, 中孔安装酸液搅拌棒, 两侧的孔分别安装加料漏斗和贝克曼差示温度计或量热温度计;

(3) 广口保温瓶配有耐酸塑料筒, 容积约为 600ml, 当盛满比室温高约 5℃ 的水、静置 30min 时, 其冷却速率不大于 0.001℃/min;

(4)贝克曼差示温度计(贝氏温度计)的分度值为0.01℃,最大差示温度为5.2℃,插入酸液部分涂以石蜡或其他耐氢氟酸的材料;试验前用量热温度计将贝氏温度计零点调整到约14.500℃;

(5)量热温度计的分度值为0.01℃，量程为 $(14\sim20)$ ℃，插入酸液部分涂以石蜡或其他耐氢氟酸的材料；

(6) 搅拌装置中酸液搅拌棒直径为 $(6.0 \sim 6.5)$ mm, 总长约 280 mm, 下端装有两片略带轴向推进作用的叶片, 插入酸液部分用耐氢氟酸的材料制成; 水槽搅拌装置使用循环水泵;

(7) 装试样的曲颈玻璃加料漏斗的漏斗口与漏斗管的中轴线夹角约为 $30^{\circ}$ ，口径约为 70mm，深 100mm，漏斗管外径 7.5mm，长 95mm，配有胶塞；

(8) 直颈加酸漏斗由耐酸塑料制成, 上口直径约 70mm, 管长 120mm, 外径 7.5mm。

4.7.1.2 天平应选用最小分度值不大于0.001g和0.1g各一台。
4.7.1.3 高温炉的使用温度应在(900\~950)℃范围,并带有恒温控制装置。
4.7.1.4 铂金坩埚或瓷坩埚容量宜为 30ml, 瓷坩埚使用前应编号并灼烧至恒重。
4.7.1.5 水泥水化试样瓶应由不与水泥作用的材料制成,具有水密性,容积约15ml。4 水 泥
4.7.1.6 水化热试验尚应配备0.15mm方孔筛、0.60mm的方孔筛、低温箱、玛瑙研钵、磨口称量瓶、分度值为0.1℃的温度计、放大镜、时钟、秒表、干燥器、容量瓶、吸液管、石蜡、量杯、量筒等。<!-- 第 24 页 -->

#### 4.7.2 材料、试剂及配制应满足下列要求：


(1)水泥试样预先通过0.90mm方孔筛,并充分混合均匀;
(2)用于标定热量计热容量的氧化锌(ZnO)放入坩埚内,在(900\~950)℃下灼烧1h取出,置于干燥器中冷却后,用玛瑙研钵研磨至全部通过0.15mm方孔筛,贮存备用;在进行热容量标定前,将上述制取的氧化锌约50g在(900\~950)℃下灼烧5min,然后在干燥器中冷却至室温;

(3) 氢氟酸(HF)的浓度(质量分数)为 $40\%$ 或密度 $(1.15 \sim 1.18) \mathrm{~g} / \mathrm{cm}^{3}$ ;

(4)一次配制浓度为 $(2.00\pm0.02)\mathrm{mol/L}$ 的硝酸溶液；配制时量取浓度（质量分数）为65%\~68%或20℃密度为 $(1.39\sim1.41)\mathrm{g/cm^{3}}$ 的浓硝酸138ml，加蒸馏水稀释至1L；

(5)用移液管吸取25ml上述已配制好的硝酸溶液,移入250ml的容量瓶中,用蒸馏水稀释至标线,摇匀;加入溴百里香酚蓝指示剂,用浓度约0.2mol/L的氢氧化钠标准溶液标定容量瓶中硝酸溶液的浓度,该浓度乘以10即为该硝酸溶液的浓度。

#### 4.7.3 试验室条件应满足下列要求：


(1) 试验室温度保持在 $(20 \pm 1)^{\circ} \mathrm{C}$ , 相对湿度不低于 $50 \%$ ; 室内有通风设备;
(2)试验期间恒温水槽内的水温保持在 $(20\pm0.1)$ ℃；

(3) 恒温水槽用水为纯净的饮用水。

#### 4.7.4 试验步骤应符合下列规定。
4.7.4.1 热量计热容量的标定应满足下列要求：(1) 贝氏温度计或量热温度计、保温瓶及塑料内衬、搅拌棒等编号配套使用；使用贝氏温度计试验前用量热温度计检查贝氏温度计零点；使用量热温度计时，不需调整零点，直接测定；
(2) 在标定热量计热容量的前 24h 将保温瓶放入内筒中, 酸液搅拌棒放入保温瓶内, 盖紧内筒盖, 再将内筒放入恒温水槽内; 调整酸液搅拌棒悬臂梁使夹头对准内筒中心孔, 并将酸液搅拌棒夹紧; 在恒温水槽内加水使水面高出试验内筒盖, 由溢流管控制高度, 打开循环水泵等, 使恒温水槽内的水温调整并保持到 $(20 \pm 0.1)^{\circ}\mathrm{C}$ , 然后关闭循环水泵备用;

(3)试验前打开循环水泵,观察恒温水槽温度使其保持在 $(20\pm0.1)$ ℃,从安放贝氏温度计孔插入直颈加酸漏斗,用500ml耐酸的塑料杯称取 $(13.5\pm0.5)$ ℃的 $(2.00\pm0.02)$ mol/L硝酸溶液约410g,量取8ml 40%氢氟酸加入耐酸塑料量杯内,再加入少量剩余的硝酸溶液,使两种混合溶液总质量达到 $(425\pm0.1)$ g,用直颈加酸漏斗加入到保温瓶内,然后取出加酸漏斗,插入贝氏温度计或量热温度计,并保持至试验结束;

(4)开启保温瓶中的酸液搅拌棒,连续搅拌20min后,在贝氏温度计或量热温度计上读出酸液温度,此后每隔5min读一次酸液温度,直至连续15min,每5min上升的温度差值相等或三次温度差值在0.002℃内时为止,记录最后一次酸液温度即为初测读数 $\theta_{0}$ ,初测期结束;
<!-- 第 25 页 -->

(5) 初测期结束后, 立即将事先称量好的 $(7 \pm 0.001) \mathrm{~g}$ 氧化锌通过加料漏斗徐徐地加入保温瓶酸液中, 酸液搅拌棒继续搅拌, 加料过程须在 $2 \mathrm{~min}$ 内完成, 漏斗和毛刷上均不得残留试样, 加料完毕盖上胶塞, 避免试验中热量散失;

(6)从读出初测读数 $\theta_{0}$ 起分别测读 20min、40min、60min、80min、90min、120min 时溶解期内贝氏温度计或量热温度计的读数；

(7) 热量计在各时间内的热容量按式(4.7.4-1)和式(4.7.4-2)计算；

$$

C = \frac {G _ {0} \left[ k _ {1} + k _ {2} (3 0 - t _ {\mathrm{a}}) + k _ {3} (t - t _ {\mathrm{a}}) \right]}{R _ {0}}\tag{4.7.4-1}
$$

$$
R _ {0} = (\theta_ {\mathrm{a}} - \theta_ {0}) - \frac {a}{b - a} (\theta_ {\mathrm{b}} - \theta_ {\mathrm{a}})\tag{4.7.4-2}
$$

式中 C——热量计热容量(J/℃)，精确至0.1J/℃；

$G_{0}$ ——氧化锌重量(g);

$k_{1}$ ——氧化锌在 $30^{\circ}C$ 时溶解热(J/g)，取1072.0；

$k_{2}$ ——溶解热负温比热容 $\left[\mathrm{J}/(\mathrm{g}\cdot^{\circ}\mathrm{C})\right]$ ，取0.4；

$t_{0}$ ——溶解期第一次测读数 $\theta_{0}$ 加贝氏温度计 $0^{\circ}C$ 时相应的摄氏温度，当使用量热温度计时， $t_{0}$ 的数值等于 $\theta_{0}$ 的读数 ( $^{\circ}C$ )；

$t$——氧化锌加入热量计时的室温(℃);

$k_{3}$ ——氧化锌比热容 $\left[\mathrm{J}/(\mathrm{g}\cdot^{\circ}\mathrm{C})\right]$ ，取0.5；

$R_{0}$ ——经校正的温度上升值(℃)，精确至0.001℃；

$\theta_{a}$ ——溶解期第一次测读的贝氏温度计或量热温度计的读数(℃);

$\theta_{0}$ ——初测期结束时的贝氏温度计或量热温度计读数(℃);

a、b——测读 $\theta_{0}$ 或 $\theta_{b}$ 时距离测初读数 $\theta_{0}$ 时所经过的时间 (min);

$\theta_{b}$ ——溶解期结束时测读的贝氏温度计或量热温度计的读数(℃);

(8) 热量计热容量对应 $\theta_{a}$ 、 $\theta_{b}$ 的测读时间 a、b 分别与不同品种水泥所需要的溶解期测读时间对应, 不同品种水泥的具体溶解期按表 4.7.4 规定的间隔时间测读。

表 4.7.4 各品种水泥测读温度的间隔时间 (min)

<table><tr><td rowspan="2">水泥品种</td><td colspan="2">距初测期温度 <span class="katex"><span class="katex-html" aria-hidden="true"><span class="base"><span class="strut" style="height:0.9805em;vertical-align:-0.2861em;"></span><span class="mord"><span class="mord mathnormal" style="margin-right:0.02778em;">θ</span><span class="msupsub"><span class="vlist-t vlist-t2"><span class="vlist-r"><span class="vlist" style="height:0.3117em;"><span style="top:-2.55em;margin-left:-0.0278em;margin-right:0.05em;"><span class="pstrut" style="height:2.7em;"></span><span class="sizing reset-size6 size3 mtight"><span class="mord mtight"><span class="mord mathnormal mtight" style="margin-right:0.05724em;">ij</span></span></span></span></span><span class="vlist-s">​</span></span><span class="vlist-r"><span class="vlist" style="height:0.2861em;"><span></span></span></span></span></span></span></span></span></span> 的间隔时间</td></tr><tr><td>a</td><td>b</td></tr><tr><td>硅酸盐水泥中热硅酸盐水泥低热硅酸盐水泥普通硅酸盐水泥</td><td>20</td><td>40</td></tr><tr><td>矿渣硅酸盐水泥低热矿渣硅酸盐水泥</td><td>40</td><td>60</td></tr><tr><td>火山灰硅酸盐水泥</td><td>60</td><td>90</td></tr><tr><td>粉煤灰硅酸盐水泥</td><td>80</td><td>120</td></tr></table>

注:在普通水泥、矿渣水泥、低热矿渣水泥中掺有大于10%(质量分数)火山灰质或粉煤灰时,可按火山灰质水泥或粉煤灰水泥规定的测读期..

<!-- 第 26 页 -->

4 水 泥
(9) 热量计热容量平行标定两次, 以两次标定值的平均值作为标定结果; 当两次标定值相差大于 $5.0 \, J/°C$ 时重新标定;

(10)重新调整贝氏温度计,温度计、保温瓶、搅拌棒更换,新配制的酸液与标定热量计热容量的酸液浓度变化大于±0.02mol/L,或对试验结果有疑问时,热容量重新标定。

4.7.4.2 未水化水泥溶解热的测定应满足下列要求：(1) 按第
4.7.4.1 款中第 (1) \~ (4) 项规定进行准备工作和初测期试验, 并记录初测温度 $\theta_{0}^{\prime}$ ;
