Repository: 13lu14/standards-site-

File: docs/standards/JTS-T 209—2020 水运工程结构防腐蚀施工规范.md (part 1 of 4)
 中华人民共和国行业标准

# 水运工程结构防腐蚀施工规范

JTS/T 209—2020

主编单位:中交四航工程研究院有限公司

批准部门:中华人民共和国交通运输部

施行日期:2020年9月15日

人民交通出版社股份有限公司

2020·北京

<!-- 封面 -->

 交通运输部关于发布《水运工程结构防腐蚀施工规范》的公告

2020年第51号

《水运工程结构防腐蚀施工规范》(以下简称《规范》)为水运工程推荐性行业标准,标准代码为JTS/T 209—2020,自2020年9月15日起施行,由交通运输部水运局负责管理和解释,其文本可在交通运输部政府网站“水运工程行业标准”专栏(mwtis. mot. gov. cn/syportal/sybz)下载。《海港工程混凝土结构防腐蚀技术规范》(JTJ 275—2000)、《海港工程钢结构防腐蚀技术规范》(JTS 153—3—2007)同时废止。

特此公告。

中华人民共和国交通运输部

2020年7月2日

<!-- 封面 -->

<!-- 封面 -->

制定说明
 制定说明

本规范是根据《交通运输部关于下达2013年度水运工程标准编制计划的通知》(交水发[2013]462号)的要求,由交通运输部水运局组织有关单位在深入调查研究的基础上,总结我国水运工程结构防腐蚀施工应用实践经验,结合水运工程建设发展需要,借鉴国内外相关技术标准并吸收新的研究成果,经广泛征求意见编制而成。

《海港工程混凝土结构防腐蚀技术规范》(JTJ 275—2000)、《海港工程钢结构防腐蚀技术规范》(JTS 153—3—2007)等自实施以来,对我国水运工程结构防腐蚀设计和施工起到了积极的指导和规范作用。随着水运工程防腐蚀新材料和新技术的不断发展,为进一步提高水运工程结构耐久性,建造品质工程,制定本规范。

本规范共分 14 章和 10 个附录,并附条文说明,主要包括混凝土表面涂层、混凝土硅烷浸渍、钢筋阻锈剂、环氧涂层钢筋、不锈钢钢筋、混凝土结构外加电流阴极保护、钢结构涂层、钢结构金属热喷涂、钢结构包覆有机复合层、钢结构牺牲阳极阴极保护、钢结构外加电流阴极保护。

本规范主编单位为中交四航工程研究院有限公司,参编单位为中交天津港湾工程研究院有限公司、中交上海三航科学研究院有限公司、中交武汉港湾工程设计研究院有限公司和南京水利科学研究院。本规范编写人员的分工如下：

1 总则: 王胜年

2 术语: 王胜年、熊建波

3 基本规定: 王胜年、熊建波、黄君哲、张国志

4 混凝土表面涂层: 黄君哲、王迎飞、吴建平

5 混凝土硅烷浸渍:熊建波、吴建平、米胜东、张国志

6 钢筋阻锈剂:梅国兴、范卫国、汤雁冰

7 环氧涂层钢筋:马化雄、邓春林、米胜东、范志宏

8 不锈钢钢筋:王胜年、方翔、汤雁冰、陈龙

9 混凝土结构外加电流阴极保护:陈龙、黄君哲、王迎飞

10 钢结构涂层:熊建波、范卫国、梅国兴

11 钢结构金属热喷涂: 范卫国、梅国兴、陈龙

12 钢结构包覆有机复合层:马化雄、邓春林、范志宏、葛仕彦

13 钢结构牺牲阳极阴极保护:马化雄、葛仕彦、王迎飞

14 钢结构外加电流阴极保护: 汤雁冰、陈龙、黄君哲

附录 C: 熊建波、吴建平

<!-- 第 1 页 -->

附录 D: 熊建波、吴建平

附录 E: 梅国兴、汤雁冰

附录 F: 陈 龙、方 翔

附录 G: 葛仕彦、陈龙、吴建平

附录 H: 葛仕彦、陈龙、吴建平

附录 J: 黄君哲、熊建波、梅国兴、邓春林、葛仕彦

附录 K: 熊建波、黄君哲

本规范于2019年6月14日通过部审,2020年7月2日发布,自2020年9月15日起施行。

本规范由交通运输部水运局负责管理和解释。各单位在执行过程中发现的问题和意见，请及时函告交通运输部水运局（地址：北京市建国门内大街11号，交通运输部水运局技术管理处，邮政编码：100736）和本规范管理组（地址：广东省广州市前进路157号，中交四航工程研究院有限公司，邮政编码：510230），以便修订时参考。

<!-- 第 2 页 -->

《海港工程混凝土结构防腐蚀技术规范》(JTJ 275—2000) 前言

本规范是在总结我国50年来航务工程混凝土结构防腐蚀技术的科研成果和设计、施工经验的基础上，借鉴国内外有关标准和技术成果，并经广泛征求意见编制而成。

本规范共分 7 章 18 节和 6 个附录,并附条文说明。内容主要包括结构形式和构造、普通混凝土、高性能混凝土等有关防腐蚀方面的要求和措施,以及海港工程采用混凝土表面涂层保护、硅烷浸渍保护、环氧涂层钢筋和钢筋阻锈剂等特殊防腐蚀措施的有关规定。内容涵盖了近期国内外有关海港工程混凝土结构防腐蚀方面的新技术、新成果,是迄今为止我国海港工程最完整的防腐蚀技术规范。

本规范由交通部水运司负责管理,具体解释工作由广州四航工程技术研究院负责。请各单位在执行本规范过程中,结合工程实际,注意总结经验,积累资料,将发现的问题和意见及时函告广州四航工程技术研究院,以便今后修订时参考。

本规范如进行修订或局部修订,其内容将在《水运工程标准与造价管理信息》上刊登。

《海港工程钢结构防腐蚀技术规范》(JTS 153—3—2007)修订说明

本规范是在《海港工程钢结构防腐蚀技术规定》(JTJ 230—89)的基础上,总结了近年来我国海港工程钢结构防腐蚀设计、施工和检测的成功经验,参考了国内外钢结构防腐蚀的相关标准,经深入调查研究、广泛征求意见修订而成。主要包括防腐蚀设计、防腐蚀施工、检验与验收和维护管理等技术内容。

本规范的主编单位为中交天津港湾工程研究院有限公司,参加单位为中交上海港湾工程设计研究院有限公司和中交四航工程研究院有限公司。

《海港工程钢结构防腐蚀技术规定》(JTJ 230—89)自1989年实施以来,对我国海港工程钢结构防腐蚀设计、施工和维护管理起到了积极的指导和规范作用。随着我国水运工程建设事业的不断发展,大量的新材料、新工艺和新设备不断涌现,《海港工程钢结构防腐蚀技术规定》(JTJ 230—89)已不能适应海港工程钢结构防腐蚀的需要,为此交通部水运司组织中交天津港湾工程研究院有限公司等单位对《海港工程钢结构防腐蚀技术规定》(JTJ 230—89)进行了修订。

本规范的第4.5.34条的黑体字部分为强制性条文，与建设部发布的《工程建设标准强制性条文(水运工程部分)》(建标[2002]273号)具有同等效力，必须严格执行。

本规范共分7章和9个附录，并附条文说明。编写组人员分工如下：

1 总则:马化雄、赵立鹏、李俊毅

2 术语: 马化雄、赵立鹏、李俊毅

3 基本规定:马化雄、赵立鹏

4 防腐蚀设计:马化雄、王胜年、吴三余

5 防腐蚀施工:赵立鹏、马化雄、王胜年、吴三余

6 检验与验收:马化雄、王胜年、吴三余

7 维护管理:马化雄、王胜年、吴三余

附录 A \~ 附录 H: 马化雄、赵立鹏

附录 J: 马化雄、赵立鹏

本规范于2007年3月20日通过部审,2007年11月26日发布,2008年5月1日起实施。

本规范由交通部水运司负责管理和解释。请各单位在执行过程中,将发现的问题和意见及时函告交通部水运司(地址:北京市建国门内大街11号,交通部水运司工程技术处,邮政编码:100736)和本规范管理组(地址:天津市河西区大沽南路1002号,中交天津港湾工程研究院有限公司,邮政编码:300222),以便再修订时参考。

目次

## 目次

1 总则 …… (1)
2 术语 …… (2)
3 基本规定 …… (4)
4 混凝土表面涂层 …… (7)
4.1 一般规定 …… (7)
4.2 材料 …… (7)
4.3 施工 …… (8)
4.4 检验与验收 …… (9)
5 混凝土硅烷浸渍 …… (11)
5.1 一般规定 …… (11)
5.2 材料 …… (11)
5.3 施工 …… (12)
5.4 检验与验收 …… (13)
6 钢筋阻锈剂 …… (15)
6.1 一般规定 …… (15)
6.2 材料 …… (15)
6.3 施工 …… (16)
6.4 检验与验收 …… (16)
7 环氧涂层钢筋 …… (18)
7.1 一般规定 …… (18)
7.2 材料 …… (18)
7.3 施工 …… (18)
7.4 检验与验收 …… (20)
8 不锈钢钢筋 …… (22)
8.1 一般规定 …… (22)
8.2 材料 …… (22)
8.3 施工 …… (24)
8.4 检验与验收 …… (25)
9 混凝土结构外加电流阴极保护 …… (28)
9.1 一般规定 …… (28)
9.2 材料和设备 …… (28)

<!-- 第 1 页 -->

9.3 施工 …… (30)
9.4 检验与验收 …… (32)
1.0 钢结构涂层 …… (35)
10.1 一般规定 …… (35)
10.2 材料 …… (35)
10.3 施工 …… (36)
10.4 检验与验收 …… (38)
1.1 钢结构金属热喷涂 …… (40)
11.1 一般规定 …… (40)
11.2 材料 …… (40)
11.3 施工 …… (40)
11.4 检验与验收 …… (41)
1.2 钢结构包覆有机复合层 …… (44)
12.1 一般规定 …… (44)
12.2 材料 …… (44)
12.3 施工 …… (47)
12.4 检验与验收 …… (48)
1.3 钢结构牺牲阳极阴极保护 …… (51)
13.1 一般规定 …… (51)
13.2 材料 …… (51)
13.3 施工 …… (51)
13.4 检验与验收 …… (52)
1.4 钢结构外加电流阴极保护 …… (54)
14.1 一般规定 …… (54)
14.2 材料和设备 …… (54)
14.3 施工 …… (55)
14.4 检验与验收 …… (56)
附录 A 混凝土表面涂层施工小区试验 …… (58)
附录 B 混凝土表面涂层质量现场检验方法 …… (60)
B.1 涂层外观检验方法 …… (60)
B.2 涂层厚度测定方法 …… (60)
B.3 涂层粘结强度测定方法 …… (61)
附录 C 混凝土硅烷浸渍小区试验 …… (62)
附录 D 混凝土硅烷浸渍现场取样方法 …… (64)
附录 E 钢筋阻锈剂混凝土防锈性能现场检验方法 …… (65)
附录 F 辅助阳极使用寿命加速测试方法 …… (68)
附录 G 牺牲阳极取样方法(化学成分检验) …… (71)

<!-- 第 2 页 -->

目次
附录 H 钢结构阴极保护电位检测方法 …… (72)
附录 J 防腐蚀施工记录表 …… (73)
J.1 混凝土表面涂层施工记录表 …… (73)
J.2 混凝土硅烷浸渍施工记录表 …… (74)
J.3 钢筋阻锈剂混凝土施工记录表 …… (76)
J.4 混凝土结构外加电流阴极保护施工记录表 …… (76)
J.5 钢结构涂层施工记录表 …… (78)
J.6 钢结构金属热喷涂施工记录表 …… (79)
J.7 钢结构包覆有机复合层施工记录表 …… (81)
J.8 钢结构牺牲阳极阴极保护施工记录表 …… (83)
J.9 钢结构外加电流阴极保护施工记录表 …… (86)
附录 K 本规范用词说明 …… (88)
引用标准名录 …… (89)
附加说明 本规范主编单位、参编单位、主要起草人、主要审查人、总校人员和管理组人员名单 …… (92)
《海港工程混凝土结构防腐蚀技术规范》(JTJ 275—2000)主编单位、参加单位、主要起草人名单 …… (94)
《海港工程钢结构防腐蚀技术规范》(JTS 153—3—2007)主编单位、参加单位、主要起草人名单 …… (95)
条文说明 …… (97)

<!-- 第 3 页 -->

1 总 则

## 1 总 则

#### 1.0.1 为统一水运工程结构防腐蚀施工的技术要求,提高结构耐久性和工程质量,做到技术先进、安全可靠、经济合理,制定本规范。

#### 1.0.2 本规范适用于新建水运工程混凝土结构附加防腐蚀和钢结构防腐蚀施工。

#### 1.0.3 水运工程结构防腐蚀施工除应符合本规范外，尚应符合国家现行有关标准的规定。<!-- 第 1 页 -->

## 2 术语

#### 2.0.1 防腐蚀 Anti-corrosion通过防腐材料或其他防腐处理措施,防止和减缓材料与环境介质发生物理作用、化学作用或电化学作用而出现渐进性损伤与破坏。

#### 2.0.2 涂层 Coating由有机或无机涂料分层涂装在结构构件表面,使该表面具有阻隔或延缓有害介质侵入其内部的作用的防腐蚀保护层。

#### 2.0.3 涂料 Coating Material一种含有颜料的液态或粉末状材料。当将其施于底材时，能形成具有保护、装饰或特殊功能的薄膜。

#### 2.0.4 涂装 Painting将涂料涂覆于基体表面,形成具有防护、装饰或特定功能涂层的过程。

#### 2.0.5 小区试验 Plot Experiment涂层和硅烷浸渍防腐正式施工前,选取有一定代表性的区域,按照设计要求的完整施工工艺对该区域进行试验,以验证材料、施工工艺、性能等是否满足施工和设计要求的过程,是正式施工质量控制的重要依据。

#### 2.0.6 表面处理 Surface Treatment是在混凝土结构或钢结构基体材料表面上使用机械、物理或化学的工艺方法进行处理,以提高基层与防腐蚀材料的结合能力。

#### 2.0.7 硅烷浸渍 Silane Impregnation用膏状或液体类硅烷涂覆混凝土表面,渗透进混凝土表层使混凝土具有低吸水率、低氯离子渗透率并具有透气性的防腐蚀措施。

#### 2.0.8 阻锈剂 Corrosion Inhibitor拌和在混凝土中或涂在混凝土表面的能抑制混凝土中钢筋电化学腐蚀的物质。

#### 2.0.9 环氧涂层钢筋 Epoxy Coated Rebar将热固环氧树脂、填料与交联剂等外加剂制成的粉末，在严格控制的工厂流水线上，采用静电喷涂工艺喷涂于表面处理过的预热的钢筋上，形成一层坚韧、不渗透、连续的绝缘涂层的钢筋。

#### 2.0.10 不锈钢钢筋 Stainless Steel Bars以不锈、耐蚀性为主要特征的钢筋。

#### 2.0.11 外加电流阴极保护 Impressed Current Cathodic Protection由直流电源设备通过辅助阳极提供阴极电流,使金属释放电子的阳极反应减缓或停止的防腐蚀技术。<!-- 第 2 页 -->

#### 2.0.12 保护电位范围 Protection Potential Range阴极保护条件下,使金属达到一定保护,且不引起被保护金属及其保护涂层等损害的电位范围。

#### 2.0.13 保护电位 Protection Potential为进入保护电位范围所必须达到的腐蚀电位临界值。

#### 2.0.14 电连接 Electric Connection把按设计要求采用阴极保护的所有金属用焊接或者可靠的导电连接方法连接,使整座构造物中的金属成为一个良好的等电位体。

#### 2.0.15 热喷涂 Thermal Spraying在喷涂枪内或外将喷涂材料加热到塑性或熔化状态,然后喷射于经预处理的基体表面,基本保持未熔状态形成涂层的方法。

#### 2.0.16 包覆 Wrapping为防止腐蚀,在结构物外表面包裹一层耐蚀材料,使原来表面与环境隔离。

#### 2.0.17 牺牲阳极阴极保护 Sacrificial Anode Cathodic Protection由牺牲阳极提供阴极电流,使金属释放电子的阳极反应减缓或停止的防腐蚀技术。<!-- 第 3 页 -->

## 3 基本规定

#### 3.0.1 水运工程结构防腐蚀施工,应按设计文件的规定进行。需要变更时,应由设计单位重新设计。

#### 3.0.2 水运工程结构防腐蚀施工不得损伤已有结构，且不应影响结构整体耐久性。

#### 3.0.3 水运工程结构防腐蚀施工应按经审查批准的施工技术文件进行。

#### 3.0.4 水运工程结构防腐蚀施工应根据环境类别和结构部位采取合适的施工工艺和措施，并制定防腐蚀施工专项方案，专项方案宜包括下列主要内容：

(1) 工程概况；

(2) 环境类别、结构部位；

(3)防腐蚀设计要求；

(4) 材料质量及性能；

(5)验收参数及要求；

(6) 施工工艺及质量控制措施。

#### 3.0.5 水运工程混凝土结构环境类别和结构部位划分应符合下列规定。

3.0.5.1 水运工程混凝土结构所处环境可按表 3.0.5-1 的规定进行环境类别划分。

表 3.0.5-1 水运工程混凝土结构环境类别

<table><tr><td>序号</td><td>环境类别</td><td>腐蚀特征</td></tr><tr><td>1</td><td>海水环境</td><td>氯盐作用下引起混凝土中钢筋锈蚀</td></tr><tr><td>2</td><td>淡水环境</td><td>水流冲刷、溶蚀混凝土或大气环境下混凝土碳化引起钢筋锈蚀</td></tr><tr><td>3</td><td>冻融环境</td><td>冰冻地区冻融循环导致混凝土损伤</td></tr><tr><td>4</td><td>化学腐蚀环境</td><td>硫酸盐等化学物质对混凝土的腐蚀</td></tr></table>

3.0.5.2 海水环境混凝土结构部位应按设计水位或天文潮位划分为大气区、浪溅区、水位变动区和水下区,各部位划分应符合表 3.0.5-2 的规定。

表 3.0.5-2 海水环境混凝土部位划分

<table><tr><td>掩护条件</td><td>划分类别</td><td>大气区</td><td>浪溅区</td><td>水位变动区</td><td>水下区</td></tr><tr><td>有掩护条件</td><td>按港工设计水位</td><td>设计高水位加1.5m以上</td><td>大气区下界至设计高水位减1.0m之间</td><td>浪溅区下界至设计低水位减1.0m之间</td><td>水位变动区下界至泥面</td></tr><tr><td rowspan="2">无掩护条件</td><td>按港工设计水位</td><td>设计高水位加( <span class="katex"><span class="katex-html" aria-hidden="true"><span class="base"><span class="strut" style="height:0.7778em;vertical-align:-0.1944em;"></span><span class="mord"><span class="mord mathnormal" style="margin-right:0.03588em;">η</span><span class="msupsub"><span class="vlist-t vlist-t2"><span class="vlist-r"><span class="vlist" style="height:0.3011em;"><span style="top:-2.55em;margin-left:-0.0359em;margin-right:0.05em;"><span class="pstrut" style="height:2.7em;"></span><span class="sizing reset-size6 size3 mtight"><span class="mord mtight">0</span></span></span></span><span class="vlist-s">​</span></span><span class="vlist-r"><span class="vlist" style="height:0.15em;"><span></span></span></span></span></span></span><span class="mspace" style="margin-right:0.2222em;"></span><span class="mbin">+</span><span class="mspace" style="margin-right:0.2222em;"></span></span><span class="base"><span class="strut" style="height:0.6444em;"></span><span class="mord">1.0</span><span class="mord mathnormal">m</span></span></span></span> )以上</td><td>大气区下界至设计高水位减 <span class="katex"><span class="katex-html" aria-hidden="true"><span class="base"><span class="strut" style="height:0.625em;vertical-align:-0.1944em;"></span><span class="mord"><span class="mord mathnormal" style="margin-right:0.03588em;">η</span><span class="msupsub"><span class="vlist-t vlist-t2"><span class="vlist-r"><span class="vlist" style="height:0.3011em;"><span style="top:-2.55em;margin-left:-0.0359em;margin-right:0.05em;"><span class="pstrut" style="height:2.7em;"></span><span class="sizing reset-size6 size3 mtight"><span class="mord mtight">0</span></span></span></span><span class="vlist-s">​</span></span><span class="vlist-r"><span class="vlist" style="height:0.15em;"><span></span></span></span></span></span></span></span></span></span> 之间</td><td>浪溅区下界至设计低水位减1.0m之间</td><td>水位变动区下界至泥面</td></tr><tr><td>按天文潮位</td><td>最高天文潮位加0.7倍百年一遇有效波高 <span class="katex"><span class="katex-html" aria-hidden="true"><span class="base"><span class="strut" style="height:0.8917em;vertical-align:-0.2083em;"></span><span class="mord"><span class="mord mathnormal" style="margin-right:0.08125em;">H</span><span class="msupsub"><span class="vlist-t vlist-t2"><span class="vlist-r"><span class="vlist" style="height:0.3011em;"><span style="top:-2.55em;margin-left:-0.0813em;margin-right:0.05em;"><span class="pstrut" style="height:2.7em;"></span><span class="sizing reset-size6 size3 mtight"><span class="mord mtight"><span class="mord mtight">1</span><span class="mbin mtight">−</span><span class="mord mtight">3</span></span></span></span></span><span class="vlist-s">​</span></span><span class="vlist-r"><span class="vlist" style="height:0.2083em;"><span></span></span></span></span></span></span></span></span></span> 以上</td><td>大气区下界至最高天文潮位减百年一遇有效波高 <span class="katex"><span class="katex-html" aria-hidden="true"><span class="base"><span class="strut" style="height:0.8917em;vertical-align:-0.2083em;"></span><span class="mord"><span class="mord mathnormal" style="margin-right:0.08125em;">H</span><span class="msupsub"><span class="vlist-t vlist-t2"><span class="vlist-r"><span class="vlist" style="height:0.3011em;"><span style="top:-2.55em;margin-left:-0.0813em;margin-right:0.05em;"><span class="pstrut" style="height:2.7em;"></span><span class="sizing reset-size6 size3 mtight"><span class="mord mtight"><span class="mord mtight">1</span><span class="mbin mtight">−</span><span class="mord mtight">3</span></span></span></span></span><span class="vlist-s">​</span></span><span class="vlist-r"><span class="vlist" style="height:0.2083em;"><span></span></span></span></span></span></span></span></span></span> 之间</td><td>浪溅区下界至最低天文潮位减0.2倍百年一遇有效波高 <span class="katex"><span class="katex-html" aria-hidden="true"><span class="base"><span class="strut" style="height:0.8917em;vertical-align:-0.2083em;"></span><span class="mord"><span class="mord mathnormal" style="margin-right:0.08125em;">H</span><span class="msupsub"><span class="vlist-t vlist-t2"><span class="vlist-r"><span class="vlist" style="height:0.3011em;"><span style="top:-2.55em;margin-left:-0.0813em;margin-right:0.05em;"><span class="pstrut" style="height:2.7em;"></span><span class="sizing reset-size6 size3 mtight"><span class="mord mtight"><span class="mord mtight">1</span><span class="mbin mtight">−</span><span class="mord mtight">3</span></span></span></span></span><span class="vlist-s">​</span></span><span class="vlist-r"><span class="vlist" style="height:0.2083em;"><span></span></span></span></span></span></span></span></span></span> 之间</td><td>水位变动区下界至泥面</td></tr></table>

注：① $\eta_{0}$ 为设计高水位时的重现期50年 $H_{1\%}$ （波列累积频率为1%的波高）波峰面高度(m)；  
②浪溅区上界计算值低于码头顶面高程时，取码头面板顶面高程为浪溅区上界；  
③无掩护条件的海水环境混凝土结构无法按有关规范计算设计水位时,按天文潮位确定混凝土结构的部位划分.

3.0.5.3 淡水环境混凝土结构部位应按设计水位划分为水上区、水位变动区和水下区,各部位划分应符合表 3.0.5-3 的规定。

表 3.0.5-3 淡水环境混凝土部位划分

<table><tr><td>水上区</td><td>水下区</td><td>水位变动区</td></tr><tr><td>设计高水位以上</td><td>设计低水位以下</td><td>水上区与水下区之间</td></tr></table>

注：水上区也可按历年平均最高水位以上划分。

3.0.5.4 冻融环境下混凝土结构应按腐蚀条件划分为微冻、受冻和严重受冻地区，各地区划分应符合表 3.0.5-4 的规定。

表 3.0.5-4 冻融环境混凝土所在地区划分

<table><tr><td>微冻地区</td><td>受冻地区</td><td>严重受冻地区</td></tr><tr><td>最冷月月平均气温为0°C~ -4°C</td><td>最冷月月平均气温为-4°C~ -8°C</td><td>最冷月月平均气温低于-8°C</td></tr></table>

3.0.5.5 混凝土结构化学腐蚀环境作用等级划分应符合表 3.0.5-5 的规定。有多种化学物质共同作用时,应取其中最高的作用等级作为设计的环境作用等级。其中有两种及以上化学物质的作用等级相同且可能加重化学腐蚀时,其环境作用等级应提高 1 级。

表 3.0.5-5 水、土中硫酸盐和酸类物质环境作用等级划分

<table><tr><td rowspan="2">环境作用等级</td><td colspan="6">作用因素</td></tr><tr><td>水中硫酸根离子浓度 <span class="katex"><span class="katex-html" aria-hidden="true"><span class="base"><span class="strut" style="height:1.1205em;vertical-align:-0.2663em;"></span><span class="mord mathnormal" style="margin-right:0.05764em;">S</span><span class="mord"><span class="mord mathnormal" style="margin-right:0.02778em;">O</span><span class="msupsub"><span class="vlist-t vlist-t2"><span class="vlist-r"><span class="vlist" style="height:0.8542em;"><span style="top:-2.4337em;margin-left:-0.0278em;margin-right:0.05em;"><span class="pstrut" style="height:2.7em;"></span><span class="sizing reset-size6 size3 mtight"><span class="mord mtight"><span class="mord mtight">4</span></span></span></span><span style="top:-3.1031em;margin-right:0.05em;"><span class="pstrut" style="height:2.7em;"></span><span class="sizing reset-size6 size3 mtight"><span class="mord mtight"><span class="mord mtight">2</span><span class="mord mtight">−</span></span></span></span></span><span class="vlist-s">​</span></span><span class="vlist-r"><span class="vlist" style="height:0.2663em;"><span></span></span></span></span></span></span></span></span></span> (mg/L)</td><td>强透水性土中水溶硫酸根离子浓度 <span class="katex"><span class="katex-html" aria-hidden="true"><span class="base"><span class="strut" style="height:1.1205em;vertical-align:-0.2663em;"></span><span class="mord mathnormal" style="margin-right:0.05764em;">S</span><span class="mord"><span class="mord mathnormal" style="margin-right:0.02778em;">O</span><span class="msupsub"><span class="vlist-t vlist-t2"><span class="vlist-r"><span class="vlist" style="height:0.8542em;"><span style="top:-2.4337em;margin-left:-0.0278em;margin-right:0.05em;"><span class="pstrut" style="height:2.7em;"></span><span class="sizing reset-size6 size3 mtight"><span class="mord mtight"><span class="mord mtight">4</span></span></span></span><span style="top:-3.1031em;margin-right:0.05em;"><span class="pstrut" style="height:2.7em;"></span><span class="sizing reset-size6 size3 mtight"><span class="mord mtight"><span class="mord mtight">2</span><span class="mord mtight">−</span></span></span></span></span><span class="vlist-s">​</span></span><span class="vlist-r"><span class="vlist" style="height:0.2663em;"><span></span></span></span></span></span></span></span></span></span> (mg/kg)</td><td>弱透水性土中水溶硫酸根离子浓度 <span class="katex"><span class="katex-html" aria-hidden="true"><span class="base"><span class="strut" style="height:1.1205em;vertical-align:-0.2663em;"></span><span class="mord mathnormal" style="margin-right:0.05764em;">S</span><span class="mord"><span class="mord mathnormal" style="margin-right:0.02778em;">O</span><span class="msupsub"><span class="vlist-t vlist-t2"><span class="vlist-r"><span class="vlist" style="height:0.8542em;"><span style="top:-2.4337em;margin-left:-0.0278em;margin-right:0.05em;"><span class="pstrut" style="height:2.7em;"></span><span class="sizing reset-size6 size3 mtight"><span class="mord mtight"><span class="mord mtight">4</span></span></span></span><span style="top:-3.1031em;margin-right:0.05em;"><span class="pstrut" style="height:2.7em;"></span><span class="sizing reset-size6 size3 mtight"><span class="mord mtight"><span class="mord mtight">2</span><span class="mord mtight">−</span></span></span></span></span><span class="vlist-s">​</span></span><span class="vlist-r"><span class="vlist" style="height:0.2663em;"><span></span></span></span></span></span></span></span></span></span> (mg/kg)</td><td>水中酸碱度(pH值)</td><td>水中侵蚀性二氧化碳浓度 <span class="katex"><span class="katex-html" aria-hidden="true"><span class="base"><span class="strut" style="height:0.8333em;vertical-align:-0.15em;"></span><span class="mord mathnormal" style="margin-right:0.07153em;">C</span><span class="mord"><span class="mord mathnormal" style="margin-right:0.02778em;">O</span><span class="msupsub"><span class="vlist-t vlist-t2"><span class="vlist-r"><span class="vlist" style="height:0.3011em;"><span style="top:-2.55em;margin-left:-0.0278em;margin-right:0.05em;"><span class="pstrut" style="height:2.7em;"></span><span class="sizing reset-size6 size3 mtight"><span class="mord mtight"><span class="mord mtight">2</span></span></span></span></span><span class="vlist-s">​</span></span><span class="vlist-r"><span class="vlist" style="height:0.15em;"><span></span></span></span></span></span></span></span></span></span> (mg/L)</td><td>水中镁离子浓度 <span class="katex"><span class="katex-html" aria-hidden="true"><span class="base"><span class="strut" style="height:1.0085em;vertical-align:-0.1944em;"></span><span class="mord mathnormal" style="margin-right:0.10903em;">M</span><span class="mord"><span class="mord mathnormal" style="margin-right:0.03588em;">g</span><span class="msupsub"><span class="vlist-t"><span class="vlist-r"><span class="vlist" style="height:0.8141em;"><span style="top:-3.063em;margin-right:0.05em;"><span class="pstrut" style="height:2.7em;"></span><span class="sizing reset-size6 size3 mtight"><span class="mord mtight"><span class="mord mtight">2</span><span class="mord mtight">−</span></span></span></span></span></span></span></span></span></span></span></span> (mg/L)</td></tr><tr><td>中等</td><td>200~1000</td><td>300~1500</td><td>1500~6000</td><td>5.5~6.5</td><td>15~40</td><td>300~1000</td></tr><tr><td>严重</td><td>1000~4000</td><td>1500~6000</td><td>6000~15000</td><td>4.5~5.5</td><td>40~100</td><td>1000~3000</td></tr><tr><td>非常严重</td><td>4000~10000</td><td>6000~15000</td><td>>15000</td><td>4.0~4.5</td><td>>100</td><td>>3000</td></tr></table>

注：①强透水性土是指碎石土和砂土，弱透水性土是指粉土和黏性土；

<!-- 第 4 页 -->

3 基本规定
②表中与环境作用等级相应的硫酸根浓度,所对应的环境条件为干湿交替环境;长期浸没于地表或地下水中无干湿交替时,按表中的作用等级降低1级;

③混凝土结构处于弱透水土体中时，土中的硫酸根离子、水中镁离子、水中侵蚀性二氧化碳及水的pH值的作用等级按相应的等级降低1级；

④氯盐浓度大于500mg/L的地下水或氯盐浓度大于750mg/kg土体，不单独考虑硫酸盐的作用；

⑤高水压条件下，提高相应的环境作用等级1级\~2级；

⑥水中硫酸根离子含量大于10000mg/L、土中硫酸根离子含量大于15000mg/kg或pH值小于4时，混凝土耐久性设计应经过专门试验论证。

#### 3.0.6 水运工程钢结构应按不同环境类别和作用程度进行腐蚀部位或腐蚀条件划分,所处部位或腐蚀条件的划分应满足下列要求。

3.0.6.1 海水环境钢结构部位应按设计水位或天文潮位划分为大气区、浪溅区、水位变动区、水下区和泥下区，各部位划分应符合表3.0.6-1的规定。

表 3.0.6-1 海水环境钢结构部位划分

<table><tr><td>掩护条件</td><td>划分类别</td><td>大气区</td><td>浪溅区</td><td>水位变动区</td><td>水下区</td><td>泥下区</td></tr><tr><td>有掩护条件</td><td>按港工设计水位</td><td>设计高水位加1.5m以上</td><td>大气区下界至设计高水位减1.0m之间</td><td>浪溅区下界至设计低水位减1.0m之间</td><td>水位变动区下界至泥面</td><td>泥面以下</td></tr><tr><td rowspan="2">无掩护条件</td><td>按港工设计水位</td><td>设计高水位加( <span class="katex"><span class="katex-html" aria-hidden="true"><span class="base"><span class="strut" style="height:0.6389em;vertical-align:-0.2083em;"></span><span class="mord"><span class="mord mathnormal" style="margin-right:0.03588em;">η</span><span class="msupsub"><span class="vlist-t vlist-t2"><span class="vlist-r"><span class="vlist" style="height:0.3117em;"><span style="top:-2.55em;margin-left:-0.0359em;margin-right:0.05em;"><span class="pstrut" style="height:2.7em;"></span><span class="sizing reset-size6 size3 mtight"><span class="mord mtight"><span class="mord mathnormal mtight">i</span><span class="mbin mtight">+</span><span class="mord mtight">1.0</span><span class="mord mathnormal mtight">m</span></span></span></span></span><span class="vlist-s">​</span></span><span class="vlist-r"><span class="vlist" style="height:0.2083em;"><span></span></span></span></span></span></span></span></span></span> )以上</td><td>大气区下界至设计高水位减 <span class="katex"><span class="katex-html" aria-hidden="true"><span class="base"><span class="strut" style="height:0.625em;vertical-align:-0.1944em;"></span><span class="mord"><span class="mord mathnormal" style="margin-right:0.03588em;">η</span><span class="msupsub"><span class="vlist-t vlist-t2"><span class="vlist-r"><span class="vlist" style="height:0.3117em;"><span style="top:-2.55em;margin-left:-0.0359em;margin-right:0.05em;"><span class="pstrut" style="height:2.7em;"></span><span class="sizing reset-size6 size3 mtight"><span class="mord mtight"><span class="mord mathnormal mtight">i</span></span></span></span></span><span class="vlist-s">​</span></span><span class="vlist-r"><span class="vlist" style="height:0.15em;"><span></span></span></span></span></span></span></span></span></span> 之间</td><td>浪溅区下界至设计低水位减1.0m之间</td><td>水位变动区下界至泥面</td><td>泥面以下</td></tr><tr><td>按天文潮位</td><td>最高天文潮位加0.7倍百年一遇有效波高 <span class="katex"><span class="katex-html" aria-hidden="true"><span class="base"><span class="strut" style="height:1.0385em;vertical-align:-0.3552em;"></span><span class="mord"><span class="mord mathnormal" style="margin-right:0.08125em;">H</span><span class="msupsub"><span class="vlist-t vlist-t2"><span class="vlist-r"><span class="vlist" style="height:0.3448em;"><span style="top:-2.5198em;margin-left:-0.0813em;margin-right:0.05em;"><span class="pstrut" style="height:2.7em;"></span><span class="sizing reset-size6 size3 mtight"><span class="mord mtight"><span class="mord mtight">1/3</span></span></span></span></span><span class="vlist-s">​</span></span><span class="vlist-r"><span class="vlist" style="height:0.3552em;"><span></span></span></span></span></span></span></span></span></span> 以上</td><td>大气区下界至最高天文潮位减百年一遇有效波高 <span class="katex"><span class="katex-html" aria-hidden="true"><span class="base"><span class="strut" style="height:1.0385em;vertical-align:-0.3552em;"></span><span class="mord"><span class="mord mathnormal" style="margin-right:0.08125em;">H</span><span class="msupsub"><span class="vlist-t vlist-t2"><span class="vlist-r"><span class="vlist" style="height:0.3448em;"><span style="top:-2.5198em;margin-left:-0.0813em;margin-right:0.05em;"><span class="pstrut" style="height:2.7em;"></span><span class="sizing reset-size6 size3 mtight"><span class="mord mtight"><span class="mord mtight">1/3</span></span></span></span></span><span class="vlist-s">​</span></span><span class="vlist-r"><span class="vlist" style="height:0.3552em;"><span></span></span></span></span></span></span></span></span></span> 之间</td><td>浪溅区下界至最低天文潮位减0.2倍百年一遇有效波高 <span class="katex"><span class="katex-html" aria-hidden="true"><span class="base"><span class="strut" style="height:1.0385em;vertical-align:-0.3552em;"></span><span class="mord"><span class="mord mathnormal" style="margin-right:0.08125em;">H</span><span class="msupsub"><span class="vlist-t vlist-t2"><span class="vlist-r"><span class="vlist" style="height:0.3448em;"><span style="top:-2.5198em;margin-left:-0.0813em;margin-right:0.05em;"><span class="pstrut" style="height:2.7em;"></span><span class="sizing reset-size6 size3 mtight"><span class="mord mtight"><span class="mord mtight">1/3</span></span></span></span></span><span class="vlist-s">​</span></span><span class="vlist-r"><span class="vlist" style="height:0.3552em;"><span></span></span></span></span></span></span></span></span></span> 之间</td><td>水位变动区下界至泥面</td><td>泥面以下</td></tr></table>

注：① $\eta_{0}$ 值为设计高水位时的重现期50年 $H_{1\%}$ （波列累积频率为1%的波高）波峰面高度；  
②无掩护条件的海水环境钢结构无法按有关规范计算设计水位时,按天文潮位确定钢结构的部位划分.

3.0.6.2 淡水环境钢结构部位应按设计水位划分为水上区、水下区和泥下区，各部位的划分应符合表 3.0.6-2 的规定。

表 3.0.6-2 淡水环境钢结构部位划分

<table><tr><td>水上区</td><td>水下区</td><td>泥下区</td></tr><tr><td>设计高水位以上</td><td>设计高水位以下至泥面</td><td>泥面以下</td></tr></table>

#### 3.0.7 防腐蚀材料应有产品质量证明文件,材料进场时应进行检验。<!-- 第 5 页 -->

#### 3.0.8 防腐蚀材料运输应分类放置,并采取有效的保护措施。存放宜设置唯一性标识、单独堆放,并应存放在干燥阴凉处。

#### 3.0.9 施工设备应性能良好,并经试验论证设备参数满足施工要求。检测仪器设备应检定合格并在有效期内使用。

#### 3.0.10 混凝土表面涂层和硅烷浸渍防腐蚀施工应进行小区试验,正式施工应在防腐蚀材料和施工工艺应经小区试验验证并满足设计要求后进行。

#### 3.0.11 防腐蚀施工必须满足国家现行安全、职业健康及环保相关规定。

#### 3.0.12 防腐蚀施工应综合考虑与其他工序的搭接和交叉,合理安排施工工序,上一道工序未经检验合格,不得进行后续作业。

#### 3.0.13 防腐蚀施工后应及时进行防腐蚀工程质量检验。

#### 3.0.14 防腐蚀工程施工中应做好施工记录,施工完成后应及时验收,竣工验收资料内容应完整。

#### 3.0.15 水运工程设施管理单位应建立结构防腐蚀维护动态管理台账，并定期监测、检测防腐蚀保护效果与质量。

## 4 混凝土表面涂层

### 4.1 一般规定

#### 4.1.1 实施涂装的混凝土龄期不宜少于28d，并应验收合格。

#### 4.1.2 涂装前应对混凝土进行表面处理。

#### 4.1.3 混凝土表面涂层涂装范围应按表4.1.3划分为表干区和表湿区。

表 4.1.3 混凝土表面涂层涂装范围划分

<table><tr><td rowspan="2">名称</td><td colspan="2">环境类别</td></tr><tr><td>海水环境</td><td>淡水环境</td></tr><tr><td>表干区</td><td>大气区</td><td>水上区</td></tr><tr><td>表湿区</td><td>浪溅区及平均水位以上的水位变动区</td><td>平均水位以上的水位变动区</td></tr></table>

注：浪溅区、水位变动区或水下区的预制构件在未安装前进行涂装时可按表干区划分.

<!-- 第 6 页 -->

#### 4.1.4 处于表湿区位置的混凝土构件应选用湿固化涂料,涂层与湿表面混凝土的粘结强度应满足设计要求。

#### 4.1.5 涂装前应按设计涂层体系进行小区试验。小区试验应符合下列规定。

4.1.5.1 在待涂装构件上应选取面积不应小于 $20 \mathrm{~m}^{2}$ 的代表性部位按附录 A 的规定进行小区试验。
4.1.5.2 涂装小区试验检验结果不满足设计要求时,应另外选取不小于 $20m^{2}$ 的试验区按附录A的要求重做试验,仍不合格时,应分析原因并采取措施。

#### 4.1.6 涂装施工的混凝土涂层材料、施工工艺应与小区试验保持一致。

#### 4.1.7 混凝土涂层应逐道涂装,每道涂层厚度、涂装间隔应满足涂料产品说明书的要求。

### 4.2 材料

#### 4.2.1 涂料应按设计涂层体系选择,涂料质量应符合下列规定。

4.2.1.1 每批涂料及稀释剂应有产品出厂检验合格证书，且应在有效期内使用。
4.2.1.2 各批次进场涂料应取样检验涂料性能和涂层性能,并保存样品,涂料性能检验应符合表4.2.1-1的规定,涂层性能检验项目和检验方法应符合表4.2.1-2的规定,涂层性能检验结果应满足设计要求。

表 4.2.1-1 涂料性能指标

<table><tr><td>检验项目</td><td>性能指标</td><td>检验方法</td></tr><tr><td>颜色</td><td>满足标准色卡要求</td><td>《漆膜颜色标准》(GB/T 3181)</td></tr><tr><td>黏度(s)</td><td>满足产品规定要求</td><td>《涂料粘度测定法》(GB/T 1723)或《胶黏剂黏度的测定 单圆筒旋转黏度计法》(GB/T 2794)</td></tr></table>

续表4.2.1-1

<table><tr><td>检验项目</td><td>性能指标</td><td>检验方法</td></tr><tr><td>不挥发物含量(%)</td><td>满足产品规定要求</td><td>《色漆、清漆和塑料 不挥发物含量的测定》(GB/T 1725)</td></tr><tr><td>密度(g/ml)</td><td>满足产品规定要求</td><td>《色漆和清漆 密度的测定 比重瓶法》(GB/T 6750)</td></tr><tr><td>遮盖力( <span class="katex"><span class="katex-html" aria-hidden="true"><span class="base"><span class="strut" style="height:1.0641em;vertical-align:-0.25em;"></span><span class="mord mathnormal" style="margin-right:0.03588em;">g</span><span class="mord">/</span><span class="mord"><span class="mord mathnormal">m</span><span class="msupsub"><span class="vlist-t"><span class="vlist-r"><span class="vlist" style="height:0.8141em;"><span style="top:-3.063em;margin-right:0.05em;"><span class="pstrut" style="height:2.7em;"></span><span class="sizing reset-size6 size3 mtight"><span class="mord mtight">2</span></span></span></span></span></span></span></span></span></span></span> )</td><td>满足产品规定要求</td><td>《涂料遮盖力测定法》(GB/T 1726)</td></tr><tr><td>干燥时间</td><td>表干时间不大于2.5h</td><td>《漆膜、腻子膜干燥时间测定法》(GB/T 1728),试验温度25°C</td></tr><tr><td>流挂性</td><td>满足产品规定要求</td><td>《色漆和清漆 抗流挂性评定》(GB/T 9264)</td></tr><tr><td>面漆细度(μm)</td><td>≤50</td><td>《涂料细度测定法》(GB/T 1724)</td></tr><tr><td>附着力(级)</td><td>≤2</td><td>《色漆和清漆 漆膜的划格试验》(GB/T 9286)</td></tr><tr><td>中间漆和面漆的耐磨性(g)</td><td>≤0.05</td><td>《色漆和清漆 耐磨性的测定 旋转橡胶砂轮法》(GB/T 1768),砝码质量1kg,转数500转</td></tr></table>

表 4.2.1-2 涂层性能检验项目和检验方法

<table><tr><td>序号</td><td>检验项目</td><td>检验方法</td></tr><tr><td>1</td><td>涂层耐老化性</td><td>《色漆和清漆 人工气候老化和人工辐射曝露 滤过的氙弧辐射》(GB/T 1865),混凝土涂层试件</td></tr><tr><td>2</td><td>冲击强度</td><td>《漆膜耐冲击测定法》(GB/T 1732)</td></tr><tr><td>3</td><td>涂层抗氯离子渗透性</td><td rowspan="4">《水运工程结构耐久性设计标准》(JTS 153)</td></tr><tr><td>4</td><td>涂层粘结强度</td></tr><tr><td>5</td><td>涂层耐碱性</td></tr><tr><td>6</td><td>涂层外观质量</td></tr></table>

注：表湿区涂层性能检验应采用潮湿混凝土试件上涂装各道涂层。

<!-- 第 7 页 -->

4.2.1.3 涂料在容器中搅拌后的状态应无粗颗粒、呈现均匀状态。

#### 4.2.2 小区试验前,选定的涂料应经检测单位检验涂料性能,并按照设计涂层配套体系检验涂层性能。小区试验应在涂层性能和涂料性能检验合格后进行,涂层正式施工应在小区试验合格后进行。

#### 4.2.3 涂料在运输过程中应采取有效的防碰撞、防泄漏和防火等措施。

#### 4.2.4 涂料应按品种、规格分别堆放，应贮存在通风阴凉区域，并应采取有效的防火措施。

### 4.3 施工

#### 4.3.1 混凝土表面处理应符合下列规定。

4.3.1.1 混凝土表面存在明显麻面、砂斑和气泡等缺陷，应采用与涂料相容的环氧胶泥或水泥基修补材料修补平整，修补材料粘结强度不应低于1.5MPa。
4.3.1.2 混凝土表面的浮浆、不牢灰浆、油污、养护剂、脱模剂等，宜采用压力不小于20MPa的高压淡水清除干净；也可使用动力打磨工具清除，然后用淡水清洗干净或使用通过除油装置的压缩空气吹除干净；必要时应用适当溶剂清除油污。
4.3.1.3 表干区混凝土表面含水率不应大于 6%,表湿区混凝土不应有积水、流水和水珠等。

<!-- 第 8 页 -->

## 4 混凝土表面涂层

#### 4.3.2 涂装施工环境相对湿度宜小于85%，湿固化涂料可不受环境湿度的限制。

#### 4.3.3 涂装施工现场及附近应无明火，且施工现场应远离火种，在密闭空间进行喷涂时应采用防爆照明并安装通风装置。

#### 4.3.4 涂装宜采用高压无气喷涂,当施工条件不允许或被涂装表面复杂而不具备喷涂施工条件时,可采用辊涂或刷涂进行涂装施工。

#### 4.3.5 双组分或多组分涂料应严格按产品要求比例混合调配,稀释剂加入量不得超过产品规定要求,涂料混合应及时使用动力搅拌装置充分搅拌均匀。

#### 4.3.6 调配后的涂料应遵照产品说明书要求在规定的时间内使用,调配后超过产品规定使用时间的涂料应弃用。

#### 4.3.7 涂装应按设计的涂层配套体系逐道施工，并应符合下列规定。

4.3.7.1 涂料用量应根据小区试验结果、构件类型、涂装面积、涂装方式等确定。
4.3.7.2 涂装施工应采取有效措施控制涂层的厚度和均匀性，并随时检验涂层湿膜厚度，湿膜厚度不满足要求应及时补涂。
4.3.7.3 涂装过程中应随时检查涂层湿膜的表面状况,当涂层出现流挂、针孔、气泡、漏涂、色泽不匀等情况时应及时处理。
4.3.7.4 每道涂层涂装前应对上一道涂层进行检查,当上一道涂层表面附着有盐分、灰尘及油污等污染物时,应使用清洁剂、淡水等清洗干净。
4.3.7.5 各道涂层的涂装间隔时间应满足产品说明书的规定要求。

#### 4.3.8 每工作班应核查各道涂层的涂料用量,当用量有明显出入时,应分析原因,并采取相应对策。

#### 4.3.9 涂装后应全面目视检查涂层外观,涂层表面应光滑平整、色泽一致,无气泡、透底、开裂、剥落、漏涂等缺陷。

#### 4.3.10 当发现涂层有损坏时,应及时按设计涂层配套体系进行补涂,修补后的涂层应完整、色泽均匀一致。

#### 4.3.11 涂装施工应做好施工记录,施工记录宜符合附录 J.1 节的有关规定。

### 4.4 检验与验收

#### 4.4.1 进场涂料应检验涂料性能和涂层性能, 涂料检验应符合下列规定。

4.4.1.1 每批进场涂料应检查产品出厂合格证和材料检验报告等。
4.4.1.2 各批次进场涂料应随机抽样检验并保存样品,每种涂料取样不少于8kg,分别按表4.2.1-1、表4.2.2-2的规定检验涂料性能和涂层性能。
4.4.1.3 涂料性能检验批次应按每种涂料的每 2t 为 1 个检验批, 单批次不足 2t 应按 1 个检验批计。
4.4.1.4 涂层性能检验批次应按涂料配套总使用量的每 30t 为 1 个检验批, 单批次不足 30t 应按 1 个检验批计。
4.4.1.5 抽样检验结果有不合格项时,应双倍抽样复检不合格项,仍有不合格项时,应判定该批产品质量不合格。<!-- 第 9 页 -->

#### 4.4.2 混凝土表面涂层质量检验应在涂装施工完成7d后进行,并应按附录B的规定检验涂层外观、涂层干膜厚度和涂层粘结强度。

#### 4.4.3 涂层质量检验可按构件类别、数量划分检测单元,表干区和表湿区构件应分别划分检测单元。

#### 4.4.4 每个检测单元应按 $2000 ~m^{2}$ 为 1 个检验批，不足 $2000 ~m^{2}$ 时按 1 个检验批计。

#### 4.4.5 涂层外观检验应对全部构件目视检查,必要时采用放大镜检查。涂层表面应光滑平整、色泽一致,无气泡、透底、返锈、返黏、起皱、开裂、剥落、漏涂等缺陷。

#### 4.4.6 涂层干膜厚度检验应符合下列规定。

4.4.6.1 涂层干膜厚度的检验应按每 $200 \mathrm{~m}^{2}$ 面积不少于 1 个测点, 且每种构件不应少于 3 个测点。每一测点应测取 3 次读数, 取 3 次读数的算术平均值为此点的测点值。
4.4.6.2 涂层干膜厚度测点值小于设计值的测点数不应大于总测点数的 10%, 且干膜厚度测点值不应小于设计值的 90%。

#### 4.4.7 涂层粘结强度检验应符合下列规定。

4.4.7.1 涂层粘结强度的检验应按每 $1000 ~m^{2}$ 面积不少于 1 个测点, 每一测点值应测取 3 次读数, 每种构件不应少于 3 个测点。
4.4.7.2 涂层粘结强度测点值不应小于设计值。

#### 4.4.8 混凝土结构表面涂层质量检验批有不合格项时,应双倍抽样复检不合格项,仍有不合格项时,应判定该检验批不合格。

#### 4.4.9 涂层外观、涂层干膜厚度不合格时，可对该检验批采取全面补涂措施。涂层粘结强度不合格时，该检验批涂层应全部清除，按照设计涂层体系重新涂装。

#### 4.4.10 涂层质量检验位置的破损涂层应使用设计涂层配套体系修补,修补边界扩大范围不应小于50mm。

#### 4.4.11 混凝土表面涂层施工验收前应确认小区试验报告、施工记录、质量证明材料和现场检验等齐全。

#### 4.4.12 混凝土表面涂层竣工验收应提交下列资料：

(1) 涂料出厂合格证、质量证明书及涂层检验报告；

(2) 进场涂料检验报告、涂装小区试验报告；

(3) 设计文件及设计变更文件；

(4) 混凝土表面处理检查交接记录；

(5) 涂装施工记录；

(6) 现场检验报告；

(7) 施工过程中出现的问题及处理情况；

(8) 维护管理建议。

<!-- 第 10 页 -->


## 5 混凝土硅烷浸渍

### 5.1 一般规定

#### 5.1.1 实施硅烷浸渍的混凝土龄期不宜少于28d，并应验收合格。

#### 5.1.2 硅烷浸渍前应对混凝土进行表面处理。

#### 5.1.3 硅烷浸渍施工前应按设计要求进行小区试验。小区试验应符合下列规定。

5.1.3.1 在待硅烷浸渍构件上选取面积不宜小于 $20 \mathrm{~m}^{2}$ 的代表性部位按附录 C 的规定进行小区试验。
5.1.3.2 硅烷浸渍小区试验检验结果不满足设计要求时,应另外选取不小于 $20 \mathrm{~m}^{2}$ 的试验区按附录 C 的要求重做试验,仍不合格时,应分析原因并采取措施。

#### 5.1.4 硅烷浸渍施工的硅烷材料、施工工艺应与小区试验保持一致。

#### 5.1.5 硅烷浸渍间隔时间应满足硅烷产品说明书的要求。

### 5.2 材料

#### 5.2.1 硅烷材料应按设计要求选择,硅烷材料质量应符合下列规定。

5.2.1.1 每批硅烷材料应有产品出厂检验合格证书，且应在有效期内使用。
5.2.1.2 各批次进场硅烷材料应取样检验硅烷材料性能和硅烷浸渍保护性能,并保存样品,其检验项目和检验方法应符合表 5.2.1-1 和表 5.2.1-2 的规定,检验结果应满足设计要求。表 5.2.1-1 硅烷材料性能的检验项目和检验方法

<table><tr><td>检验项目</td><td>检验方法</td></tr><tr><td>硅烷有效成分</td><td rowspan="4">《水运工程结构耐久性设计标准》(JTS 153)</td></tr><tr><td>硅烷有效成分含量</td></tr><tr><td>硅氧烷含量</td></tr><tr><td>氯离子含量</td></tr></table>

表 5.2.1-2 硅烷浸渍保护性能的检验项目和检验方法

<table><tr><td>检验项目</td><td>检验方法</td></tr><tr><td>吸水率</td><td rowspan="3">《水运工程结构耐久性设计标准》(JTS 153)</td></tr><tr><td>渗透深度</td></tr><tr><td>氯化物吸收量降低效果</td></tr></table>

#### 5.2.2 小区试验前,选定的硅烷材料应经检测单位检验硅烷材料性能和硅烷浸渍保护性能。小区试验应在硅烷材料性能和硅烷浸渍保护性能检验合格后进行，硅烷浸渍正式施工应在小区试验合格后进行。<!-- 第 11 页 -->

#### 5.2.3 硅烷材料在运输过程中应采取有效的防碰撞、防泄漏和防接触直接热源等措施。

#### 5.2.4 硅烷材料宜单独堆放,应贮存在通风、干燥、阴凉区域,并应采取有效的防火措施。产品贮存期不宜超过6个月,过期应重新进行性能检验。硅烷材料应盛放在密封完好的容器中,容器开启后宜在48h内使用完毕。

### 5.3 施工

#### 5.3.1 混凝土表面处理应符合下列规定。

5.3.1.1 混凝土表面存在明显麻面、砂斑等缺陷,应采用水泥基修补材料进行修补,修补材料强度不应低于基体混凝土强度。硅烷浸渍宜在修补完成14d后进行。
5.3.1.2 混凝土表面的不牢附着物宜采用高压淡水或打磨工具等清除干净,表面油污宜用溶剂或清洁剂擦洗去除。
5.3.1.3 混凝土表面存在的脱模剂或养护剂,经试验确定对硅烷浸渍有影响时应打磨清除干净。
5.3.1.4 混凝土表面打磨后应采用淡水冲洗干净，并自然干燥。硅烷浸渍前混凝土表面含水率不宜大于8%。

#### 5.3.2 硅烷浸渍宜使用低压不间断循环泵送设备喷涂, 浸渍面积较小时, 可采用辊涂或刷涂。

#### 5.3.3 施工宜选择在晴朗天气,大风、雾雨等天气应停止作业。作业时混凝土表面温度宜在 $5^{\circ} \mathrm{C} \sim 45^{\circ} \mathrm{C}$ 之间。

#### 5.3.4 硅烷浸渍施工现场及附近应无明火,且施工现场应远离火种,在密闭空间进行喷涂时应采用防爆照明并安装通风装置。

#### 5.3.5 混凝土硅烷浸渍施工质量控制应符合下列规定。

5.3.5.1 硅烷浸渍施工前,应在现场待浸渍混凝土的表面钻取质量检验用混凝土空白芯样。
5.3.5.2 浸渍施工前应采用目视检查法全面检查混凝土表面处理质量,并按 $200 ~m^{2}$ 一个测点检测混凝土表面含水率。浸渍施工应在检查合格后进行。
5.3.5.3 硅烷材料在施工中不得以溶剂或其他液体稀释使用。
5.3.5.4 硅烷浸渍施工应自下而上进行,浸渍道数、每道硅烷材料用量应根据小区试验结果、构件类型、涂装面积、涂装方式等确定。
5.3.5.5 液体硅烷浸渍施工时,应使被涂面至少有5s保持表湿状态,并应按浸渍同一类型构件一定面积,随机称量硅烷材料耗用量,测定值不应低于小区试验和设计要求。
5.3.5.6 膏体硅烷浸渍施工时,宜分层叠加施涂,并应按浸渍同一类构件测定硅烷湿膜厚度或一定面积随机称量硅烷材料耗用量,测定值不应低于小区试验和设计要求。
5.3.5.7 硅烷浸渍应避免与邻近的橡胶支座、沥青材料和接口密封件等接触。

#### 5.3.6 混凝土硅烷浸渍后的保养应符合下列规定。

<!-- 第 12 页 -->


5.3.6.1 混凝土硅烷浸渍后应避免暴晒和雨淋,宜使用适当材料围挡或塑料薄膜覆盖,保养时间不应少于6h。
5.3.6.2 混凝土构件硅烷浸渍后产生的损伤部位,应在使用水泥基修补材料修补完成14d后进行硅烷浸渍修复。

#### 5.3.7 混凝土硅烷浸渍应做好施工记录,施工记录宜符合附录J.2节的有关规定。

### 5.4 检验与验收

#### 5.4.1 进场硅烷材料应检验硅烷材料基本性能和硅烷浸渍保护性能,硅烷材料检验应符合下列规定。

5.4.1.1 每批进场硅烷材料应检查产品出厂合格证和材料检验报告等。
5.4.1.2 各批次进场硅烷材料应随机抽样检验及保存样品,每个样本不少于1kg,分别按表5.2.1-1和表5.2.1-2的规定检验硅烷材料基本性能和硅烷浸渍保护性能。
5.4.1.3 硅烷材料基本性能检验批次应按每 1t 为 1 个检验批, 单批次不足 1t 应按 1 个检验批计。
5.4.1.4 硅烷浸渍保护性能检验批次应按每 10t 为 1 个检验批, 单批次不足 10t 应按 1 个检验批计。
5.4.1.5 抽样检验结果有不合格项时,应双倍抽样复检不合格项,仍有不合格项时,应判定该批产品质量不合格。

#### 5.4.2 硅烷浸渍施工完成 7d 后应按附录 D 的规定现场钻取芯样进行硅烷浸渍深度、吸水率和氯化物降低效果等混凝土硅烷浸渍质量检验, 检验方法应符合现行行业标准《水运工程结构耐久性设计标准》(JTS 153) 的有关规定。

#### 5.4.3 混凝土硅烷浸渍检验可按构件类别、数量划分检测单元。

#### 5.4.4 混凝土硅烷浸渍深度、吸水率和氯化物降低效果检验应符合下列规定。

5.4.4.1 每类构件按 $1000 ~m^{2}$ 为 1 个检验批, 不足 $1000 ~m^{2}$ 时按 1 个检验批计。
5.4.4.2 硅烷浸渍深度和氯化物降低效果不应小于设计值,硅烷吸水率不应大于设计值。

#### 5.4.5 混凝土硅烷浸渍质量检验批有不合格项时,应双倍抽样复检不合格项,仍有不合格项时,应判定该检验批不合格。

#### 5.4.6 混凝土硅烷浸渍质量检验批不合格时,应对该检验批全面补涂硅烷直至检验满足设计要求。

#### 5.4.7 硅烷浸渍质量检验钻取芯样位置孔洞修补应符合下列规定。

5.4.7.1 混凝土孔洞应采用无收缩的水泥基材料修补平整,修补材料的强度和耐久性能不应低于混凝土本体性能。
5.4.7.2 修补完成 14d 后, 混凝土修补区域应按原设计硅烷浸渍体系补涂, 补涂边界扩大范围不应小于 100mm。

#### 5.4.8 混凝土硅烷浸渍施工验收前应确认小区试验报告、施工记录、质量证明材料和现场质量检验等齐全。<!-- 第 13 页 -->

#### 5.4.9 混凝土表面硅烷浸渍竣工验收应提交下列资料：

(1) 硅烷材料出厂合格证、质量证明书、硅烷材料及硅烷浸渍保护检验报告；

(2) 进场硅烷材料质量检验文件、小区试验报告；

(3)设计文件及设计变更文件；

(4) 施工记录；

(5) 硅烷浸渍后检验报告及检验批质量验收记录；

(6)施工过程中出现的问题及处理情况；

(7) 维护管理建议。

<!-- 第 14 页 -->


## 6 钢筋阻锈剂

### 6.1 一般规定

#### 6.1.1 水运工程钢筋混凝土结构使用钢筋阻锈剂时,宜采用内掺型钢筋阻锈剂。

#### 6.1.2 钢筋阻锈剂对新拌混凝土和硬化混凝土的性能应无不利影响。

#### 6.1.3 钢筋阻锈剂使用过程中,应采取避免造成环境污染的措施。

### 6.2 材料

#### 6.2.1 钢筋阻锈剂应按设计要求选择,阻锈剂质量应符合下列规定。

6.2.1.1 钢筋阻锈剂应有产品出厂检验合格证书,并应标明其主要化学成分及含量、阻锈作用类型及适用范围,且应在有效期内使用。
6.2.1.2 各批次进场钢筋阻锈剂应取样检验掺阻锈剂混凝土性能和钢筋阻锈剂防锈性能，并保存样品。其检验项目和检验方法应符合表6.2.1-1和表6.2.1-2的规定，检验结果应满足设计要求。

表 6.2.1-1 掺阻锈剂混凝土性能的检验项目和检验方法

<table><tr><td>检验项目</td><td>检验方法</td></tr><tr><td>凝结时间差</td><td rowspan="4">《水运工程混凝土试验检测技术规范》(JTS/T 236)</td></tr><tr><td>28d抗压强度比</td></tr><tr><td>坍落度损失</td></tr><tr><td>抗渗性</td></tr></table>

注：钢筋阻锈剂性能检验采用掺阻锈剂混凝土与未掺阻锈剂混凝土进行.

表 6.2.1-2 钢筋阻锈剂防锈性能的检验项目和检验方法

<table><tr><td>检验项目</td><td>检验方法</td></tr><tr><td>盐水溶液中的防锈性能</td><td rowspan="3">《水运工程结构耐久性设计标准》(JTS 153)</td></tr><tr><td>电化学综合防锈性能</td></tr><tr><td>盐水浸烘环境中防锈性能</td></tr></table>

注：电化学综合防锈性能检验仅适用于阳极型钢筋阻锈剂。

#### 6.2.2 钢筋阻锈剂与外加剂复合使用时的相容性及对混凝土的影响应由试验确定。

#### 6.2.3 钢筋阻锈剂在运输过程中应采取有效的防潮、防泄漏和防接触直接热源等措施。

#### 6.2.4 钢筋阻锈剂宜单独存放,应贮存在干燥阴凉区域。产品贮存期不宜超过6个月,过期应重新进行性能检验。<!-- 第 15 页 -->

### 6.3 施工

#### 6.3.1 钢筋阻锈剂混凝土配合比设计应符合现行行业标准《水运工程混凝土质量控制标准》(JTS 202—2)的有关规定。混凝土试验应采用工程使用的原材料,当使用水剂型钢筋阻锈剂时,混凝土拌和用水应扣除阻锈剂的含水量。

#### 6.3.2 钢筋阻锈剂掺量应根据生产厂家推荐用量并经试验确定。

#### 6.3.3 混凝土浇筑前,应确定钢筋阻锈剂对混凝土初凝和终凝时间的影响。

#### 6.3.4 钢筋阻锈剂混凝土的搅拌、运输、浇筑、养护应符合现行行业标准《水运工程混凝土质量控制标准》(JTS 202—2)的有关规定。在后张法预应力孔道灌浆中掺钢筋阻锈剂时,应符合现行行业标准《水运工程混凝土施工规范》(JTS 202)等的有关规定。

#### 6.3.5 钢筋阻锈剂混凝土的搅拌时间应适当延长,延长时间应通过试验确定。

#### 6.3.6 施工过程中应做好施工记录,施工记录宜符合附录J.3节的有关规定。

### 6.4 检验与验收

#### 6.4.1 进场钢筋阻锈剂应检验掺阻锈剂混凝土性能和钢筋阻锈剂防锈性能,检验应符合下列规定。

6.4.1.1 每批进场钢筋阻锈剂应检查产品出厂合格证和材料检验报告等。
6.4.1.2 各批次进场钢筋阻锈剂应随机抽样检测并保存样品,每个样本不应少于2kg,分别按表6.2.1-1和表6.2.1-2的规定检验掺阻锈剂混凝土性能和钢筋阻锈剂防锈性能。
6.4.1.3 掺阻锈剂混凝土性能检验批次应按每 10t 为 1 个检验批, 单批次不足 10t 应按 1 个检验批计。
6.4.1.4 钢筋阻锈剂防锈性能检验批次应按每 50t 为 1 个检验批, 单批次不足 50t 应按 1 个检验批计。
6.4.1.5 抽样检测结果有不合格项时,应双倍抽样复检不合格项;仍有不合格项时,应判定该批产品质量不合格。

#### 6.4.2 钢筋阻锈剂混凝土的质量检验可按构件类别、数量划分检测单元。

#### 6.4.3 钢筋阻锈剂混凝土的质量检验应符合下列规定。

6.4.3.1 现场抽样钢筋阻锈剂混凝土可按每类构件每 $3000 \mathrm{~m}^{3}$ 混凝土为 1 个检验批, 不足 $3000 \mathrm{~m}^{3}$ 时应按 1 个检验批计。每个检验批取样应制作 2 组试件, 1 组试件用于抽样检测, 另 1 组试件留存备查。
6.4.3.2 钢筋阻锈剂混凝土质量检测方法应符合附录 E 的有关规定。
6.4.3.3 抽样检测结果有不合格项时,可对留存备查的试件进行复检;仍不合格时,应判定该批产品质量不合格。

#### 6.4.4 钢筋阻锈剂施工验收前应确认施工记录、质量证明材料和现场质量检验等齐全。

#### 6.4.5 掺钢筋阻锈剂混凝土竣工验收应提交下列资料：

(1)钢筋阻锈剂产品合格证、质量证明书及检验报告；<!-- 第 16 页 -->

6 钢筋阻锈剂
(2) 进场钢筋阻锈剂质量检验文件；

(3)设计文件及设计变更文件；

(4) 混凝土配合比通知单；

(5)施工记录表；

(6) 掺钢筋阻锈剂混凝土现场抽样检测报告；

(7)施工过程中出现的问题及处理情况；

(8) 维护管理建议。

## 7 环氧涂层钢筋

### 7.1 一般规定

#### 7.1.1 环氧涂层钢筋在运输、搬运和施工中应采取有效措施避免环氧涂层受到损坏,少量涂层破损应及时修补。

#### 7.1.2 采用绑扎连接时,环氧涂层钢筋绑扎接头应采用专用的包胶铁丝或尼龙扎带绑扎;采用机械连接接头和焊接接头时,环氧涂层钢筋接头部位应使用配套的涂层修补。

#### 7.1.3 同一构件中的环氧涂层钢筋与无涂层钢筋不得电连接。

### 7.2 材料

#### 7.2.1 环氧涂层钢筋质量应符合下列规定。

7.2.1.1 生产环氧涂层钢筋的钢筋和环氧粉末材料应符合现行国家标准《钢筋混凝土用环氧涂层钢筋》(GB/T 25826)的有关规定。
7.2.1.2 环氧涂层钢筋性能的检验项目和检验方法应符合表7.2.1 的规定, 检验结果应满足设计要求。

表 7.2.1 环氧涂层钢筋性能的检验项目和检验方法

<table><tr><td>检验项目</td><td>检验方法</td></tr><tr><td>涂层厚度</td><td>《色漆和清漆 漆膜厚度的测定》(GB/T 13452.2—2008)方法7磁性法</td></tr><tr><td>涂层连续性</td><td rowspan="2">《钢筋混凝土用环氧涂层钢筋》(GB/T 25826)</td></tr><tr><td>涂层可弯性</td></tr></table>
<!-- 第 17 页 -->

#### 7.2.2 环氧涂层钢筋的力学性能应满足设计要求,并应符合现行行业标准《水运工程混凝土施工规范》(JTS 202)的有关规定。

#### 7.2.3 环氧涂层修补材料应与原环氧涂层具有相容性，并在混凝土中具有惰性。

#### 7.2.4 环氧涂层钢筋在运输过程中应采取有效的防碰撞和防火措施。

#### 7.2.5 环氧涂层钢筋的贮存应符合下列规定。

7.2.5.1 环氧涂层钢筋现场贮存期不宜超过6个月,当环氧涂层钢筋室外存放的时间需要2个月以上时,应采取保护措施,避免暴露在阳光和盐雾中。
7.2.5.2 环氧涂层钢筋存放时应离开地面不少于200mm,并应堆放平整牢靠;当成捆堆放时,钢筋与地面、钢筋捆与捆之间应用垫木隔开,且成捆堆放的层数不应超过5层。

### 7.3 施工

#### 7.3.1 环氧涂层钢筋的现场搬运应符合下列规定。

<!-- 第 18 页 -->

7.3.1.1 环氧涂层钢筋搬运宜采用具有抗紫外线照射性能的黑塑料布包装成捆,严禁拖拉抛拽环氧涂层钢筋。
7.3.1.2 环氧涂层钢筋水平搬运时,装运钢筋不应超过5层,各捆钢筋之间应使用 $50mm\times50mm$ 方木分隔,再用帆布覆盖。
7.3.1.3 涂层钢筋吊装应采用不损伤环氧涂层的高强度尼龙吊带作为吊索,吊索与环氧涂层钢筋之间应有垫层或采用适当方法防止涂层的损伤。
7.3.1.4 涂层钢筋吊装应采用防止钢筋捆过度下垂的多点吊,相邻吊点之间的距离不应大于4m。

#### 7.3.2 环氧涂层钢筋加工应满足下列要求：

(1) 环氧涂层钢筋弯曲切割时, 环境温度不低于 $5^{\circ}C$ ;

(2)钢筋弯曲机的心轴套以尼龙管套或其他缓冲材料管套,加工台平板表面铺以布毡垫层;

(3) 对直径小于或等于 20mm 钢筋, 环氧涂层钢筋的弯曲直径不小于钢筋直径的 4 倍;

(4) 对直径大于 20mm 钢筋, 环氧涂层钢筋的弯曲直径不小于钢筋直径的 6 倍且弯曲速率不大于 8rad/min;

(5) 进行切割、冷弯时, 所有接触环氧涂层钢筋的机具接触面安装尼龙套管筒或衬垫;

(6) 环氧涂层钢筋切断处钢筋断面及时采用环氧涂层修补材料修补。

#### 7.3.3 架立环氧涂层钢筋不得采用无涂层钢筋,架立涂层钢筋的垫座、垫块应以尼龙、塑料或其他柔软材料包裹。

#### 7.3.4 环氧涂层钢筋的接头形式宜采用绑扎接头，也可采用机械连接接头或焊接接头。环氧涂层钢筋接头应符合下列规定。

7.3.4.1 涂层钢筋直径小于20mm应采用绑扎接头,绑扎材料应采用专用的包胶铁丝或尼龙扎带。
7.3.4.2 涂层钢筋机械连接接头应采用经过涂装的专用套筒、螺母进行连接。
7.3.4.3 涂层钢筋焊接施工前,应先将钢筋焊接端头长度150mm范围的涂层清除干净,削平钢筋的端面,使端面与钢筋中心线相垂直,并应清洁打磨钢筋端头使其露出金属光泽。直径20mm\~22mm的钢筋应采用连续闪光焊,直径25mm及以上钢筋应采用闪光—预热—闪光焊。

#### 7.3.5 环氧涂层钢筋的涂层修补应符合下列规定。

7.3.5.1 不包括切割部位的涂层损伤面积超过钢筋表面积的0.5%，或任意1m长的环氧涂层钢筋受损涂层面积超过其表面积的1%时，该根环氧涂层钢筋应废弃。不包括切割部位的涂层损伤面积小于钢筋表面积的0.5%，或任意1m长的环氧涂层钢筋受损涂层面积小于其表面积的1%时，应对目视可见的涂层损伤进行修补。
7.3.5.2 钢筋加工过程中受到剪切、锯割或工具切断时的切断头，与焊接烧伤及热影响区，均应在切断或损伤后2h内及时修补。<!-- 第 19 页 -->
7.3.5.3 修补应采用环氧涂层钢筋生产厂家提供的材料,修补材料应按厂家提供的比例配制,并在材料的有效使用时间内实施涂装。
7.3.5.4 修补前,应清除修补处的环氧涂层和钢筋锈迹。
7.3.5.5 修补环境相对湿度大于85%时,应使用电热吹风器对钢筋适当加热除湿。
7.3.5.6 修补材料与已有牢固环氧涂层搭接的范围应适当,不宜使已有的牢固环氧涂层过度增厚。
7.3.5.7 修补部位的环氧涂层厚度不应低于钢筋原有涂层厚度。
7.3.5.8 涂层完全固化前,修补区域应避免扰动、碰触。混凝土浇筑前,应确保所有破损的环氧涂层均已得到有效修补。

#### 7.3.6 环氧涂层钢筋现场施工保护措施应符合下列规定。

7.3.6.1 施工过程中应制定有效措施,避免作业人员、机械等碰伤、划伤、损坏钢筋表面的环氧涂层。
7.3.6.2 施工过程中应采用塑料或橡胶套筒对接头进行保护。
7.3.6.3 施工过程中应随时检查环氧涂层钢筋外观,严格控制环氧涂层钢筋出现破损缺陷。
7.3.6.4 采用插入式混凝土振捣器振捣时，应在金属振捣棒外套橡胶套或采用非金属振捣棒。振捣过程中应避免振捣棒与钢筋接触。

#### 7.3.7 环氧涂层钢筋施工应做好施工记录,施工记录宜符合现行行业标准《水运工程质量检验标准》(JTS 257)的有关规定。

### 7.4 检验与验收

#### 7.4.1 进场环氧涂层钢筋检验应符合下列规定。

7.4.1.1 每批进场环氧涂层钢筋应检查产品出厂合格证和材料检验报告等。
7.4.1.2 各批次进场环氧涂层钢筋应按每 30t 为 1 个检验批, 单批次不足 30t 应按 1 个检验批计, 每批应由同一生产线、同一生产工艺、同一公称直径、同一牌号的钢筋组成。
7.4.1.3 每检验批应随机抽检不少于2根检验钢筋涂层厚度,不少于2根检验涂层连续性,不少于1根检验涂层可弯性。
7.4.1.4 抽样检测结果有不合格项时,应双倍抽样复检不合格项,仍有不合格项时,应判定该批产品质量不合格。

#### 7.4.2 环氧涂层钢筋现场检验应符合下列规定。

7.4.2.1 环氧涂层钢筋的现场检验应按现行行业标准《水运工程混凝土施工规范》(JTS 202)和《水运工程质量检验标准》(JTS 257)的有关规定进行。
7.4.2.2 钢筋锚固长度、架立钢筋材质应全部进行观察检验，其质量应满足设计要求。
7.4.2.3 采用绑扎连接时,应全部检验绑扎材料、接头位置、同一截面接头数量、搭接长度,其质量应满足设计要求。
