Repository: 13lu14/standards-site-

File: docs/standards/JTST 148—2020 水运工程土工合成材料应用技术规范.md (part 1 of 3)
 中华人民共和国行业标准

# 水运工程土工合成材料应用技术规范

JTS/T 148—2020

主编单位:中交天津港湾工程研究院有限公司

批准部门:中华人民共和国交通运输部

施行日期:2020年9月15日

人民交通出版社股份有限公司

2020·北京

<!-- 封面 -->

 交通运输部关于发布《水运工程土工合成材料应用技术规范》的公告

2020年第50号

《水运工程土工合成材料应用技术规范》(以下简称《规范》)为水运工程推荐性行业标准,标准代码为JTS/T 148—2020,自2020年9月15日起施行。由交通运输部水运局负责管理和解释,其文本可在交通运输部政府网站“水运工程行业标准”专栏(mwtis. mot. gov. cn/syportal/sybz)下载。《水运工程土工合成材料应用技术规范》(JTJ 239—2005)同时废止。

特此公告。

中华人民共和国交通运输部

2020年7月2日

<!-- 封面 -->

<!-- 封面 -->

修订说明
 修订说明

本规范是根据《交通运输部关于下达2012年度水运工程建设标准编制计划的通知》(交水发[2012]582号)要求,由交通运输部水运局组织有关单位在原规范《水运工程土工合成材料应用技术规范》(JTJ 239—2005)的基础上,经深入调查研究,并总结我国近年来水运工程土工合成材料应用的实践经验,吸纳成熟的新技术、新成果,广泛征求有关单位和专家的意见编制而成。

《水运工程土工合成材料应用技术规范》(JTJ 239—2005)实施以来,对规范和指导水运工程土工合成材料应用、保障水运工程建设质量和安全发挥了重要作用。随着水运工程建设的快速发展,涌现出一批新材料、新技术、新工艺和新方法,为更好适应当前水运工程土工合成材料应用的需要,对《水运工程土工合成材料应用技术规范》(JTJ 239—2005)进行了修订。

本规范共分 12 章 2 个附录,并附条文说明,主要包括滤层、加筋垫层、防渗层、排水通道、加筋土岸壁、护坡、充填袋筑堤、软体排护底和检测与监测等技术内容。本次修订的主要内容有:

1. 增加了防渗层、排水通道和检测与监测三章。

2. 护坡一章中在模袋混凝土护坡的基础上增加了土工网垫护坡和土工格栅生态护坡。

本规范的主编单位为中交天津港湾工程研究院有限公司,参编单位为中交第一航务工程局有限公司、中交水运规划设计院有限公司、中交上海航道勘察设计研究院有限公司、中交第一航务工程勘察设计院有限公司、中交第三航务工程勘察设计院有限公司、中交四航工程研究院有限公司、长江航道局、交通运输部长江口航道管理局、四川省交通勘察设计研究院有限公司、天津港湾工程质量检测中心有限公司、天津大学。本规范编写人员分工如下：

1 总则: 刘爱民 侯晋芳

2 术语:侯晋芳

3 基本规定:刘爱民 朱耀庭

4 滤层:刘爱民 苗中海 李增军

5 加筋垫层: 叶国良 李立新 黄传志

6 防渗层: 李增军 李元音

7 排水通道:刘爱民 朱耀庭

8 加筋土岸壁:刘强严驰

9 护坡:侯晋芳 陈晚华 许增会 李增军

<!-- 第 1 页 -->

10 充填袋筑堤: 黄东海 李立新 许增会 李燕

11 软体排护底: 黄东海 周发林 胡义龙

12 检测与监测:朱耀庭 曹永华

附录 A: 黄东海

附录 B: 刘爱民

本规范于2019年7月23日通过部审,2020年7月2日发布,自2020年9月15日起施行。

本规范由交通运输部水运局负责管理和解释。各有关单位在执行过程中发现的问题和意见，请及时函告交通运输部水运局(地址:北京市建国门内大街11号,交通运输部水运局技术管理处,邮政编码:100736)和本规范管理组(地址:天津市河西区大沽南路1002号,中交天津港湾工程研究院有限公司,邮政编码:300222),以便再修订时参考。

<!-- 第 2 页 -->

《水运工程土工合成材料应用技术规范》(JTJ 239—2005)修订说明
 《水运工程土工合成材料应用技术规范》(JTJ 239—2005)修订说明

本规范是在《水运工程土工织物应用技术规程》(JTJ/T 239—98)的基础上,总结了近年来我国水运工程应用土工合成材料的成功经验,借鉴了国内外土工合成材料应用的相关技术和标准,经深入调查研究、广泛征求意见修订而成。主要包括水运工程土工合成材料滤层、加筋垫层、加筋土岸壁、模袋混凝土护坡、充填袋筑堤和软体排护底的设计和施工等内容。

本规范的主编单位为天津港湾工程研究所,参加单位为交通部长江口航道管理局(原长江口航道建设有限公司)、中交水运规划设计院、上海航道勘察设计研究院和长江航道局。

《水运工程土工织物应用技术规程》(JTJ/T 239—98)自1998年实施以来,对土工织物在水运工程中的推广应用发挥了重要作用。随着我国水运工程建设事业的不断发展,土工合成材料的应用范围不断扩大,新技术、新经验和新成果不断涌现,因此,交通部水运司组织天津港湾工程研究所等单位对《水运工程土工织物应用技术规程》(JTJ/T 239—98)进行了修订。

本规范的第6.1.6条和第6.2.14条的黑体字部分为强制性条文，与建设部发布的《工程建设标准强制性条文》(水运工程部分)(建标[2002]273号)具有同等效力，必须严格执行。

本规范共分9章18节和1个附录,并附条文说明。本规范编写人员分工如下:

1 总则: 张敬 孙万禾 苗中海

2 术语: 张敬 苗中海

3 基本规定: 张 敬 孙万禾 叶国良

4 滤层:苗中海 刘爱民

5 加筋垫层: 黄传志 叶国良 苗中海

6 加筋土岸壁:燕太祥 张珊 张志平

7 模袋混凝土护坡:谈泽炜 孙万禾

8 充填袋筑堤:陈学良 张景明 戴承礼

9 软体排护底: 张景明 陈学良 胡义龙 李国祥

附录 A: 张 敬

本规范于2005年9月28日通过部审,2005年12月11日发布,自2006年6月1日起实施。

<!-- 第 1 页 -->

本规范由交通部水运司负责管理和解释。请各有关单位在使用过程中，将发现的问题和意见及时函告交通部水运司（地址：北京市建国门内大街11号，交通部水运司工程技术处，邮政编码：100736）和本规范管理组（地址：天津市河西区大沽南路1474号，天津港湾工程研究所，邮政编码：300222），以便再修订时参考。

<!-- 第 2 页 -->

目次

## 目次

1 总则 …… (1)
2 术语 …… (2)
3 基本规定 …… (4)
4 滤层 …… (5)
4.1 一般规定 …… (5)
4.2 设计 …… (5)
4.3 施工 …… (6)
5 加筋垫层 …… (8)
5.1 一般规定 …… (8)
5.2 设计 …… (8)
5.3 施工 …… (10)
6 防渗层 …… (12)
6.1 一般规定 …… (12)
6.2 设计 …… (12)
6.3 施工 …… (13)
7 排水通道 …… (14)
7.1 一般规定 …… (14)
7.2 设计 …… (14)
7.3 施工 …… (16)
8 加筋土岸壁 …… (18)
8.1 一般规定 …… (18)
8.2 设计 …… (18)
8.3 施工 …… (22)
9 护坡 …… (24)
9.1 一般规定 …… (24)
9.2 设计 …… (24)
9.3 施工 …… (27)
1.0 充填袋筑堤 …… (29)
10.1 一般规定 …… (29)
10.2 设计 …… (29)
10.3 施工 …… (32)

<!-- 第 1 页 -->

1.1 软体排护底 …… (34)
11.1 一般规定 …… (34)
11.2 设计 …… (34)
11.3 施工 …… (36)
1.2 检测与监测 …… (38)
12.1 一般规定 …… (38)
12.2 检测 …… (38)
12.3 监测 …… (40)
附录 A 混凝土联锁块软体排压载稳定验算 …… (42)
附录 B 本规范用词说明 …… (49)
引用标准名录 …… (50)
附加说明 本规范主编单位、参编单位、主要起草人、主要审查人、总校人员和管理组人员名单 …… (51)
《水运工程土工合成材料应用技术规范》(JTJ 239—2005)主编单位、
参加单位、主要起草人、总校人员和管理组人员名单 …… (53)
条文说明 …… (55)

<!-- 第 2 页 -->

1 总 则

## 1 总 则

#### 1.0.1 为统一水运工程土工合成材料应用技术要求,满足安全可靠、经济合理、耐久适用等需要,制定本规范。

#### 1.0.2 本规范适用于水运工程土工合成材料滤层、加筋垫层、防渗层、排水通道、加筋土岸壁、护坡、充填袋筑堤和软体排护底的设计、施工、检测和监测。

#### 1.0.3 水运工程土工合成材料的应用除应符合本规范外，尚应符合国家现行标准的有关规定。

<!-- 第 1 页 -->

## 2 术语

#### 2.0.1 土工合成材料 Geosynthetics土木工程中应用的土工织物、土工膜、土工复合材料和特种土工合成材料等高分子聚合物材料的总称。

#### 2.0.2 土工织物 Geotextile(GT)用合成纤维纺织或经胶结、热压针刺的无纺工艺制成的具有透水性的土工合成材料，按制造方法分为有纺土工织物和无纺土工织物。

#### 2.0.3 有纺土工织物 Woven Geotextile由纤维纱或长丝等按一定方向排列机织的土工织物。

#### 2.0.4 无纺土工织物 Nonwoven Geotextile由短纤维或长丝按随机或定向排列制成的薄絮垫,经机械结合、热黏合或化学黏合而成的土工织物。

#### 2.0.5 土工膜 Geomembrane (GM)由聚合物制成的不透水膜。

#### 2.0.6 复合土工膜 Geomembrane Composite土工织物和其他高分子材料中一种或多种材料与土工膜的复合制品。

#### 2.0.7 塑料排水板 Prefabricated Vertical Drain (PVD)由不同凹凸截面形状、具有连续排水槽的合成材料芯材，外包或外粘无纺土工织物构成的复合排水材料，也称塑料排水带。

#### 2.0.8 土工复合材料 Geocomposite由两种或两种以上材料复合成的土工合成材料。

#### 2.0.9 特种土工合成材料 Special Geosynthetics经过特殊工艺制成的具有特殊用途的土工合成材料,包括土工模袋、土工格栅、土工带和土工网等材料。

#### 2.0.10 土工网垫 Geomat由热塑性树脂制成的三维结构,也称三维植被网。其底部为基础层,上覆泡状膨松网包,包内填沃土和草籽,供植物生长。

#### 2.0.11 土工模袋 Geofabriform由双层的有纺土工织物缝制的带有格状空腔的袋状结构材料。充填混凝土或水泥砂浆等凝结后形成防护板块体。

#### 2.0.12 土工格栅 Geogrid由抗拉条带单元结合形成的有规则网格型式的加筋土工合成材料,其开孔可容填筑料嵌入。分为塑料土工格栅、玻纤格栅、聚酯经编格栅和多条复合加筋带粘接或焊接成的钢塑土工格栅等。

<!-- 第 2 页 -->

2 术语

#### 2.0.13 土工带 Geobelt经挤压拉伸或再加筋制成的带状抗拉材料。

#### 2.0.14 土工网 Geonet由条带部件在结点连接而成有规则的二维网状土工合成材料。

#### 2.0.15 土工织物滤层 Geotextile Filter采用土工织物单独或与砂石料共同组成的倒滤结构层。

#### 2.0.16 土工合成材料加筋垫层 Geosynthetic Reinforced Cushion由起加筋作用的土工合成材料与砂石料共同组成的垫层。

#### 2.0.17 土工膜防渗层 Geomembrane Impermeable Layer由单独土工膜或复合土工膜,或者与膜下垫层和膜上保护层共同组成的不透水结构层。

#### 2.0.18 加筋土岸壁 Reinforced Quay Wall由墙面结构、加筋土工合成材料和填料构成的岸壁结构。

#### 2.0.19 模袋混凝土护坡 Slope Protection With Bag Concrete将混凝土或砂浆灌注到土工模袋内，固化后形成的模袋混凝土构成的护坡结构。

#### 2.0.20 土工网垫植被护坡 Slope Protection With Geosynthetic Vegetation Mattress在坡面上铺设土工网垫,网垫内填土播种植物以保护坡面不受水流与雨水等冲刷破坏的护坡结构。

#### 2.0.21 土工格栅箱笼护坡 Slope Protection With Geogrid Luggage由土工格栅做成箱笼形式单元,内填块石、碎石、砾石或卵石等材料构成的护坡结构。

#### 2.0.22 充填袋堤坝 Filling Bag Dam将砂土充填入土工织物袋内，形成充填袋叠砌构成的堤坝结构。

#### 2.0.23 软体排 Flexible Mattress由土工合成材料和压载材料组成的用于护底或护滩的排体结构。

#### 2.0.24 梯度比 Gradient Ratio (GR)在淤堵试验中,水流垂直通过土工织物上覆25mm厚土层的水力梯度与水流通过土工织物上覆50mm厚土层的水力梯度的比值。

<!-- 第 3 页 -->

## 3 基本规定

#### 3.0.1 土工合成材料的种类应根据设计功能、工程要求、环境条件、施工条件等选用。选用时应考虑土工合成材料的物理性能、力学性能、水力学性能、耐久性和产品形态等指标。

#### 3.0.2 重大工程和有特殊要求的工程,应对土工合成材料的应用进行专项的技术和经济论证。

#### 3.0.3 土工合成材料应用宜采取掩埋覆盖等保护措施。在暴露使用条件下,应选用具有防老化性能的土工合成材料。

#### 3.0.4 长期受力的土工合成材料应考虑其强度随时间的衰减。

#### 3.0.5 土工合成材料结构设计的荷载可按水运工程现行有关标准规定取值。

#### 3.0.6 土工合成材料的物理性能、力学性能、水力学性能和耐久性等指标的测试方法应符合国家现行有关标准的规定。

#### 3.0.7 土工合成材料进场时应提交出厂合格证明和试验检验报告,并应按设计要求,对产品质量进行检验检测。

#### 3.0.8 土工合成材料进场后应存放在通风遮光处，严禁雨淋、水浸泡和暴露日晒。

#### 3.0.9 有生态要求时,护岸、护坡、护底中宜采用可被植物穿透,或允许底质土与上部有物质交换、降解时间较短的生态土工合成材料。4 滤层

<!-- 第 4 页 -->

## 4 滤 层

### 4.1 一般规定

#### 4.1.1 土工织物滤层可用于码头、航道整治、护岸和围堰等工程的滤层。

#### 4.1.2 土工织物滤层宜采用无纺土工织物或有纺土工织物。采用无纺土工织物时,其单位面积质量不宜小于 $300 \mathrm{~g} / \mathrm{m}^{2}$ , 抗拉强度不宜小于 $10 \mathrm{kN} / \mathrm{m}$ 。设在构件安装缝处的滤层,宜选用抗拉强度较高的有纺土工织物。

### 4.2 设计

#### 4.2.1 土工织物滤层设计应包括下列内容：

(1) 土工织物保土性能指标要求；

(2) 土工织物透水性能指标要求；

(3) 土工织物防淤堵性能指标要求；

(4) 土工织物滤层表面防护措施；

(5) 土工织物滤层构造设计。

#### 4.2.2 土工织物的保土性能应符合下列规定。

4.2.2.1 在静荷载和单向渗流条件下,非黏性土应满足式(4.2.2-1)的要求;黏性土应满足式(4.2.2-2)的要求。

$$
O _ {9 5} <   d _ {8 5}\qquad{\color{white}(4.2.2-1)}O_{95} < 0.21\qquad{\color{white}(4.2.2-2)}
$$

式中 $O_{95}$ ——土工织物等效孔径(mm)，土工织物中小于该孔径的孔占95%；

$d_{85}$ ——土的特征粒径(mm)，小于该粒径的土颗粒质量占总质量的85%；

4.2.2.2 在静荷载、双向渗流条件下， $d_{40}<0.06mm$ 时，应满足式(4.2.2-3)的要求； $d_{40}\geqslant0.06mm$ 时，应满足式(4.2.2-4)、式(4.2.2-5)或式(4.2.2-6)的要求；

$$ O _ {9 5} <   1. 3 d _ {9 0}\qquad{\color{white}(4.2.2-3)}O_{95} < 2 d_{10} \sqrt{C_{\mathrm{n}}}\qquad{\color{white}(4.2.2-4)}O_{95} < 1.3 d_{50}\qquad{\color{white}(4.2.2-5)}O_{95} < 0.67\qquad{\color{white}(4.2.2-6)} $$

式中 $O_{95}$ ——土工织物等效孔径(mm)，土工织物中小于该孔径的孔占95%； $d_{10}$ 、 $d_{40}$ 、 $d_{50}$ 、 $d_{60}$ 、 $d_{90}$ ——土的特征粒径(mm)，小于该粒径的土颗粒质量分别占总质量的10%、40%、50%、60%、90%；

<!-- 第 5 页 -->

$C_{n}$ ——土颗粒不均匀系数, $C_{n}=\frac{d_{60}}{d_{10}}$

#### 4.2.3 土工织物的透水性能应满足式(4.2.3-1)或式(4.2.3-2)的要求。

$$ O _ {9 0} > d _ {1 5}\qquad{\color{white}(4.2.3-1)}k_{\mathrm{g}} \geqslant \lambda_{\mathrm{p}} k_{\mathrm{s}}\qquad{\color{white}(4.2.3-2)} $$

式中 $O_{90}$ ——土工织物等效孔径(mm)，土工织物中小于该孔径的孔占90%；

$d_{15}$ ——土的特征粒径(mm)，小于该粒径的土颗粒质量占总质量的15%；

$k_{g}$ ——土工织物的渗透系数(m/s);

$\lambda_{p}$ ——系数,黏性土取10\~100,砂性土取5\~10;

$k_{s}$ ——土的渗透系数(m/s)；

#### 4.2.4 土工织物的防淤堵性能应符合下列规定。

4.2.4.1 当土体级配良好、水力梯度低、流态稳定时，等效孔径应满足下式要求：

$$O _ {9 5} \geqslant 3 d _ {1 5}\tag{4.2.4}$$

式中 $O_{95}$ ——土工织物等效孔径(mm)，土工织物中小于该孔径的孔占95%；

$d_{15}$ ——土的特征粒径(mm)，小于该粒径的土颗粒质量占总质量的15%；

4.2.4.2 当土体易发生管涌或具分散性、水力梯度高、流态复杂且土的渗透系数不小于 $10^{-7} \mathrm{~m} / \mathrm{s}$ 时, 应以现场土料和拟选土工织物进行淤堵试验, 得到的梯度比不应大于 3; 当土的渗透系数小于 $10^{-7} \mathrm{~m} / \mathrm{s}$ 时, 应进行室内的长期淤堵性试验, 验证其防堵有效性。

#### 4.2.5 在黏性土表面铺设土工织物滤层时,应在黏性土表面设置砂垫层。

#### 4.2.6 块石层面上铺设土工织物滤层时,块石表面应先铺设二片石过渡,再用碎石找平。

#### 4.2.7 土工织物滤层上有抛石时,应在土工织物表面上设置碎石或砾石保护层,保护层厚度宜为 $200 \, mm \sim 300 \, mm$ 。

#### 4.2.8 内河航道岸坡上的土工织物滤层,表面可采用干砌块石、浆砌块石或预制混凝土板等进行保护。

#### 4.2.9 岸坡上的土工织物滤层,应考虑沿岸坡滑动的可能性,必要时应采取措施;坡顶的土工织物应与上部结构搭接,搭接长度不应小于1000mm;坡趾的土工织物外伸保护长度不应小于2000mm。内河航道岸坡的土工织物滤层,坡顶应设置锚固措施;坡趾的土工织物外伸保护长度不应小于1000mm,并应采取防冲刷措施。

#### 4.2.10 岸坡土工织物滤层相邻铺设块水下施工搭接长度不应小于 $1000 \, mm$ ，干施工搭接长度不宜小于 $500 \, mm$ 。

#### 4.2.11 对设置在沉箱、空心块体、扶壁和圆筒等直立结构安装缝处的土工织物滤层应采取固定措施。

### 4.3 施工

#### 4.3.1 土工织物滤层施工前,应核对土工织物品种规格和质量检验状态。无纺复合土工织物作滤层铺设时,应使粗糙面与土体接触。

#### 4.3.2 直立墙安装缝处采用土工织物作滤层时,土工织物滤层材料的分块尺寸应考虑直4 滤 层。

<!-- 第 6 页 -->

立墙缝宽及误差因素。

#### 4.3.3 土工织物滤层铺设块的宽度不宜小于6m,长度应在设计坡长的基础上增加一定的富裕量。铺设块之间可采用搭接和缝接。设计要求缝接时,缝连线距离铺设块边缘不得小于50mm,缝连采用的尼龙线强度不得小于150N。

#### 4.3.4 土工织物滤层有破损或孔洞时,应及时用相同的土工织物进行修补,陆上宜采用缝接,水下可用搭接。

#### 4.3.5 土工织物滤层铺设应保持平顺和松紧适度，并应防止破损。

#### 4.3.6 土工织物滤层的基层表面应按设计要求进行整平,基层坡度应满足设计要求,坡趾淤泥应清除。

#### 4.3.7 土工织物滤层铺设后应及时进行保护层施工和上部回填。保护层应由坡脚向坡顶方向施工。

#### 4.3.8 基层和保护层材料的选用应保证滤层的保土性、透水性和防淤堵性,必要时应通过滤层试验选定。材料中不得含带尖锐棱角的颗粒,并应控制其中易造成淤堵的土粒含量。

#### 4.3.9 土工织物滤层施工允许偏差应符合表4.3.9 的规定。

表 4.3.9 土工织物滤层施工允许偏差

<table><tr><td>序号</td><td colspan="3">项目</td><td>允许偏差(mm)</td></tr><tr><td rowspan="4">1</td><td rowspan="4">平整度</td><td rowspan="2">抛石面</td><td>水下</td><td>200</td></tr><tr><td>陆上</td><td>100</td></tr><tr><td rowspan="2">抛砂砾石面</td><td>水下</td><td>150</td></tr><tr><td>陆上</td><td>100</td></tr><tr><td rowspan="2">2</td><td rowspan="2">搭接长度</td><td colspan="2">陆上施工</td><td>±L/10</td></tr><tr><td colspan="2">水下施工</td><td>±L/5</td></tr></table>

注：L 为设计搭接长度，mm.

<!-- 第 7 页 -->

## 5 加筋垫层

### 5.1 一般规定

#### 5.1.1 防波堤、护岸、堤坝和港口道路堆场等工程的软弱地基可采用土工合成材料加筋垫层。

#### 5.1.2 加筋垫层应选用抗拉强度高、延伸率低的土工合成材料。

#### 5.1.3 采用土工合成材料加筋垫层的工程,在施工过程中应合理安排施工工序和加荷速率。

### 5.2 设计

#### 5.2.1 土工合成材料加筋垫层设计应包括下列内容：

(1) 工程整体稳定验算；

(2) 土工合成材料抗拉强度计算；

(3) 土工合成材料锚固长度计算；

(4) 土工合成材料加筋垫层构造设计。

#### 5.2.2 采用土工合成材料加筋垫层工程的整体稳定验算可采用圆弧滑动面法或水平滑动面法。
#### 5.2.3 厚层软基的整体稳定性可采用圆弧滑动面法进行计算,见图 5.2.3,抗滑稳定安全系数可按下列公式进行计算:

$$K _ {\mathrm{CR}} = \frac {M _ {\mathrm{r}} + \Delta M _ {\mathrm{g}}}{M _ {\mathrm{o}}}\tag{5.2.3-1}$$

#### 5.2.3 厚层软基的整体稳定性可采用圆弧滑动面法进行计算,见图 5.2.3,抗滑稳定安全系数可按下列公式进行计算:

$$ K _ {\mathrm{CR}} = \frac {M _ {\mathrm{r}} + \Delta M _ {\mathrm{g}}}{M _ {\mathrm{o}}}\qquad{\color{white}(5.2.3-1)}M_{r} = R \sum_{i = 1}^{n} \left[ c_{i} L_{i} + (q_{i} b_{i} + W_{i}) \cos \alpha_{i} \tan \varphi_{i} \right]\qquad{\color{white}(5.2.3-2)}M_{0} = R \sum_{i = 1}^{n} (q_{i} b_{i} + W_{i}) \sin \alpha_{i}\qquad{\color{white}(5.2.3-3)}\Delta M\_\{\mathrm\{g\}\} = \eta\_\{\mathrm\{g\}\} R K\_\{\mathrm\{CR\}\} \left\{\sum\_\{i = 1\}\^\{k\} \left(q\_\{i\} b\_\{i\} + W\_\{i\}\right) \sin \alpha\_\{i\} - \frac\{1\}\{K\_\{\mathrm\{CR\}\}\} \sum\_\{i = 1\}\^\{k\} \left[ c\_\{i\} L\_\{i\} + \left(q\_\{i\} b\_\{i\} + W\_\{i\}\right) \cos \alpha\_\{i\} \tan \varphi\_\{i\} \right] \right\}\tag\{5.2.3-4\} $$

式中 $K_{CR}$ ——抗滑稳定安全系数, 取 1.1\~1.3;

$M_{r}$ ——不计加筋垫层的抗滑力矩 $(\mathrm{kN}\cdot\mathrm{m}/\mathrm{m})$ ;

$\Delta M_{g}$ ——加筋垫层产生的抗滑力矩(kN·m/m);

$M_{0}$ ——滑动力矩(kN·m/m);

$R$——滑弧半径(m);

$n$——土条总个数；

$c_{i}$ ——第i个土条滑动面上土的黏聚力(kPa);

$L_{i}$ ——第i个土条滑弧的弧长(m);

$q_{i}$ ——第i个土条上的附加荷载(kPa);

$b_{i}$ ——第i个土条的宽度(m);

$W_{i}$ ——第i个土条的重力(kN/m)，浸润线以下计算低水位以上滑动力矩计算时取土体饱和重度，抗滑力矩计算时取土体浮重度；

$\alpha_{i}$ ——第i个土条滑弧中点切线与水平线的夹角(°);

$\varphi_{i}$ ——第i个土条滑动面上土的内摩擦角(°);

$\eta_{g}$ ——经验系数,取0.5\~0.75;

$k$——以滑弧通过堤顶为起点至加筋垫层处的土条个数。

![](<images/JTST%20148%E2%80%942020%20%E6%B0%B4%E8%BF%90%E5%B7%A5%E7%A8%8B%E5%9C%9F%E5%B7%A5%E5%90%88%E6%88%90%E6%9D%90%E6%96%99%E5%BA%94%E7%94%A8%E6%8A%80%E6%9C%AF%E8%A7%84%E8%8C%83.assets/7a53e9000fb9f95a11bdb0190da3ecec5b16f5a2c49cf64bd34f56caf82e0f02.jpg>)  
图 5.2.3 圆弧滑动面法稳定验算图示

<!-- 第 8 页 -->

5 加筋垫层
O-滑弧圆心；q-土条上的附加荷载；R-滑弧半径；k-以滑弧通过堤顶为起点至加筋垫层处的土条个数

#### 5.2.4 薄层软基的整体稳定性可采用水平滑动面法计算,见图 5.2.4,抗滑稳定安全系数可按下式计算:

$$K _ {\mathrm{CR}} = \frac {P _ {\mathrm{p}} + F _ {\mathrm{b}} + T _ {\mathrm{a}}}{P _ {\mathrm{ag}} + P _ {\mathrm{as}}}\tag{5.2.4}$$

式中 $K_{CR}$ ——抗滑稳定安全系数, 取 1.1\~1.3;

$P_{n}$ ——被动土压力(kN/m);

$F_{b}$ ——软土层底部抗滑力(kN/m);

$T_{0}$ ——土工合成材料设计抗拉强度(kN/m);

$P_{ag}$ ——加筋垫层以上堤体主动土压力(kN/m);

$P_{as}$ ——软土层主动土压力(kN/m)；

![](<images/JTST%20148%E2%80%942020%20%E6%B0%B4%E8%BF%90%E5%B7%A5%E7%A8%8B%E5%9C%9F%E5%B7%A5%E5%90%88%E6%88%90%E6%9D%90%E6%96%99%E5%BA%94%E7%94%A8%E6%8A%80%E6%9C%AF%E8%A7%84%E8%8C%83.assets/8193ba4bb299d80181777f2ce49cc545891bb6d732803f3f650c26f223f816f5.jpg>)  
图 5.2.4 水平滑动稳定验算图示

<!-- 第 9 页 -->

$P_{sg}$ -加筋垫层以上堤体主动土压力； $T_{s}$ -土工合成材料设计抗拉强度； $P_{p}$ -被动土压力； $F_{h}$ -软土层底部抗滑力； $P_{ss}$ -软土层主动土压力

#### 5.2.5 土工合成材料的设计抗拉强度应满足下式要求：

$$T _ {\mathrm{o}} = \eta_ {\mathrm{g}} P _ {\mathrm{og}}\tag{5.2.5}$$

式中 $T_{0}$ ——土工合成材料的设计抗拉强度(kN/m);

$\eta_{g}$ ——经验系数,取0.75;

$P_{ag}$ ——土工合成材料以上堤体主动土压力(kN/m)；

#### 5.2.6 土工合成材料的极限抗拉强度应按下式确定：

$$ T _ {\mathrm{n}} = K _ {\mathrm{m}} T _ {\mathrm{o}}\qquad{\color{white}(5.2.6)}T _ {\mathrm{n}} = K _ {\mathrm{m}} T _ {\mathrm{o}}\qquad{\color{white}(5.2.6)} $$

式中 $T_{n}$ ——土工合成材料的极限抗拉强度(kN/m);

$K_{m}$ ——综合强度折减安全系数,宜取3,考虑长期作用及蠕变时,可取4,有经验时,可适当减小;

$T_{a}$ ——土工合成材料的设计抗拉强度(kN/m)；

#### 5.2.7 土工合成材料应埋入稳定滑动面后,其锚固长度应按下式计算:

$$L _ {\mathrm{p}} = \frac {K _ {\mathrm{sp}} T _ {\mathrm{o}}}{2 W _ {\mathrm{v}} \tan \varphi_ {\mathrm{sg}}}\tag{5.2.7}$$

式中 $L_{p}$ ——土工合成材料的锚固长度(m);

$K_{sp}$ ——土工合成材料抗拔安全系数,砂性土取1.5,黏性土取2.0;

$T_{0}$ ——土工合成材料设计抗拉强度(kN/m);

$W_{v}$ ——作用于土工合成材料表面上的垂直应力(kPa);

$\varphi_{sg}$ ——土工合成材料与填料的视摩擦角( $^{\circ}$ ),宜通过试验确定,无试验资料时可取填料内摩擦角的0.6倍\~0.8倍；

#### 5.2.8 在软土上敷设土工合成材料加筋垫层宜设置砂垫层,陆上施工砂垫层厚度不应小于200mm;水上施工砂垫层厚度不应小于500mm。砂垫层宜采用中粗砂,含泥量不宜大于5%。

#### 5.2.9 加筋垫层相邻土工合成材料铺设块之间采用搭接时,其搭接长度水下施工不应小于1000mm,陆上施工不宜小于500mm,土工格栅搭接长度不宜小于三个孔格并应扎紧。

### 5.3 施工

#### 5.3.1 土工合成材料加筋垫层铺设前,应对砂垫层进行整平。砂垫层顶面高差,水下施5 加筋垫层。

<!-- 第 10 页 -->

工不应大于150mm，陆上施工不应大于100mm。

#### 5.3.2 加筋垫层土工合成材料铺设块的宽度不宜小于8m,长度应在设计长度的基础上增加一定的富裕量,水下施工富裕量不宜小于1500mm,陆上施工富裕量不宜小于500mm。

#### 5.3.3 加筋垫层土工合成材料铺设块之间采用拼接时,拼接强度应经过测试且满足设计要求。

#### 5.3.4 加筋垫层土工合成材料应拉紧铺平,水下施工时应及时抛填压载材料,陆上施工时应及时覆盖。

#### 5.3.5 土工合成材料加筋垫层的上部抛填施工,应按先两侧后中间的顺序分层进行,分层厚度和加荷速率应满足设计要求。

#### 5.3.6 加筋采用双层或多层筋时,应在相邻两层筋间用粒料等予以间隔。

#### 5.3.7 土工合成材料加筋垫层的施工允许偏差应符合表5.3.7的规定。

表5.3.7 土工合成材料加筋垫层施工允许偏差

<table><tr><td>序号</td><td colspan="2">项目</td><td>允许偏差(mm)</td></tr><tr><td rowspan="2">1</td><td rowspan="2">搭接长度</td><td>水下</td><td>±L/5</td></tr><tr><td>陆上</td><td>±100</td></tr><tr><td rowspan="2">2</td><td rowspan="2">轴线偏移</td><td>水下</td><td>1500</td></tr><tr><td>陆上</td><td>500</td></tr></table>

注：L 为设计搭接长度，mm

<!-- 第 11 页 -->

## 6 防渗层

### 6.1 一般规定

#### 6.1.1 围堰等工程的防渗层可采用土工合成材料。

#### 6.1.2 土工合成材料用于防渗工程时,宜采用土工膜或复合土工膜;当承受较大拉力时,宜采用加筋复合土工膜。

#### 6.1.3 土工膜防渗层宜采用聚乙烯土工膜为防渗材料,并应符合现行国家标准《土工合成材料 聚乙烯土工膜》(GB/T 17643)的有关规定。

#### 6.1.4 采用其他种类土工膜作永久防渗结构时,其物理力学指标应满足抗渗结构设计要求,耐久性指标应优于聚乙烯土工膜。

### 6.2 设计

#### 6.2.1 土工膜防渗层宜用土工膜作为主要防渗材料,并根据需要设置膜下垫层和膜上保护层。无膜上保护层或膜上保护层较薄时,宜选用具有防老化性能的聚乙烯土工膜,并应符合下列规定。

6.2.1.1 基层含有带棱角的岩土颗粒或植物根茎时,宜在土工膜下铺设土工织物或设置垫层做保护层。
6.2.1.2 膜下垫层回填料的干密度不宜小于 $1400\mathrm{kg / m^3}$ ，且均匀误差不宜大于 $10\\%$ 。

#### 6.2.2 土工膜厚度不宜小于0.5mm。重要或要求严格的工程，土工膜应适当加厚。

#### 6.2.3 土工膜厚度应根据水、土压力作用下随结构位移和液胀产生变形叠加所需要的强度，并考虑环境因素作用下的耐久性要求，经试验确定。试验确定厚度时，拉应力和拉应变的安全系数可取4\~5。

#### 6.2.4 膜上保护层厚度应根据水流冲刷、日晒与冰冻作用和土工膜反压重量要求等因素综合确定。膜上保护层表面受波浪和水流作用时，表层块体重量应通过计算确定，膜上保护层的结构设计可参照现行行业标准《防波堤与护岸设计规范》(JTS 154)的有关规定执行，必要时应通过模型试验验证。

#### 6.2.5 膜上保护层的边坡坡度应满足膜下垫层与膜、膜与膜上保护层之间的稳定性要求,可按现行行业标准《水利水电工程土工合成材料应用技术规范》(SL/T 225)的有关规定执行。

#### 6.2.6 土工膜与周边结构物或地基之间的连接应根据结构材料、形状与作用水头采用沟槽嵌埋、混凝土嵌固或机械锚固等方式，并应符合下列规定。

6.2.6.1 采用沟槽嵌埋时,应先在土体中预挖嵌埋槽,土工膜边缘应延伸至嵌埋槽中,分层回填夯实予以埋压。土工膜边缘埋压宽度和深度应根据抗渗所需渗径长度和抗拔所需嵌固力综合确定，且不应小于1m。6 防渗层
6.2.6.2 采用混凝土嵌固时,土工膜边缘宜嵌固在混凝土中,或与嵌固在混凝土中的嵌固条连接,嵌固长度应符合设计要求。
6.2.6.3 采用机械锚固时,土工膜与结构物或基岩之间宜采用不锈扁钢或型钢和其他不锈钢锚固件及密封件进行锚固,外加密封胶和二次混凝土封闭。

<!-- 第 12 页 -->

#### 6.2.7 土工膜幅块之间,或土工膜与嵌固条之间的连接,应视材质选用焊接、黏结或硫化等方法,亦可参照生产商推荐的方法。连接强度和接缝的抗渗性能应通过试验检测,且不应低于母材性能指标。

#### 6.2.8 当膜下可能形成较高气压或水压时,应设置必要的排气排水减压系统。

### 6.3 施工

#### 6.3.1 膜下垫层表面应平整、密实且均匀, 表面阴、阳角应修圆, 修圆半径不应小于 $50 \mathrm{~cm}$ 。

#### 6.3.2 聚乙烯土工膜的铺设应按规定顺序和方向分区、分块进行,并应根据环境温度变化幅度预留温度变化引起的伸缩量。

#### 6.3.3 聚乙烯土工膜铺设完毕、未覆盖保护层前，应在膜的边角处压载固定。铺设及压载过程中土工膜应自然松弛，与膜下垫层贴实、无褶皱和悬空。特殊情况需要带褶皱铺设时，应做特殊处理。

#### 6.3.4 地下铅垂土工膜的铺设可采用泥浆护壁挖槽铺设法施工。

#### 6.3.5 铺膜过程中应随时检查膜的外观有无破损、麻点、孔眼等缺陷。发现缺陷或损伤，应及时用母材修补，修补范围应超出破损范围每边10cm\~20cm。

#### 6.3.6 聚乙烯土工膜现场焊接形式宜采用双焊缝搭焊。焊接时，基底表面应平整干燥，含水率不宜大于15%。

#### 6.3.7 聚乙烯土工膜焊接应根据现场施工条件选择合适的焊接设备,焊接温度、速度等主要焊接参数应通过现场焊接试验确定,气温变化较大时,焊接参数应随时调整。焊缝处聚乙烯土工膜应熔结为一个整体,不得出现虚焊、漏焊或超量焊。

#### 6.3.8 焊接质量应进行检测,合格后方可填筑膜上保护层。

#### 6.3.9 已焊接合格的聚乙烯土工膜应及时采取保护措施。

#### 6.3.10 土工膜铺设完成后应及时填筑膜上保护层。保护层的填筑速度应与铺膜速度相配合。

#### 6.3.11 膜上保护层材料中不得含有易造成土工膜破损的尖锐颗粒或杂物。铺设过程中宜铺放用以承载施工人员和工器具的木板。

<!-- 第 13 页 -->

## 7 排水通道

### 7.1 一般规定

#### 7.1.1 排水通道可分为横向排水通道和竖向排水通道。

#### 7.1.2 横向排水通道宜采用排水沟、带孔管等,也可采用土工织物;竖向排水通道宜采用塑料排水板。

#### 7.1.3 横向排水通道可用于软基处理中的水平向排水和边坡与道路的内部排水,竖向排水通道可用于软基处理中的竖向排水。

### 7.2 设计

#### 7.2.1 横向排水通道设计应包括下列内容：

(1) 水平通道的形式和材料；

(2) 水平通道的排水能力。

#### 7.2.2 横向排水通道的排水能力应按下式验算：

$$ q _ {c} \geqslant F _ {\mathrm{s}} q _ {r}\qquad{\color{white}(7.2.2)}q _ {c} \geqslant F _ {\mathrm{s}} q _ {r}\qquad{\color{white}(7.2.2)} $$

式中 $q_{c}$ —— 排水能力 ( $m^{3}/s$ );

$F_{s}$ ——安全系数,用排水沟、带孔管作为排水通道时可取2.0\~5.0,有清淤能力的排水管可取小值;用土工织物作为排水通道时可取3.0\~5.0,重要工程取大值; $q_{r}$ ——工程要求的最大排水量( $m^{3}/s$ )；

#### 7.2.3 以土工织物包裹透水粒料构成的排水沟的排水能力可按下式计算：

$$q _ {c} = k i A\tag{7.2.3}$$

式中 $q_{c}$ ——排水沟的排水能力( $m^{3}/s$ );

$k$——被包裹透水粒料的渗透系数(m/s);

$i$——排水沟的纵向坡度；

$A$——排水沟断面积 $\left(\mathrm{m}^{2}\right)$ ；

#### 7.2.4 外包无纺土工织物带孔管的排水能力应符合下列规定。

7.2.4.1 渗入管内的水量应按下列公式计算：

$$ q _ {e} = k _ {s} i \pi d _ {e f} L\qquad{\color{white}(7.2.4-1)}d_{\mathrm{ef}} = d \times \exp (- 2 a \pi)\qquad{\color{white}(7.2.4-2)} $$

式中 $q_{e}$ ——渗入管内的水量 $(m^{3}/s)$ ;

$k_{s}$ ——管周土的渗透系数(m/s);

i——沿管周围土的渗透坡降；

<!-- 第 14 页 -->

7 排水通道
$d_{ef}$ ——等效管径(m)，即包裹土工织物带孔管虚拟为管壁完全透水的排水管的等效直径；

$L$——管长度(m);

$d$——带孔管直径(m);

$a$——水流流入管内的阻力系数,可取0.1\~0.3,外包土工织物渗透系数大时取大值；

7.2.4.2 带孔管的排水能力应按下列公式计算：

$$
q_{c} = v A\qquad{\color{white}(7.2.4-3)}v = 198.2 R^{0.714} i^{0.572}\qquad{\color{white}(7.2.4-4)}v = 71 R^{2 / 3} i^{0.5}\qquad{\color{white}(7.2.4-5)}A = \pi d^{2} / 4\qquad{\color{white}(7.2.4-6)}R = d / 4\qquad{\color{white}(7.2.4-7)}
$$

式中 $q_{c}$ ——带孔管的排水能力( $m^{3}/s$ );

$v$——管中水流速度(m/s)，开孔的光滑塑料管管中水流速度按式(7.2.4-4)计算，波纹塑料管管中水流速度按式(7.2.4-5)计算；

$A$——管的断面面积 $(\mathrm{m}^{2})$ ;

$R$——水力半径(m);

$i$——水力梯度；

$d$——管直径(m)；

#### 7.2.5 土工织物作为排水材料时应满足第4.2节保土性、透水性和防淤堵性要求,其排水能力应按下式计算:

$$ q _ {c} = k _ {\mathrm{h}} \delta B\qquad{\color{white}(7.2.5)}q _ {c} = k _ {\mathrm{h}} \delta B\qquad{\color{white}(7.2.5)} $$

式中 $q_{c}$ ——土工织物的排水能力( $m^{3}/s$ );

$k_{h}$ ——土工织物的水平渗透系数(m/s);

$\delta$——土工织物在现场法向压力作用下的厚度(m);

$B$——排水断面宽度(m)；

#### 7.2.6 采用塑料排水板作为竖向排水通道,其设计应包括下列内容:

(1) 塑料排水板型号的选择；
(2)塑料排水板的布设；

(3)塑料排水板的施工质量要求。

#### 7.2.7 塑料排水板宜采用可测深型,其芯板材料宜选用原生料。塑料排水板的性能指标应满足设计要求,常用塑料排水板的型号及性能指标见现行行业标准《水运工程塑料排水板应用技术规程》(JTS 206)。
#### 7.2.8 塑料排水板的平面布置宜采用正方形或正三角形。
#### 7.2.9 塑料排水板的间距宜为 $0.7 \, m \sim 1.5 \, m$ ，应根据工期和固结度要求、地基土的固结特性、塑料排水板的种类、布置方式以及当地工程经验等确定。当缺乏经验时，可按下列公式进行估算：

<!-- 第 15 页 -->

$$ d = \left(\frac{6 . 5 C_{\mathrm{h}} t}{\ln \frac{d}{d_{\mathrm{w}}} \ln \frac{0 . 81}{1 - U_{\mathrm{rz}}}}\right)^{0.5}\qquad{\color{white}(7.2.9-1)}d_{w} = 2 \alpha_{2} (b + \delta) / \pi\qquad{\color{white}(7.2.9-2)} $$

式中 d ——相邻塑料排水板的中心间距(cm);

$C_{h}$ ——地基水平固结系数 $(\mathrm{cm}^{2}/\mathrm{s})$ ;

$t$——工程允许的固结时间(s);

$d_{w}$ ——塑料排水板的等效换算直径(cm);

$U_{rz}$ ——工程要求达到的应力固结度(%)；

$\alpha_{2}$ ——换算系数,无试验资料时可取0.75\~1.00;

$b$——塑料排水板的宽度(cm);

$\delta$——塑料排水板的厚度(cm)；

#### 7.2.10 塑料排水板宜穿透软土层。软土层深厚时，以稳定性控制的工程，打设深度应超过危险滑动面下3m；以沉降量控制的工程，打设深度应满足工程对地基残余沉降量的要求。地基沉降量和固结度的计算应按现行行业标准《水运工程地基设计规范》(JTS 147)的有关规定执行。

### 7.3 施工

#### 7.3.1 横向排水通道铺设面应平整,场地上的杂物应清理干净,表面有尖石或带棱角的尖锐硬物时宜设置保护层。

#### 7.3.2 土工织物铺设前加工的成品尺寸和形状应满足设计要求。

#### 7.3.3 土工织物铺设应符合下列规定。

7.3.3.1 铺放应平顺,松紧应适度,并应与土面贴紧。
7.3.3.2 损坏处应修补或更换。相邻片搭接长度不应小于 $300 \mathrm{~mm}$ , 可能发生位移处应缝接, 缝接强度应满足设计要求; 不平地、松软土和水下铺设搭接长度应适当增大; 水流处搭接部位上游片应压在下游片上。
7.3.3.3 坡面上铺设宜自下而上进行,在顶部和底部应予以固定;坡面上应设防滑钉,并应随铺随压重固定。
7.3.3.4 与岸坡和结构物连接处应结合良好。
7.3.3.5 铺设人员不应穿硬底鞋。

#### 7.3.4 外包无纺土工织物带孔管应按设计要求的间距进行铺设,有砂垫层时,带孔管宜布设在砂垫层厚度的中间位置,其交叉处宜采用二通、三通或四通连接。

#### 7.3.5 排水沟外周的透水粒料应包裹严密;土工织物的搭接长度不应小于0.5m,采用缝合连接时,其缝合处强度应满足设计要求。

#### 7.3.6 用于排水沟的透水粒料的含泥量应小于5%。

#### 7.3.7 塑料排水板打设设备应根据施工条件选择,振动敏感区段不宜采用振动式,极软地基上打设深度不超过5m的塑料排水板可采用裸打。7 排水通道

<!-- 第 16 页 -->

#### 7.3.8 塑料排水板打设宜采用套管式打设法,套管断面尺寸应满足打设垂直度、深度等对套管强度和刚度的要求,并应减少对地基土的扰动。

#### 7.3.9 水上打设塑料排水板宜采用定尺打设,每根塑料排水板的长度应有一定的富裕量。采用卷材连续打设时,可采用水下自动剪板装置剪断。

#### 7.3.10 施工过程中,严禁出现塑料排水板扭结、断裂和滤膜破损等现象。

#### 7.3.11 打入地基的塑料排水板宜为整板,需要接长时每根塑料排水板不得多于1个接头,且有接头的塑料排水板根数不应超过总打设根数的10%,相邻的塑料排水板不得在同深度处出现接头。

#### 7.3.12 塑料排水板接长时,芯板搭接长度不应小于200mm,且连接应牢固,滤膜应包裹完好并做好检查记录。

#### 7.3.13 打设时回带长度不得大于 $500 \mathrm{~mm}$ , 且回带的根数不宜大于总根数的 $5 \\%$ 。

#### 7.3.14 塑料排水板在横向排水垫层表面的外露长度不应小于200mm。

#### 7.3.15 陆上施工时,塑料排水板定位偏差应小于30mm,打设管靴与板位标记的偏差不应大于50mm;水上施工时打设船定位偏差不宜大于50mm,套管平面位置与打设船确定的板位偏差不应大于50mm,打设过程中应确保船位稳定。

#### 7.3.16 塑料排水板打设过程中套管的垂直度偏差不应大于 $1.5\\%$ 。

#### 7.3.17 打设过程中应逐根自检,不符合验收标准时应在邻近板位处补打。

#### 7.3.18 斜坡上打设塑料排水板宜适当偏向坡顶方向定位套管。

#### 7.3.19 无砂垫层时,竖向打设的塑料排水板和水平布设的排水管应通过缠绕或专用接头等方式直接连接。

<!-- 第 17 页 -->

## 8 加筋土岸壁

### 8.1 一般规定

#### 8.1.1 内河航道护岸和中小型码头岸壁可采用加筋土岸壁,其墙面坡度宜大于70°。

#### 8.1.2 加筋土岸壁应包括墙面、墙基础、筋材和墙体填土，并应符合下列规定。

8.1.2.1 墙面应根据筋材类型和具体工程要求确定,宜采用整体或模块拼装钢筋混凝土板等类型。
8.1.2.2 整体钢筋混凝土面板宜采用现浇混凝土基础,也可采用浆砌石条形基础。模块拼装的钢筋混凝土面板宜采用杯口形预制钢筋混凝土基础,安装面板后用细石混凝土灌注密实,使面板与基础成为整体。
8.1.2.3 加筋土岸壁应采用强度高、延伸率低、耐久性好的加筋材料,加筋材料宜采用土工格栅或土工带。
8.1.2.4 加筋土体填料应选择水稳定性好、易压实的洁净粗粒料，严禁采用腐殖土和生活垃圾。

#### 8.1.3 加筋土岸壁墙面板块安砌、加筋材料铺设和填料压实，应采用干地施工。

#### 8.1.4 对施工周期较长且可能遭受洪水冲刷的加筋土岸壁工程,在设计和施工中应考虑防洪度汛措施。

#### 8.1.5 加筋土岸壁工程应根据工程要求设置一定数量的观测点,定期进行施工期和使用期的沉降、位移和外观观测。

### 8.2 设计

#### 8.2.1 加筋土岸壁的断面形式应根据岸壁高度、地质条件和地形条件等因素选用矩形、倒梯形、梯形或锯齿形等。

#### 8.2.2 加筋土岸壁的构造应符合下列规定。

8.2.2.1 加筋土岸壁的基础宽度应大于墙面板块厚度且不应小于500mm,基础厚度不应小于400mm,埋深应满足冲刷要求。
8.2.2.2 墙面板块混凝土的强度等级不应低于 C25。
8.2.2.3 预制混凝土板墙面板块的长度宜为 $800 \, mm \sim 2000 \, mm$ ，宽度宜为 $500 \, mm \sim 600 \, mm$ ，厚度应按结构受力情况计算确定，且不宜小于 $200 \, mm$ 。
8.2.2.4 墙面板块背水面预设的穿筋孔位置在水平方向宜相互错开。
8.2.2.5 加筋材料采用土工格栅时,土工格栅与墙面板块应可靠连接,可采用预埋土工格栅连接段或特制嵌固板块等连接方式。8 加筋土岸壁
8.2.2.6 墙面板块安砌应上下错缝,上下相邻板块宜采用企口连接,也可采用平口插销连接。
8.2.2.7 加筋土岸壁应根据地基条件设置垂直沉降通缝,缝宽宜为 $20 \, mm \sim 30 \, mm$ , 缝间距宜为 $15 \, m \sim 20 \, m$ , 岩石地基缝间距可适当加大。
8.2.2.8 加筋土岸壁应设置排水缝,排水缝的纵向间距宜为 $4 \mathrm{~m} \sim 6 \mathrm{~m}$ 。排水缝处应设置土工织物滤层,滤层的碎石或砾石层厚度不应小于 $300 \mathrm{~mm}$ 。

<!-- 第 18 页 -->

#### 8.2.3 加筋土岸壁设计应包括下列内容：

(1) 外部稳定性验算采用极限平衡法, 包括基底及变截面处的抗滑稳定计算、抗倾稳定计算、地基承载力计算、整体稳定计算;

(2) 内部稳定性验算, 包括加筋材料的抗拉强度计算和抗拔稳定性计算;

(3) 沉降量计算；

(4) 墙面板块构件计算。

#### 8.2.4 外部稳定性验算和沉降量计算应符合下列规定。

8.2.4.1 可按现行行业标准《码头结构设计规范》(JTS 167)和《水运工程地基设计规范》(JTS 147)的有关规定执行,计算时可将加筋体视作重力式刚性墙。
8.2.4.2 地基承载力计算时,地基计算应力不应出现负值。
8.2.4.3 剩余水压力应根据加筋土岸壁的地下水情况、加筋土体前后水位的变化速率、加筋土的渗透能力、加筋土结构的排水构造设计等计算。剩余水压力计算可参考现行行业标准《码头结构设计规范》(JTS 167)的有关规定。

#### 8.2.5 加筋材料抗拉强度计算应符合下列规定。

8.2.5.1 加筋材料抗拉强度计算的荷载可按水运工程现行有关标准规定的标准值取值。
8.2.5.2 每层加筋材料均应进行计算,第 i 层单位墙长加筋材料承受的水平拉力可按下列公式计算:

$$ T _ {i} = \left[ \left(\sigma_ {\mathrm{vi}} + \sum \Delta \sigma_ {\mathrm{vi}}\right) K _ {i} + \Delta \sigma_ {\mathrm{hi}} \right] s _ {\mathrm{vi}} / A _ {\mathrm{r}}\qquad{\color{white}(8.2.5-1)}K_{i} = K_{0} \left(1 - \frac{h_{i}}{6}\right) + K_{a} \frac{h_{i}}{6} \qquad (h_{i} \leqslant 6 \mathrm{m} \text{ 时})\qquad{\color{white}(8.2.5-2)}K_{i} = K_{o} \qquad (h_{i} > 6 \mathrm{m} \text{ 时})\qquad{\color{white}(8.2.5-3)}A_{r} = 1 / s_{\mathrm{hi}}\qquad{\color{white}(8.2.5-4)}K_{0} = 1 - \sin \varphi^{\prime}\qquad{\color{white}(8.2.5-5)}K_{a} = \tan^{2} \left(45^{\circ} - \frac{\varphi}{2}\right)\qquad{\color{white}(8.2.5-6)} $$

式中 $T_{i}$ ——第 i 层单位墙长加筋材料承受的水平拉力(kN/m);

$\sigma_{vi}$ ——验算层筋材所受土的垂直自重压力(kPa);

$\Sigma\Delta\sigma_{vi}$ ——荷载引起的垂直附加压力(kPa);

$K_{i}$ ——土压力系数(图8.2.5);

$\Delta\sigma_{hi}$ ——水平附加荷载(kPa);

$s_{vi}$ ——筋材垂直间距(m);

$A_{r}$ ——筋材面积覆盖率,对于筋材满铺的情况取1;

$K_{0}$ ——静止土压力系数；

$h_{i}$ ——墙顶至第i层加筋材料的距离(m);

$K_{0}$ ——主动土压力系数；

$s_{hi}$ ——筋材水平间距(m);

$\varphi^{\prime}$ ——加筋体填料的有效内摩擦角(°);

$\varphi$ ——加筋体填料的内摩擦角( $^{\circ}$ )；

![](<images/JTST%20148%E2%80%942020%20%E6%B0%B4%E8%BF%90%E5%B7%A5%E7%A8%8B%E5%9C%9F%E5%B7%A5%E5%90%88%E6%88%90%E6%9D%90%E6%96%99%E5%BA%94%E7%94%A8%E6%8A%80%E6%9C%AF%E8%A7%84%E8%8C%83.assets/0246c32550d40ec9da7986957dd9c42fb851a1183f93275e4ccad8b635f2a4d8.jpg>)  
图 8.2.5 土压力系数 K 沿深度 $h_{ij}$ 分布示意图

$K_{i}$ -静止土压力系数； $K_{j}$ -土压力系数； $K_{k}$ -主动土压力系数

<!-- 第 19 页 -->

8.2.5.3 加筋材料强度应满足下式要求：

$$T _ {i} = T _ {d}\tag{8.2.5-7}$$

式中 $T_{i}$ ——加筋材料强度(kN/m);

$T_{d}$ ——加筋材料的允许抗拉强度(kN/m)；

8.2.5.4 加筋材料的允许抗拉强度应按下式确定：

$$T _ {\mathrm{d}} = \frac {T _ {\mathrm{Cm}}}{K _ {\mathrm{m}}} \leqslant T _ {\mathrm{e}}\tag{8.2.5-8}$$

式中 $T_{d}$ ——加筋材料的允许抗拉强度(kN/m);

$T_{Cu}$ ——加筋材料的极限抗拉强度(kN/m);

$K_{m}$ ——综合强度折减安全系数,土工格栅宜取3,当考虑长期作用及蠕变时,可取4,当有经验时,可适当减小;土工带宜取4\~5;

$T_{e}$ ——加筋材料在设计应变时的长期抗拉强度,土工格栅取延伸率为2%时的抗拉强度,土工带取延伸率为1.5%\~2%时的抗拉强度；

8.2.5.5 加筋土体一个结点所需土工带的根数可按下式计算：

$$n _ {\mathrm{ik}} = \frac {T _ {\mathrm{i}}}{T _ {\mathrm{d}}}\tag{8.2.5-9}$$

式中 $n_{ik}$ ——第 i 层一个结点土工带的根数；

$T_{i}$ ——第i层一个结点土工带所受拉力(kN);

$T_{d}$ ——土工带的允许抗拉强度(kN)；

#### 8.2.6 加筋材料抗拔稳定性计算应符合下列规定。

8.2.6.1 抗拔稳定性可采用简化破裂面进行计算,见图 8.2.6。
<img src="images/JTST%20148%E2%80%942020%20%E6%B0%B4%E8%BF%90%E5%B7%A5%E7%A8%8B%E5%9C%9F%E5%B7%A5%E5%90%88%E6%88%90%E6%9D%90%E6%96%99%E5%BA%94%E7%94%A8%E6%8A%80%E6%9C%AF%E8%A7%84%E8%8C%83.assets/214bafc61840e7bfc459f9eb54170d37e79ebd5835d44ef9e3ccd5925f78aba0.jpg" title="" alt="" data-align="center">

图 8.2.6 简化破裂面示意图

<!-- 第 20 页 -->

8 加筋土岸壁
H-加筋土体的高度； $H_{1}$ -破裂面垂直段高度； $\varphi$ -加筋体填料的内摩擦角； $L_{\omega}$ -第i层加筋材料的主动区内的长度； $h_{z}$ -墙顶至第i层土工格栅的距离

8.2.6.2 土工带的锚固长度可按式(8.2.6-1)确定,且不应小于2000mm。

$$L _ {\mathrm{pi}} = K _ {\mathrm{sp}} \frac {T _ {\mathrm{si}}}{2 n _ {\mathrm{i}} b \gamma h _ {\mathrm{i}} \tan \varphi_ {\mathrm{sg}}}\tag{8.2.6-1}$$

式中 $L_{pi}$ ——第 i 层土工带的锚固长度(m);

$K_{sp}$ ——土工带抗拔安全系数,宜取2;

$T_{si}$ ——第i层一个结点土工带所受拉力(kN);

$n_{i}$ ——一个结点所需土工带根数的设计采用值, $n_{i}\geqslant n_{ik}$ 且不小于2根;

$b$——单根土工带的宽度(m);

$\gamma$ ——土的重度 $(\mathrm{kN}/\mathrm{m}^{3})$ ;

$h_{i}$ ——墙顶至第i层土工带结点的距离(m);

$\varphi_{sg}$ ——土工带与填料的视摩擦角( $^{\circ}$ ),宜通过试验确定,当无试验资料时可取填料内摩擦角的0.6倍\~0.8倍；

8.2.6.3 土工格栅的锚固长度可按下式确定：

$$L _ {\mathrm{pi}} = K _ {\mathrm{gp}} \frac {T _ {\mathrm{gi}}}{2 \gamma h _ {i} \tan \varphi_ {\mathrm{sg}}}\tag{8.2.6-2}$$

式中 $L_{pi}$ ——第 i 层土工格栅的锚固长度(m);

$K_{gn}$ ——土工格栅抗拔安全系数,宜取2;

$T_{gi}$ ——第i层土工格栅每延米所受拉力(kN/m);

$\gamma$——土的重度 $(\mathrm{kN}/\mathrm{m}^{3})$ ;

$h_{i}$ ——墙顶至第i层土工格栅的距离(m);

<!-- 第 21 页 -->

$\varphi_{sg}$ ——土工格栅与填料的视摩擦角(°)，宜通过试验确定；

8.2.6.4 加筋材料的设计长度可按式(8.2.6-3)确定,并应满足稳定要求,且不应小于3000mm。

$$L _ {i} = L _ {\mathrm{ai}} + L _ {\mathrm{pi}}\tag{8.2.6-3}$$

式中 $L_{i}$ ——第 i 层加筋材料的设计长度(m);

$L_{ai}$ ——第i层加筋材料的主动区内的长度(m)(图8.2.6)，当 $h_{i}\leqslant H_{1}$ 时， $L_{ai}=0.3H$ ；当 $h_{i}>H_{1}$ 时， $L_{ai}=(H-h_{i})\tan\left(45^{\circ}-\frac{\varphi}{2}\right)$ ，其中 $h_{i}$ 为墙顶至第i层加筋材料的距离(m)； $H_{1}$ 为破裂面垂直段高度(m)， $H_{1}=H-0.3H\tan\left(45^{\circ}+\frac{\varphi}{2}\right)$ ；H为加筋土体的高度(m)； $\varphi$ 为加筋体填料的内摩擦角( $^{\circ}$ )；

$L_{ni}$ ——第i层加筋材料的锚固长度(m)；

#### 8.2.7 墙面板块构件计算,可假定每个板块单独受力,按点支承板块进行计算。船舶挤靠力对墙面板块的作用,可假定墙面板块为弹性地基上的板块进行计算。

#### 8.2.8 当有系统需求时,加筋土岸壁上的系统设施应单独设置。

### 8.3 施工

#### 8.3.1 加筋材料的储存时间最长不得超过6个月。

#### 8.3.2 加筋土岸壁的地基基础施工应符合下列规定。

8.3.2.1 基底应按设计要求开挖、压实、整平,压实、整平的范围应在设计尺寸的基础上各边加宽 $300 \, mm$ 。
8.3.2.2 当岩面纵向高差较大时,基底应开挖成阶梯形,每一台阶的长度不宜小于3000mm。
8.3.2.3 水下基础施工应按现行行业标准《码头结构施工规范》(JTS 215)的有关规定执行。

#### 8.3.3 墙面板块的安砌应符合下列规定。

8.3.3.1 第一层墙面板块的安砌应准确定位。每层板块宜从沉降缝处开始，向两边安砌。
8.3.3.2 采用企口连接的墙面板块,一次宜安砌一层。采用平口插销连接的墙面板块,一次安砌层数不宜超过两层。
8.3.3.3 墙面板块的安砌缝宽不宜大于10mm。除排水缝外的砌缝应坐满砂浆，砂浆强度不应低于M10，有抗冻要求时不应低于M20。
8.3.3.4 墙面板块安砌严禁外倾,内倾坡度宜为1/100。

#### 8.3.4 加筋材料铺设应符合下列规定。

8.3.4.1 土工带应呈扇形辐射状水平铺设,并应均匀分布,距墙面板块的加筋带长度1/3以后不得重叠。
8.3.4.2 土工带应平铺和拉紧,不得卷曲和扭结。土工带拉紧定位后,应立即填铺8 加筋土岸壁
填料。

<!-- 第 22 页 -->

8.3.4.3 岸壁内转角处交叉的加筋材料间应用填料上下隔开,填料厚度宜大于50mm。
8.3.4.4 土工格栅应垂直于岸壁前沿线平铺、拉紧，并应立即填铺填料。

#### 8.3.5 加筋体的回填及压实应符合下列规定。

8.3.5.1 填料的种类及颗粒粒径应满足设计要求。填料中不应含有尖锐棱角等有损于加筋材料的材料。填料的最大粒径不应大于填料压实分层厚度的 2/3，且不应大于 150mm。必要时可设置加筋材料保护层。
8.3.5.2 填料必须分层回填及碾压，分层厚度宜为 $200 \, mm \sim 300 \, mm$ 。
8.3.5.3 当采用机械卸料或摊铺时,加筋材料的填料覆盖厚度不应小于200mm。施工机械严禁在未覆盖填料的加筋材料上行驶。
8.3.5.4 墙面板块后 800mm 范围内的回填,应进行人工摊铺,并宜采用轻型机械压实。
8.3.5.5 加筋土填料的压实度应满足表8.3.5的要求。

#### 8.3.5 加筋体填料压实度

<table><tr><td>压实范围</td><td>压实度</td></tr><tr><td>距面板0.8m以外</td><td>≥93%</td></tr><tr><td>距面板0.8m及以内</td><td>≥90%</td></tr></table>

#### 8.3.6 加筋土岸壁排水缝滤层的施工应符合下列规定。

8.3.6.1 排水缝滤层的土工织物应自下而上贴墙铺设。
8.3.6.2 排水缝滤层的碎石层、砂砾层和排水盲沟应与回填协调施工，并应灌水振捣密实。

<!-- 第 23 页 -->

## 9 护坡

### 9.1 一般规定

#### 9.1.1 护岸、堤坝和内河航道整治等工程应根据地质、水文、施工、安全、经济等条件综合比选确定护坡材料；护坡可采用模袋混凝土、土工网垫、土工格栅、土工格室或与其他材料组合形式。

#### 9.1.2 在护坡设计和施工中,应考虑护坡的整体稳定、细部构造和边界处理等。

#### 9.1.3 采用生态护坡,草种应根据当地气温、降水和土质条件等选择,必要时应进行试种;应选择土质适应性强、环境适应性强、根系发达、生长快的草种。

### 9.2 设计

#### 9.2.1 护坡设计应考虑土工合成材料的耐久性。必要时应对土工合成材料做紫外线照射试验。

#### 9.2.2 模袋混凝土护坡设计应符合下列规定。

9.2.2.1 坡顶宜采用浆砌块石保护或填土覆盖。有地面径流的坡顶，应设置截水沟或其他防止地表水侵蚀模袋下部基土的措施。
9.2.2.2 斜坡式护岸模袋混凝土的坡底和坡趾应设置压脚棱体或护脚块体,有冲刷的岸坡应采取护底等防冲措施。
9.2.2.3 模袋混凝土护坡宜设置埋入侧翼模袋混凝土的沟槽。
9.2.2.4 模袋混凝土接缝处的底部应设置土工织物滤层,模袋混凝土与土工织物滤层的搭接长度不应小于500mm。
9.2.2.5 模袋宜选用有纺土工织物。充填混凝土时模袋混凝土厚度不宜小于 $150 \mathrm{~mm}$ , 混凝土的强度等级不宜低于 C20; 充填砂浆时模袋混凝土厚度不宜小于 $100 \mathrm{~mm}$ , 砂浆的强度等级不宜低于 M15。

#### 9.2.3 模袋混凝土护坡设计计算应包括下列内容：

(1) 岸坡整体稳定验算；

(2) 模袋类型及充填厚度确定；

(3)抗滑稳定验算；

(4) 排渗设计。

#### 9.2.4 岸坡整体稳定验算可按现行行业标准《水运工程地基设计规范》(JTS 147)的有关规定执行,验算时可不考虑模袋混凝土的抗滑作用。

#### 9.2.5 模袋类型及充填厚度应根据工程要求、土质、地形、水文、波浪和施工条件等条件确定,可参照表9.2.5初步选用。模袋混凝土厚度应进行抗浮和抗冰推移稳定验算。

表 9.2.5 模袋类型及充填厚度

<table><tr><td>模袋类型</td><td>充填厚度(mm)</td><td>适用范围</td></tr><tr><td rowspan="2">充填混凝土</td><td>150~250</td><td>内河护岸和堤坝的护坡</td></tr><tr><td>300~700</td><td>沿海护岸和堤坝的护坡</td></tr><tr><td>充填砂浆</td><td>100~150</td><td>内河航道整治工程的护坡</td></tr></table>

#### 9.2.6 模袋混凝土护坡应进行沿坡向抗滑稳定验算,抗滑安全系数可按式(9.2.6)计算:

$$F _ {\mathrm{s}} = \frac {L _ {3} + L _ {2} \cos \alpha}{L _ {2} \sin \alpha} \cdot f _ {\mathrm{cs}}\tag{9.2.6}$$

式中 $F_{s}$ ——安全系数,应大于1.5;

$L_{2}$ 、 $L_{3}$ ——模袋长度(m)，见图9.2.6；

$\alpha$——坡角(°);

$f_{cs}$ ——模袋与坡面间界面摩擦系数,无实测资料时,可取0.5；

![](<images/JTST%20148%E2%80%942020%20%E6%B0%B4%E8%BF%90%E5%B7%A5%E7%A8%8B%E5%9C%9F%E5%B7%A5%E5%90%88%E6%88%90%E6%9D%90%E6%96%99%E5%BA%94%E7%94%A8%E6%8A%80%E6%9C%AF%E8%A7%84%E8%8C%83.assets/e6881d7ed2abe9d059a4c867d4794f7e3921275f8530f33374b6797543ae70dd.jpg>)  
图 9.2.6 抗滑稳定分析示意图

<!-- 第 24 页 -->

9 护坡
$L_{1}$ -坡顶处模袋长度； $W_{1}$ -坡顶处模袋重量； $L_{2}$ -坡面上模袋长度； $W_{2}$ -坡面上模袋重量；T-坡面上模袋重量沿坡面方向的分量；N-坡面上模袋重量沿垂直坡面方向的分量； $\alpha$ -坡角； $L_{3}$ -坡脚处模袋长度； $W_{3}$ -坡脚处模袋重量

#### 9.2.7 模袋混凝土护坡应根据坡面渗流量采取排水措施、确定滤层类型和模袋滤水点分布数量及布置方式。当选用无滤水点模袋混凝土时，应设置渗水滤管。顺坡轴方向1m所需排水孔数量n可按式(9.2.7)估算：

$$n = F _ {\mathrm{s}} \cdot \frac {\Delta q}{k J a}\tag{9.2.7}$$

式中 n —— 顺坡轴方向 1 m 所需排水孔数量；

$F_{s}$ ——安全系数,可取1.5;

$\Delta q$ ——顺坡轴方向 1m 所需的排水量 $(m^{3}/s)$ ;

$k$——渗水孔处滤层渗透系数(m/s);

$J$——渗水处水力梯度；

$a$——一个排水孔的面积 $\left(\mathrm{m}^{2}\right)$ ；

#### 9.2.8 采用土工网垫植被护坡时,应进行可行性分析,并应确定植被网护坡范围、草种类型等。

#### 9.2.9 土工网垫在坡顶、坡趾和坡中间应予固定。

#### 9.2.10 土工格栅生态护坡可用于坡率不大于 $1:0.75$ 的土质边坡和强风化岩质边坡，其结构形式如图9.2.10所示。

![](<images/JTST%20148%E2%80%942020%20%E6%B0%B4%E8%BF%90%E5%B7%A5%E7%A8%8B%E5%9C%9F%E5%B7%A5%E5%90%88%E6%88%90%E6%9D%90%E6%96%99%E5%BA%94%E7%94%A8%E6%8A%80%E6%9C%AF%E8%A7%84%E8%8C%83.assets/33aa18ada6d6fcf2e83e7db8afcff1f4957dca31ddc7c76bc05eaa5f25af6252.jpg>)图 9.2.10 土工格栅生态护坡结构形式示意图

<!-- 第 25 页 -->

#### 9.2.11 土工格栅在坡上、下两端应各外伸不少于30cm，并用U形钉交错固定。搭接长度应大于10cm，搭接部分可用尼龙绳或镀锌细铁丝连接，并用U形钉固定，也可用连接棒连接。

#### 9.2.12 坡率为 1:0.2\~1:1.0 的强风化和中等风化、节理裂隙发育、碎裂结构的岩质边坡, 可用土工格栅喷射混凝土护坡, 其结构形式如图9.2.12 所示。

![](<images/JTST%20148%E2%80%942020%20%E6%B0%B4%E8%BF%90%E5%B7%A5%E7%A8%8B%E5%9C%9F%E5%B7%A5%E5%90%88%E6%88%90%E6%9D%90%E6%96%99%E5%BA%94%E7%94%A8%E6%8A%80%E6%9C%AF%E8%A7%84%E8%8C%83.assets/5b9015673ec30d618aede20e6dd7f7540e4a50b3de022a8568e8273287f41e4a.jpg>)(a)

![](<images/JTST%20148%E2%80%942020%20%E6%B0%B4%E8%BF%90%E5%B7%A5%E7%A8%8B%E5%9C%9F%E5%B7%A5%E5%90%88%E6%88%90%E6%9D%90%E6%96%99%E5%BA%94%E7%94%A8%E6%8A%80%E6%9C%AF%E8%A7%84%E8%8C%83.assets/16eba13362b9ca4c1d564052b5b675af2322821fbe7dc45204661a2ba483bbe2.jpg>)  
(b)  
图 9.2.12 土工格栅喷射混凝土护坡结构形式(尺寸单位:cm)

(a) 平面布置图；(b) 断面布置图

#### 9.2.13 土工格栅喷射混凝土护坡时,纵向每隔15m应设置5cm宽伸缩缝,缝内填塞沥青麻筋或泡沫板,并应在坡面混凝土护层内设置泄水孔。9 护坡

<!-- 第 26 页 -->

#### 9.2.14 土工格栅喷射混凝土护坡的喷射混凝土厚度、强度应符合现行行业标准《公路土工合成材料应用技术规范》(JTG/T D32)中的有关规定。

#### 9.2.15 土工格室用于护坡时,可采用侧壁带孔的土工格室。格室应用扦钉等固定,并验算边坡稳定。

#### 9.2.16 采用其他类型的土工合成材料或组合材料进行护坡时,抗拉强度、抗紫外线、整体稳定性应符合国家现行标准《土工合成材料应用技术规范》(GB/T 50290)等标准的有关规定。

### 9.3 施工

#### 9.3.1 模袋混凝土施工应符合下列规定。

9.3.1.1 模袋混凝土的模袋加工尺寸应根据设计要求和现场地形等确定,并应预留收缩量,收缩量宜通过试验确定。
9.3.1.2 模袋混凝土护坡前应对坡面进行处理。坡面平整度偏差水下不应大于150mm，陆上不应大于100mm。
9.3.1.3 模袋混凝土护坡施工时应考虑内外水头差的影响。
9.3.1.4 模袋铺设前应设置定位桩及拉紧装置。
9.3.1.5 模袋铺设时应随铺随压。
9.3.1.6 模袋铺设后应拉紧上缘固定绳索,并应及时充填混凝土或砂浆。
9.3.1.7 模袋混凝土充填料的制备除应符合现行行业标准《水运工程混凝土施工规范》(JTS 202)的有关规定外,尚应符合下列规定:(1) 粗骨料的最大粒径符合表 9.3.1-1 的规定；
表 9.3.1-1 混凝土粗骨料最大粒径

<table><tr><td>模袋混凝土厚度(mm)</td><td>骨料最大粒径(mm)</td></tr><tr><td>150~250</td><td>≤20</td></tr><tr><td>≥250</td><td>≤40</td></tr></table>

(2) 混凝土塌落度不小于 $200 \, mm$ 。

9.3.1.8 模袋混凝土的充填应符合下列规定：(1)陆上部分的模袋充填前要保持润湿；
(2) 模袋充填从相邻已充填的模袋混凝土块处开始, 由下而上依次进行;

(3) 模袋充填时, 泵管与充填口要扎牢; 泵管垂直插入充填口内时, 在泵管口设置减冲挡板; 充填过程中及时调整模袋上缘张紧装置;

(4) 模袋充填速度为 $10 \mathrm{~m}^{3} / \mathrm{h} \sim 15 \mathrm{~m}^{3} / \mathrm{h}$ , 充填压力为 $0.2 \mathrm{MPa} \sim 0.3 \mathrm{MPa}$ ;

(5)每一充填口的充填要连续并充填饱满。

9.3.1.9 模袋铺设和充填宜按先上游后下游、先深水后浅水、先标准断面后异形断面的次序进行。
9.3.1.10 铺设模袋时,宜预留一定富裕量,充填后的模袋混凝土应相互挤严。
9.3.1.11 模袋混凝土充填完成后,应及时清理模袋表面和滤点孔内的灰渣,并进行养护。
9.3.1.12 充填后的模袋混凝土坡脚应及时进行沟槽回填覆盖和压脚棱体施工。
9.3.1.13 模袋混凝土护坡施工的允许偏差应符合表 9.3.1-2 的规定。表 9.3.1-2 模袋混凝土护坡施工允许偏差

<table><tr><td>序号</td><td>项目</td><td>允许偏差(mm)</td></tr><tr><td>1</td><td>模袋混凝土厚度</td><td>+8% h-5% h</td></tr><tr><td>2</td><td>相邻块缝宽</td><td>30</td></tr><tr><td>3</td><td>表面平整度</td><td>100</td></tr></table>

注：h 为模袋混凝土厚度，mm.

<!-- 第 27 页 -->

#### 9.3.2 采用土工网垫或土工格栅进行生态护坡施工应符合下列规定。

9.3.2.1 铺设土工合成材料前应整平坡面。
9.3.2.2 土工格栅铺设时应平顺并紧贴坡面，并用锚钉固定于坡面上。
9.3.2.3 土工格栅应沿坡面自上而下铺设,坡顶应加强锚固;坡顶、坡脚平铺包边宽度宜为0.5m\~1.0m,并应夯填加固,锚杆外露坡面部分应进行防锈处理。
9.3.2.4 土工格栅喷射混凝土护坡的施工工艺应符合国家现行标准《岩土锚杆与喷射混凝土支护工程技术规范》(GB 50086)中挂钢筋网喷射混凝土护坡的有关规定。
9.3.2.5 施工时机的选择,应避开高温、大雨或寒冷等不利因素。

#### 9.3.3 采用其他类型土工材料或组合时,应避免长时间暴晒,并做好材料间的相互联系。10 充填袋筑堤

<!-- 第 28 页 -->

## 10 充填袋筑堤

### 10.1 一般规定

#### 10.1.1 围堤、防波堤、护岸和航道整治等工程可采用充填袋筑堤。

#### 10.1.2 充填袋应根据工程要求和施工条件选用透水性和保土性好、具有较强抗老化性能的有纺土工织物或复合土工织物。

#### 10.1.3 充填袋的充填料宜采用排水性能较好的砂性土。有经验的地区，也可采用含水率较低的粉土、黏土、淤泥与水泥拌和的固化土装袋筑堤。施工期受较大波浪作用的充填袋体宜采用较低延伸率的机织布或复合机织布。

#### 10.1.4 充填袋筑堤施工中应对充填袋及时覆盖。

#### 10.1.5 对风浪大、水流冲刷严重的工程，施工期和使用期应采取防护措施。

### 10.2 设计

#### 10.2.1 充填袋筑堤应根据工程要求和水文地质条件等选用双棱体、单棱体或全棱体等断面形式, 见图 10.2.1。堤身高度小于 $4 \mathrm{~m}$ 时, 宜采用全棱体断面形式; 堤身高度大于 $4 \mathrm{~m}$ 时, 宜采用双棱体断面形式。吹填造陆的工程宜采用单棱体断面形式。

![](<images/JTST%20148%E2%80%942020%20%E6%B0%B4%E8%BF%90%E5%B7%A5%E7%A8%8B%E5%9C%9F%E5%B7%A5%E5%90%88%E6%88%90%E6%9D%90%E6%96%99%E5%BA%94%E7%94%A8%E6%8A%80%E6%9C%AF%E8%A7%84%E8%8C%83.assets/351483223d3c53d7f6a7cfaf9d86a2c4d968cffeb055b01eb1e0c4abefd0468e.jpg>)(a)

![](<images/JTST%20148%E2%80%942020%20%E6%B0%B4%E8%BF%90%E5%B7%A5%E7%A8%8B%E5%9C%9F%E5%B7%A5%E5%90%88%E6%88%90%E6%9D%90%E6%96%99%E5%BA%94%E7%94%A8%E6%8A%80%E6%9C%AF%E8%A7%84%E8%8C%83.assets/6de1989e7fb25dd0ead7f54fe0bff86e3b4a18dfedbbeee12b2d85a4aef94224.jpg>)  
(b)  图 10.2.1

![](<images/JTST%20148%E2%80%942020%20%E6%B0%B4%E8%BF%90%E5%B7%A5%E7%A8%8B%E5%9C%9F%E5%B7%A5%E5%90%88%E6%88%90%E6%9D%90%E6%96%99%E5%BA%94%E7%94%A8%E6%8A%80%E6%9C%AF%E8%A7%84%E8%8C%83.assets/dd8e946e49a99521cc767db2a4b2ddb6074947e5bbe751273303ffb394b9531e.jpg>)  
图 10.2.1 充填袋筑堤断面形式示意图

(a) 双棱体堤断面；(b) 单棱体堤断面；(c) 全棱体堤断面  
1-充填袋；2-软体排；3-充填土；4-吹填砂

<!-- 第 29 页 -->

#### 10.2.2 充填袋筑堤的断面尺寸应根据堤身稳定、材料特性和使用要求通过计算分析确定。外坡坡度宜取 $1:1.5 \sim 1:3.0$ ，内坡坡度宜取 $1:1.0 \sim 1:2.0$ ，防浪要求低、地基条件好、护面施工方便的可取较陡的坡度，反之，宜取较缓的坡度。

#### 10.2.3 充填袋棱体的构造应符合下列规定。

10.2.3.1 堤身采用全棱体时,充填袋棱体的顶高程、顶宽可根据堤身断面尺度和结构层设置情况确定。
10.2.3.2 堤身下部采用双棱体时,内外棱体的顶高程不宜低于施工水位。堤心砂无法及时覆盖保护时,外棱体的顶高程不宜低于大潮平均高潮位。
10.2.3.3 采用充填袋棱体进行围区合拢时,外棱体的顶高程应高出设计高水位0.5m以上,内棱体的顶高程不应低于平均潮位。
10.2.3.4 结合围区吹砂采用多级单棱体时,第一级棱体宜高出平均潮位,第二级棱体宜在设计高水位附近。
10.2.3.5 位于水下区的充填袋棱体,其顶宽不宜小于 $5 \mathrm{~m}$ ,坡度不宜大于 $1:1.5$ ;位于水位变动区的充填袋棱体,其顶宽不宜小于 $3 \mathrm{~m}$ ,坡度不宜大于 $1:1.5$ ;位于水位变动区以上的充填袋棱体,其顶宽不宜小于 $2 \mathrm{~m}$ ,坡度不宜大于 $1:1.0$ 。
10.2.3.6 充填袋层与层间应交错排列,不得形成垂直通缝。每层充填袋的厚度宜为0.4m\~0.8m。袋体强度较高时,充填厚度可适当增加。

#### 10.2.4 充填袋的袋体宜采用防老化的有纺土工织物或土工复合材料缝制加工而成。土工合成材料的保土和排水性能应符合反滤准则，且根据自然条件、施工条件和使用要求选择合适的规格，并应符合下列规定。

10.2.4.1 风浪较小时可采用 $100 \, g/m^{2} \sim 230 \, g/m^{2}$ 的有纺土工织物；风浪较大时，宜采用 $230 \, g/m^{2}$ 以上的有纺土工织物，且迎浪面和顶部宜采用土工复合材料。
10.2.4.2 采用抛填施工的充填袋, 袋体宜采用 $230 \mathrm{~g} / \mathrm{m}^{2}$ 以上的有纺土工织物或土工复合材料, 单个袋体尺寸宜取 $(3 \mathrm{~m} \sim 6 \mathrm{~m}) \times (4 \mathrm{~m} \sim 8 \mathrm{~m})$ 。
10.2.4.3 水深较深且采用连续充灌工艺的充填袋, 袋体宜采用强度较高的土工织物或缝制加筋措施。
10.2.4.4 用作加筋垫层的通长充填袋,应根据加筋要求确定其规格。10 充填袋筑堤

<!-- 第 30 页 -->

#### 10.2.5 充填袋的充填料宜选用砂性土,粒径大于0.075mm的颗粒含量应大于50%,黏粒含量应小于10%。用作排水垫层的排水砂被,宜选用中粗砂,粒径大于0.25mm的颗粒含量应大于50%,黏粒含量应小于5%。

#### 10.2.6 充填袋筑堤的反滤和防护构造应符合以下规定。

10.2.6.1 充填袋筑堤的边坡宜采用无纺土工织物反滤层，并覆盖碎石、袋装碎石或二片石垫层进行保护，迎水坡水下部分保护层厚度不宜小于300mm，迎水坡水上部分及背水坡不宜小于150mm。反滤层应伸出坡趾2m以上，并与堤基的反滤设施搭接。受吹填土覆盖部分的内坡可不设滤层和保护层。
10.2.6.2 对粉土、砂土等透水地基,宜在堤身两侧采用土工织物水平铺盖,并压载透水材料。铺盖的长度应通过渗流计算确定。当表层有弱透水层时,宜根据弱透水层底面的承压水头确定铺盖压重。
10.2.6.3 充填袋筑堤护面可采用块石或人工护面块体等,护底宜采用软体排或抛石等。
10.2.6.4 充填袋筑堤的坡肩和坡趾应设置防浪和防冲设施。

#### 10.2.7 充填袋筑堤设计计算应包括下列内容：

(1) 整体稳定验算；

(2)地基沉降计算；

(3) 充填袋层间抗滑稳定验算；

(4) 渗流稳定计算；

(5) 土工织物水力学、物理力学性能指标确定；

(6) 充填料的物理指标确定；

(7) 护面与护底设计。

#### 10.2.8 整体稳定验算和地基沉降计算可参照现行行业标准《水运工程地基设计规范》(JTS 147)的有关规定执行。设置于基底的通长充填袋,其加筋作用可按第5章有关规定确定。
#### 10.2.9 充填袋层间抗滑稳定性验算可按式(10.2.9)进行。在风浪和水流较大条件下，顶层充填袋的稳定性可通过试验确定。

$$K _ {\mathrm{gc}} = \frac {\mu W}{P}\tag{10.2.9}$$

#### 10.2.9 充填袋层间抗滑稳定性验算可按式(10.2.9)进行。在风浪和水流较大条件下，顶层充填袋的稳定性可通过试验确定。

$$K _ {\mathrm{gc}} = \frac {\mu W}{P}\tag{10.2.9}$$

式中 $K_{gc}$ ——充填袋层间抗滑稳定安全系数, 不小于 1.3;

$\mu$ ——充填袋层间摩擦系数,由试验确定;

$W$——计算层以上总垂直荷载(kN/m);

$P$——计算层以上袋体受到的总水平荷载(kN/m)；

#### 10.2.10 充填袋筑堤的渗流稳定计算应符合下列规定。
10.2.10.1 对于透水地基,当堤身两侧存在水位差时,应进行地基土渗流稳定计算;防渗要求较高时,还应计算渗流量。对于不透水或弱透水地基,当堤身设有良好的反滤结构时,可不进行渗流稳定计算。

<!-- 第 31 页 -->

10.2.10.2 袋装砂筑堤渗流计算宜按稳定渗流计算。在挡水过程中未能形成稳定渗流的，也可按不稳定渗流计算。渗流计算宜采用数值方法。
10.2.10.3 渗流计算采用的水位组合,向堤内渗流时,外侧宜采用设计高水位,内侧宜采用相应的平均水位、低水位或无水;向堤外渗流时,外侧宜采用设计低水位,内侧宜采用相应高水位、吹填水位或地下水位。计算渗流量时,外侧水位应采用平均高潮位。
10.2.10.4 地基土的出逸坡降大于允许坡降时,应加大反滤层的防护范围,渗流量较大时应考虑采用土工膜或水泥搅拌桩等截渗措施。
10.2.10.5 地基土的允许坡降宜根据试验确定。无试验资料时，黏性土的允许坡降宜按式(10.2.10)计算，无黏性土的允许坡降，可按表10.2.10选用。

$$J _ {\mathrm{cr}} = (G _ {\mathrm{s}} - 1) (1 - n) / F _ {\mathrm{s}}\tag{10.2.10}$$

式中 $J_{cr}$ ——土的允许坡降；

$G_{s}$ ——土粒比重；

$n$——土的孔隙率；

$F_{s}$ ——安全系数,取2.0；

表 10.2.10 无黏性土的允许坡降
