Repository: 13lu14/standards-site-

File: docs/standards/JTT 991-2015 桥梁混凝土表面防护用硅烷膏体材料.md
ICS 75.140;93.080.20
P 66
备案号：
JT
 中华人民共和国交通运输行业标准

JT/T 991—2015

# 桥梁混凝土表面防护用硅烷膏体材料

 Creamy silane impregnating agent for concrete surface protection of bridge

![](images/JTT%20991-2015%20%E6%A1%A5%E6%A2%81%E6%B7%B7%E5%87%9D%E5%9C%9F%E8%A1%A8%E9%9D%A2%E9%98%B2%E6%8A%A4%E7%94%A8%E7%A1%85%E7%83%B7%E8%86%8F%E4%BD%93%E6%9D%90%E6%96%99.assets/2a67b1d5ed747d1075090c97a47d4706857898863f7220400d98872988b919e5.jpg)

2015-07-11 发布 2015-11-01 实施

 中华人民共和国交通运输部 发布

<!-- 封面 -->

## 目 次

前言 …… III
1 范围 …… 1
2 规范性引用文件 …… 1
3 术语和定义 …… 1
4 分类和标记 …… 1
5 技术要求 …… 2
6 试验方法 …… 3
7 检验规则 …… 6
8 标志、包装、运输和储存 …… 7

![](images/JTT%20991-2015%20%E6%A1%A5%E6%A2%81%E6%B7%B7%E5%87%9D%E5%9C%9F%E8%A1%A8%E9%9D%A2%E9%98%B2%E6%8A%A4%E7%94%A8%E7%A1%85%E7%83%B7%E8%86%8F%E4%BD%93%E6%9D%90%E6%96%99.assets/bc432ab86fb04bcca0bab59b205d1db02a03d707ca6ef9bc39d41be47db74a37.jpg)

<!-- 第 Ⅰ 页 -->

## 前 言

本标准按照 GB/T 1.1—2009 给出的规则起草。

本标准由全国交通工程设施(公路)标准化技术委员会公路工程材料及仪器设备专业标准化工作组提出并归口。

本标准起草单位：交通运输部公路科学研究院、北京公科固桥技术有限公司、瓦克化学(中国)有限公司、张家港市国泰华荣化工新材料有限公司。

本标准主要起草人：赵巧燕、郑晓华、李健、任红伟、廖军、徐浩、徐健岩、陶勤艳、戴建才、余波、杜金生、张江威、安瑞晶、庞志华。

![](images/JTT%20991-2015%20%E6%A1%A5%E6%A2%81%E6%B7%B7%E5%87%9D%E5%9C%9F%E8%A1%A8%E9%9D%A2%E9%98%B2%E6%8A%A4%E7%94%A8%E7%A1%85%E7%83%B7%E8%86%8F%E4%BD%93%E6%9D%90%E6%96%99.assets/459311505b96d558ea68f83faae756d7067fa4dbbea3efa42004022f1f042758.jpg)

<!-- 第 Ⅲ 页 -->

 桥梁混凝土表面防护用硅烷膏体材料

## 1 范围

本标准规定了桥梁混凝土表面防护用硅烷膏体材料的术语和定义、分类和标记、技术要求、试验方法、检验规则，以及标志、包装、运输和储存。

本标准适用于混凝土桥梁结构表面防护用的硅烷膏体材料的生产和使用。

## 2 规范性引用文件

下列文件对于本文件的应用是必不可少的。凡是注日期的引用文件，仅注日期的版本适用于本文件。凡是不注日期的引用文件，其最新版本(包括所有的修改单)适用于本文件。

GB 175 通用硅酸盐水泥

GB/T 611 化学试剂 密度测定通用方法

GB/T 3186 色漆、清漆和色漆与清漆用原材料 取样

GB/T 8077 混凝土外加剂匀质性试验方法

GB/T 9722 化学试剂 气相色谱法通则

GB 11896 水质 氯化物的测定 硝酸银滴定法

JGJ 52 普通混凝土用砂、石质量及检验方法标准

JGJ 63 混凝土用水标准

JTJ 270 水运工程混凝土试验规程

## 3 术语和定义

下列术语和定义适用于本文件。

硅烷膏体材料 creamy silane impregnating agent

主要成分为辛基三烷氧基硅烷，能渗入混凝土内部使混凝土表层具有憎水性，阻滞水与其他有害介质进入，延缓混凝土结构腐蚀破坏，并延长其使用寿命，且不填充混凝土毛细孔结构的非成膜膏状不流淌材料。

## 4 分类和标记

### 4.1 分类

硅烷膏体根据使用方式可分为喷涂型(T 型)和涂敷型(P 型)。

### 4.2 标记

按使用方式和标准编号进行标记。

示例：桥梁用硅烷膏体标记为：T JT/T XXXX—XXXX。

![](images/JTT%20991-2015%20%E6%A1%A5%E6%A2%81%E6%B7%B7%E5%87%9D%E5%9C%9F%E8%A1%A8%E9%9D%A2%E9%98%B2%E6%8A%A4%E7%94%A8%E7%A1%85%E7%83%B7%E8%86%8F%E4%BD%93%E6%9D%90%E6%96%99.assets/e165b231789750f6bbaeabcf34ac2542ca9ffd82ac25ed21af021a72c696ad11.jpg)

## 5 技术要求

### 5.1 材料性能

材料性能应符合表1的规定。

表1 硅烷膏体的材料性能指标

<table><tr><td>项目</td><td>技术指标</td></tr><tr><td>外观</td><td>乳白色膏状,均匀稳定,无杂质、无分层、无漂油、无沉淀, <span class="katex"><span class="katex-html" aria-hidden="true"><span class="base"><span class="strut" style="height:0.6741em;"></span><span class="mord">9</span><span class="mord"><span class="mord">0</span><span class="msupsub"><span class="vlist-t"><span class="vlist-r"><span class="vlist" style="height:0.6741em;"><span style="top:-3.063em;margin-right:0.05em;"><span class="pstrut" style="height:2.7em;"></span><span class="sizing reset-size6 size3 mtight"><span class="mord mtight"><span class="mord mtight">∘</span></span></span></span></span></span></span></span></span></span></span></span> 倒置后无明显液体流淌</td></tr><tr><td>主要成分</td><td>辛基三烷氧基硅烷</td></tr><tr><td>有效成分含量</td><td> <span class="katex"><span class="katex-html" aria-hidden="true"><span class="base"><span class="strut" style="height:0.7733em;vertical-align:-0.1367em;"></span><span class="mrel amsrm">⩾</span><span class="mspace" style="margin-right:0.2778em;"></span></span><span class="base"><span class="strut" style="height:0.8056em;vertical-align:-0.0556em;"></span><span class="mord">80%</span></span></span></span> </td></tr><tr><td>气味</td><td>无明显刺激性气味</td></tr><tr><td>密度( <span class="katex"><span class="katex-html" aria-hidden="true"><span class="base"><span class="strut" style="height:0.6833em;"></span><span class="mord">2</span><span class="mord"><span class="mord">5</span><span class="msupsub"><span class="vlist-t"><span class="vlist-r"><span class="vlist" style="height:0.6741em;"><span style="top:-3.063em;margin-right:0.05em;"><span class="pstrut" style="height:2.7em;"></span><span class="sizing reset-size6 size3 mtight"><span class="mord mtight"><span class="mord mtight">∘</span></span></span></span></span></span></span></span></span><span class="mord mathnormal" style="margin-right:0.07153em;">C</span></span></span></span> )(g/cm <span class="katex"><span class="katex-html" aria-hidden="true"><span class="base"><span class="strut" style="height:0.8141em;"></span><span class="mord"><span></span><span class="msupsub"><span class="vlist-t"><span class="vlist-r"><span class="vlist" style="height:0.8141em;"><span style="top:-3.063em;margin-right:0.05em;"><span class="pstrut" style="height:2.7em;"></span><span class="sizing reset-size6 size3 mtight"><span class="mord mtight"><span class="mord mtight">3</span></span></span></span></span></span></span></span></span></span></span></span> )</td><td> <span class="katex"><span class="katex-html" aria-hidden="true"><span class="base"><span class="strut" style="height:0.7278em;vertical-align:-0.0833em;"></span><span class="mord">0.9</span><span class="mspace" style="margin-right:0.2222em;"></span><span class="mbin">±</span><span class="mspace" style="margin-right:0.2222em;"></span></span><span class="base"><span class="strut" style="height:0.6444em;"></span><span class="mord">0.1</span></span></span></span> </td></tr><tr><td>pH值</td><td> <span class="katex"><span class="katex-html" aria-hidden="true"><span class="base"><span class="strut" style="height:0.7278em;vertical-align:-0.0833em;"></span><span class="mord">7</span><span class="mspace" style="margin-right:0.2222em;"></span><span class="mbin">±</span><span class="mspace" style="margin-right:0.2222em;"></span></span><span class="base"><span class="strut" style="height:0.6444em;"></span><span class="mord">1</span></span></span></span> </td></tr><tr><td>氯离子含量(g/m <span class="katex"><span class="katex-html" aria-hidden="true"><span class="base"><span class="strut" style="height:0.8141em;"></span><span class="mord"><span></span><span class="msupsub"><span class="vlist-t"><span class="vlist-r"><span class="vlist" style="height:0.8141em;"><span style="top:-3.063em;margin-right:0.05em;"><span class="pstrut" style="height:2.7em;"></span><span class="sizing reset-size6 size3 mtight"><span class="mord mtight"><span class="mord mtight">3</span></span></span></span></span></span></span></span></span></span></span></span> )</td><td> <span class="katex"><span class="katex-html" aria-hidden="true"><span class="base"><span class="strut" style="height:0.7733em;vertical-align:-0.1367em;"></span><span class="mrel amsrm">⩽</span><span class="mspace" style="margin-right:0.2778em;"></span></span><span class="base"><span class="strut" style="height:0.6444em;"></span><span class="mord">100</span></span></span></span> </td></tr></table>
<!-- 第 1 页 -->

### 5.2 技术性能

技术性能应符合表2的规定

表2 硅烷膏体的技术性能指标

<table><tr><td colspan="2">项目</td><td>技术指标</td></tr><tr><td colspan="2">干燥系数(%)</td><td>>30</td></tr><tr><td colspan="2">吸水率比(%)</td><td><7.5</td></tr><tr><td colspan="2">耐碱性(%)</td><td>碱处理后吸水率比<10</td></tr><tr><td colspan="2">氯离子吸收降低率(%)</td><td>>80</td></tr><tr><td rowspan="2">渗透深度(mm)</td><td>≤C45混凝土</td><td>>3</td></tr><tr><td>>C45混凝土</td><td>≥2~3</td></tr><tr><td>抗盐冻性能</td><td>W/C=0.7混凝土</td><td>盐溶液中与基准混凝土相比至少多15次</td></tr><tr><td colspan="3">注:对于处于严寒和寒冷地区混凝土结构采用硅烷膏体防腐时应进行抗盐冻性测定。</td></tr></table>
<!-- 第 2 页 -->

## 6 试验方法

### 6.1 试件基本要求

#### 6.1.1 混凝土试件制备

混凝土试件制备应满足以下要求：

a) 混凝土原材料：水泥应为符合 GB 175 规定的 42.5 级硅酸盐水泥；砂、石应符合 JGJ 52 的规定；水应符合 JGJ 63 的规定；

b) 配合比： $W / C = 0 . \ 6$ ，水泥用量 $3 6 0 \mathrm { k g / m } ^ { 3 }$ ，Ⅱ区河砂，5mm ～ 25mm 连续级配碎石，砂率 36% ～38% ；

c) 混凝土试件的数量及尺寸应符合表3 规定。

表3 混凝土试件尺寸及数量

<table><tr><td>序号</td><td>试验项目</td><td>混凝土试件尺寸(mm×mm×mm)</td><td>混凝土试件数量(块)</td></tr><tr><td>1</td><td>干燥系数</td><td>100×100×100</td><td>6</td></tr><tr><td>2</td><td>吸水率比</td><td>100×100×100</td><td>6</td></tr><tr><td>3</td><td>耐碱性</td><td>100×100×100</td><td>6</td></tr><tr><td>4</td><td>氯离子吸收降低率</td><td>100×100×100</td><td>3</td></tr><tr><td>5</td><td>渗透深度</td><td>100×100×100</td><td>3</td></tr><tr><td>6</td><td>抗盐冻性能</td><td>100×100×400</td><td>6</td></tr></table>

#### 6.1.2 试件的处理

试件涂敷量按（300±10) g/m²，涂敷面应为试件的侧面。涂敷后试件应在温度（23±2)℃、相对湿度（60±5)%的试验条件下放置 14d。

### 6.2 外观

用玻璃棒搅拌后应符合表1 的要求。

### 6.3 主要成分测定

按 GB/T 9722 的规定进行。

![](images/JTT%20991-2015%20%E6%A1%A5%E6%A2%81%E6%B7%B7%E5%87%9D%E5%9C%9F%E8%A1%A8%E9%9D%A2%E9%98%B2%E6%8A%A4%E7%94%A8%E7%A1%85%E7%83%B7%E8%86%8F%E4%BD%93%E6%9D%90%E6%96%99.assets/92223e8a7e21974d1fa6b5972096f842ddea661fd97768a57377f85f2a53b887.jpg)

### 6.4 气味刺激性测试

嗅觉判断无强烈刺激性气味。

### 6.5 密度测定

按 GB/T 611 的规定进行。

### 6.6 pH 值测定

按 GB/T 8077 的规定进行。<!-- 第 3 页 -->

### 6.7 氯离子含量测定

按 GB 11896 的规定进行。

### 6.8 干燥系数测定

按照 6.1 制备的试件，干燥系数测定按下列步骤进行：

a) 将制备好未经硅烷处理的混凝土试件6 个置于温度为 $( 2 3 \pm 2 ) \mathrm { { ^ { \circ } C } }$ 、相对湿度(60 ±5)%的环境中 $7 \mathrm { d }$。

b) 取出其中3 个试件全表面进行硅烷膏体涂敷处理，之后室温存储48h。

将3 个涂敷处理后的试件分别称取质量 $m _ { 1 }$ ，在温度为 $( 3 0 \pm 2 ) \mathrm { { ^ { \circ } C } }$ ，湿度为 $( 4 0 \pm 5 ) \% $ 的恒温恒湿箱中存储24h 后重复称取质量 $m _ { 2 }$ ，换算出干燥速率 $D _ { 1 }$ 。

$$
D _ {1} = \frac {m _ {1} - m _ {2}}{t \cdot S}\tag{1}
$$

式中： $D _ { 1 }$ ———涂敷硅烷膏体试件干燥速率，单位为克每小时立方米 $\left[ \mathbf { g } / ( \mathbf { h } \cdot \mathbf { m } ^ { 2 } ) \right]$

$m _ { 1 }$ ———涂敷处理后的试件质量，单位为克(g)；

$m _ { 2 }$ ———涂敷处理后试件在恒温湿箱中存储24h 后的质量，单位为克 $(\mathrm{g})$ ；

$t$———干燥时间，单位为小时(h)；

$S$ ———试件表面积，单位为平方米 $\left( { \mathrm { m } } ^ { 2 } \right)$

d) 将3 个未涂敷硅烷试件进行同 c)步骤处理，取得相应质量 $m _ { 3 } \mathrm { ~ , ~ } m _ { 4 }$ ；同理换算出干燥速率 $D _ { 2 }$ ；

$$
D _ {2} = \frac {m _ {3} - m _ {4}}{t \cdot S}\tag{2}
$$

式中：$D _ { 2 }$ ———未涂敷硅烷试件干燥速率，单位为克每小时立方米 $\left[ \mathbf { g } / ( \mathbf { h } \cdot \mathbf { m } ^ { 2 } ) \right]$ ；

$m _ { 3 }$ ———未涂敷硅烷试件质量，单位为克(g)；

$m _ { 4 }$ ———未涂敷硅烷试件在恒温湿箱中存储24h 后的质量，单位为克 $(\mathrm{g})$ ；

$t$———干燥时间，单位为小时(h)；

$S$ ———试件表面积，单位为平方米 $\left( { \mathrm { m } } ^ { 2 } \right)$ ；

e) 按照下列公式计算出干燥系数DRC。

$$
DRC = \frac {D _ {1}}{D _ {2}} \times 100 \%\tag{3}
$$

式中：$DRC$———涂敷硅烷膏体试件干燥系数；

f) 试件称取质量的确定应符合下列规定：

1) 3 个试件测值的算术平均值作为该组试件的质量；

2) 3 个测值中的最大值或最小值中如有一个与中间值的差值超过中间值的15%时，则把最大值和最小值一并舍除，取中间值作为该组试件的质量；

3) 如最大值和最小值与中间值的差均超过中间值的15%，则该组试件的试验结果无效。

### 6.9 吸水率比测定

按照 6.1 制备的试件，吸水率比试验按下列步骤进行：

a) 取试件3 块，选取涂敷面进行硅烷涂敷处理，除涂敷面外各面均涂以环氧涂料加以密封。 同时取未涂敷硅烷的试件3 块，选取空白面，其余各面均涂以环氧涂料密封。

b) 试件在50℃下烘干48h 后取出，在温度 $( 2 3 \pm 2 ) \mathrm { { ^ { \circ } C } }$ 、相对湿度(60 ±5)%的环境下冷却至室温。

c) 称量试件初始质量后，将试件涂敷面朝下放在合适的容器中，注入(23 ±2)℃的水，其液面在

<!-- 第 4 页 -->

涂敷面上10mm,24h后取出试件,擦拭至面干状态,称量后计算涂敷后试件的吸水量。

d) 取未涂敷硅烷试件，空白面朝下按照上述 c)的步骤处理，得到未涂敷试件的吸水量。

e) 吸水率比按式(4)计算：

$$
W _ {\mathrm{m}} = \frac {W _ {\mathrm{m1}}}{W _ {\mathrm{m0}}} \times 100 \%\tag{4}
$$

式中： $W _ { \mathrm { m } }$ ———吸水率比，结果保留一位小数；

$W _ { \mathrm { m 1 } }$ ———涂敷硅烷试件的24h 吸水量，单位为克(g)；

$W _ { \mathrm { m 0 } }$ ———未涂敷硅烷试件的24h 吸水量，单位为克 $(\mathrm{g})$ 。

f) 吸水量的确定应符合下列规定：

1) 3 个试件测值的算术平均值作为该组试件的吸水量；

2) 3 个测值中的最大值或最小值中如有一个与中间值的差值超过中间值的15%时，则把最大值和最小值一并舍除，取中间值作为该组试件的吸水量；

3) 如最大值和最小值与中间值的差均超过中间值的15%，则该组试件的试验结果无效。

### 6.10 耐碱性测定

按照 6.1 制备的试件，耐碱性测定按照下列步骤进行：

a) 试件除涂敷面外，各面均涂以环氧涂料加以密封。

b) 试件涂敷面浸没于0.1mol/L 的氢氧化钾溶液中，液面在涂敷面上10mm，时间为21d。

c) 将经氢氧化钾溶液浸泡的试件置于温度 $( 2 3 \pm 2 ) \mathrm { { ^ { \circ } C } }$ 、相对湿度(60 ±5)%的实验室环境中干燥 $7 \mathrm { d }$ 。

d) 达到干燥时间后，按6.9 测定碱溶液浸泡后试件的吸水率比。

e) 吸水量的确定应符合下列规定：

1) 3 个试件测值的算术平均值作为该组试件的吸水量；

2) 3 个测值中的最大值或最小值中如有一个与中间值的差值超过中间值的15%时，则把最大值和最小值一并舍除，取中间值作为该组试件的吸水量；

3) 如最大值和最小值与中间值的差均超过中间值的15%，则该组试件的试验结果无效。

### 6.11 氯离子吸收降低率测定

按照 6.1 制备的试件，氯离子吸收降低率按照下列步骤进行：

a) 试件除涂敷面外，各面均涂以环氧涂料加以密封。

b) 将试件涂敷面朝下放在合适的容器中，注入温度为 $2 3 \mathrm { { ^ \circ C } }$ 的5mol/L 的 NaCl 溶液，其液面在涂敷面上 10mm。

c) 24h后取出试件，在 $4 0 \mathrm { { ^ \circ C } }$ 下烘干24h，然后从该试件的深度2mm处切片，弃去该切片，将原试件上的新切面，磨到深度为10mm，按 JTJ 270 的混凝土酸溶性氯化物和含量测定法分析所取得粉样的氯化物含量。

d) 在深度为 11mm ～20mm 和 21mm ～30mm 处，重复上述程序。

e) 氯化物吸收量的降低效果可按下式计算：

$$
\Delta C U = \frac {C U - C U _ {1}}{C U} \times 100 \%\tag{5}
$$

式中：$\Delta CU$ ———氯化物吸收量的降低效果

$CU$ ———对比组的氯化物平均含量，为每个试件3 个深度氯化物吸收量的平均值；

$C U _ { 1 }$ ———浸渍硅烷组的氯化物平均含量，为每个试件3 个深度氯化物吸收量的平均值。

<!-- 第 5 页 -->

### 6.12 渗透深度测定

按照 6.1 制备的试件，硅烷膏体在混凝土中的渗透深度试验按下列步骤进行：

a) 取3 块涂敷后的试件，在50℃下烘干24h 后取出，冷却至室温；

b) 将试件劈开，在劈开表面上喷涂水基短效染料(一般采用蓝黑墨水)；

c) 不吸收染料的区域为硅烷的渗透深度，以8 ～10 个测点的平均值为单个试件的渗透深度，以3 个试件的算术平均值为该组试件渗透深度的测定值，精确到0.1mm。

### 6.13 抗盐冻性能测定

按照 6.1 制备的试件，抗盐冻性能测定按照下列步骤进行：

a) 将制备好的6 块混凝土试件放置于温度为(23 ±2)℃、相对湿度(60 ±5)%的环境中养护7d。

b) 取出其中3 块进行全表面硅烷膏体涂敷处理，剩余3 块作为基准试样。

c) 将涂敷处理后的混凝土试件置于温度为(23 ±2)℃、相对湿度(60 ±5)%的环境中养护 14d，养护完成后进行冻融循环测试。

d) 将混凝土试件放在浓度为3%的 NaCl 溶液中，在 -15℃温度下维持16h，再将试块放于水中，在20℃环境下维持8h；以此为一个循环，每个完整循环为24h。

e) 每5 次循环测定试块的质量损失，当质量损失达到5%以上时，记录经历循环次数，停止对该组试件的冻融循环测试。

f) 试件称取质量的确定应符合下列规定：

1) 3 个试件测值的算术平均值作为该组试件的称取质量；

2) 3 个测值中的最大值或最小值中如有一个与中间值的差值超过中间值的15%时，则把最大值和最小值一并舍除，取中间值作为该组试件的称取质量；

3) 如最大值和最小值与中间值的差均超过中间值的15%，则该组试件的试验结果无效。

## 7 检验规则

### 7.1 检验分类

产品检验分为出厂检验和型式检验，检验项目应符合表4的规定。

表4 硅烷膏体材料检验项目

<table><tr><td>检验项目</td><td>出厂检验</td><td>型式检验</td><td>技术要求</td><td>试验方法</td></tr><tr><td>外观</td><td>√</td><td>√</td><td>5.1</td><td>6.2</td></tr><tr><td>主要成分</td><td>√</td><td>√</td><td>5.1</td><td>6.3</td></tr><tr><td>有效成分含量</td><td>√</td><td>√</td><td>5.1</td><td>6.3</td></tr><tr><td>气味</td><td>√</td><td>√</td><td>5.1</td><td>6.4</td></tr><tr><td>密度(25°C)</td><td>×</td><td>√</td><td>5.1</td><td>6.5</td></tr><tr><td>pH值</td><td>×</td><td>√</td><td>5.1</td><td>6.6</td></tr><tr><td>氯离子含量</td><td>×</td><td>√</td><td>5.1</td><td>6.7</td></tr><tr><td>干燥系数</td><td>×</td><td>√</td><td>5.2</td><td>6.8</td></tr><tr><td>吸水率比</td><td>×</td><td>√</td><td>5.2</td><td>6.9</td></tr><tr><td>耐碱性</td><td>×</td><td>√</td><td>5.2</td><td>6.10</td></tr><tr><td>氯离子吸收降低率</td><td>×</td><td>√</td><td>5.2</td><td>6.11</td></tr><tr><td>渗透深度</td><td>×</td><td>√</td><td>5.2</td><td>6.12</td></tr><tr><td>抗盐冻性能</td><td>×</td><td>√</td><td>5.2</td><td>6.13</td></tr><tr><td colspan="5">注:“√”表示需要检验,“×”表示不需要检验。</td></tr></table>
<!-- 第 6 页 -->

#### 7.1.1 出厂检验

每批产品按表 4 进行出厂检验。

#### 7.1.2 型式检验

有下列情况之一时，应按表 4 要求进行型式检验：

a) 新产品或老产品转厂生产的试制定型鉴定；

b) 正式生产后，如材料、工艺有较大改变，可能影响产品性能时；

c) 正常生产期间每12 个月不少于一次；

d) 停产1 年以上恢复生产时；

e) 出厂检验结果与上次型式检验有较大差异时；

f) 国家质量监督机构提出进行型式检验要求时。

### 7.2 组批、抽样和判定规则

#### 7.2.1 组批

同批次膏体 2 000kg 为一批，不足 2 000kg 时，仍按一批计。

#### 7.2.2 抽样

对每批产品按照 GB/T 3186 的规定取样，放入不与产品发生反应、干燥洁净的密闭容器中。

a) 出厂检验采用正常检验一次抽样，样本数为6；

b) 型式检验采用二次抽样，样本数为6。

### 7.3 判定规则

a) 对于出厂检验，一次抽样，所抽样本全部符合要求或仅有一个不符合要求时则判该批为合格；否则判定该批不合格；

b) 对于型式检验，采用二次抽样，在第一次所抽样本中全部符合要求则判定该批为合格；如有两个或两个以上不符合要求则判定该批不合格。当有 1 个试样不符合要求时则进行第二次抽样，如两次抽样不符合要求的样本总数为 1 时则判定该批合格，否则判定该批不合格。

## 8 标志、包装、运输和储存

### 8.1 标志

产品包装上应清楚标明下列内容：

a) 制造企业名称、地址；

<!-- 第 7 页 -->

b) 产品名称、牌号和规格；

c) 产品标记、商标；

d) 生产日期、批号及保质期；

e) 产品的数量；

f) 储存和运输注意事项。

### 8.2 包装

包装容器应清洁、干燥、不影响质量和安全，包装后密封。产品包装内应有产品使用说明及产品合格证。

### 8.3 运输

运输车辆以及临时堆放处必须有防雨、防潮、防冻设施。装卸车时不可损伤包装，严禁混入杂物。

### 8.4 储存

应储存在室内干燥通风处，应有防潮、防冻设施，避免火种，隔离热源。

![](images/JTT%20991-2015%20%E6%A1%A5%E6%A2%81%E6%B7%B7%E5%87%9D%E5%9C%9F%E8%A1%A8%E9%9D%A2%E9%98%B2%E6%8A%A4%E7%94%A8%E7%A1%85%E7%83%B7%E8%86%8F%E4%BD%93%E6%9D%90%E6%96%99.assets/fff933682cb3608aadd42d63335ec8a9f66c8f99cd0d87a582ee9b985ba4a706.jpg)

<!-- 第 8 页 -->

File: docs/standards/JTT 993-2015 公路工程 水泥混凝土用天然火山灰质材料.md
ICS 93.080.20
P 66
备案号：
JT
 中华人民共和国交通运输行业标准

JT/T 993—2015

# 公路工程 水泥混凝土用天然火山灰质材料

 Highway engineering—Natural pozzolanic materials used for cement concrete

2015-07-11 发布

![](<images/JTT%20993-2015%20%E5%85%AC%E8%B7%AF%E5%B7%A5%E7%A8%8B%20%E6%B0%B4%E6%B3%A5%E6%B7%B7%E5%87%9D%E5%9C%9F%E7%94%A8%E5%A4%A9%E7%84%B6%E7%81%AB%E5%B1%B1%E7%81%B0%E8%B4%A8%E6%9D%90%E6%96%99.assets/3f227cfbea0899631e156b7b5654d8655d73bc2e64987bc14dcba324db83760f.jpg>)

2015-11-01 实施

中华人民共和国交通运输部 发 布

<!-- 封面 -->

## 目 次

前言 …… III
1 范围 …… 1
2 规范性引用文件 …… 1
3 术语和定义 …… 1
4 技术要求 …… 1
5 试验方法 …… 2
6 检验规则 …… 3
7 标志、包装、运输和储存 …… 4

![](<images/JTT%20993-2015%20%E5%85%AC%E8%B7%AF%E5%B7%A5%E7%A8%8B%20%E6%B0%B4%E6%B3%A5%E6%B7%B7%E5%87%9D%E5%9C%9F%E7%94%A8%E5%A4%A9%E7%84%B6%E7%81%AB%E5%B1%B1%E7%81%B0%E8%B4%A8%E6%9D%90%E6%96%99.assets/eb62b1e588b023018557fbd32bec21dc7867105e12eb505d956ff3ff5e78973e.jpg>)

<!-- 第 Ⅰ 页 -->

## 前 言

本标准按照 GB/T 1.1—2009 给出的规则起草。

本标准由全国交通工程设施(公路)标准化技术委员会公路工程材料及仪器设备专业标准化工作组提出并归口。

本标准起草单位：交通运输部公路科学研究院、广西交通科学研究院、济南交泰工程技术有限公司、内蒙古路桥有限责任公司、锡林郭勒盟公路工程质量监督站、北京市路通远达科技开发有限责任公司、中交武汉港湾工程设计研究院有限公司、天津水泥工业设计研究院有限公司、中路高科（北京）公路技术有限公司。

本标准主要起草人：王稷良、谭华、李小丰、宋国林、王利锋、青赫、梁雨、查进、杨海龙、王浩、呼和、廖华涛、覃润浦、何哲、刘英、彭鹏、刘斌清、韩晶、张洪波、刘岩。

![](<images/JTT%20993-2015%20%E5%85%AC%E8%B7%AF%E5%B7%A5%E7%A8%8B%20%E6%B0%B4%E6%B3%A5%E6%B7%B7%E5%87%9D%E5%9C%9F%E7%94%A8%E5%A4%A9%E7%84%B6%E7%81%AB%E5%B1%B1%E7%81%B0%E8%B4%A8%E6%9D%90%E6%96%99.assets/3fc1722d39be62294617d6b86c787551bea7a052ae50b2ddcbb705fccb52a5f6.jpg>)

<!-- 第 Ⅲ 页 -->

 公路工程 水泥混凝土用天然火山灰质材料

## 1 范围

本标准规定了用于水泥混凝土中的天然火山灰质材料的技术要求、试验方法、检验规则，以及标志、包装、运输和储存。

本标准适用于拌制水泥混凝土和砂浆时作为矿物掺和料的天然火山灰质材料。

## 2 规范性引用文件

下列文件对于本文件的应用是必不可少的。凡是注日期的引用文件，仅注日期的版本适用于本文件。凡是不注日期的引用文件，其最新版本(包括所有的修改单)适用于本文件。

GB 175 通用硅酸盐水泥

GB/T 176 水泥化学分析方法

GB/T 1345 水泥细度检验方法 筛析法

GB/T 1596 用于水泥和混凝土中的粉煤灰

GB 6566 建筑材料放射性核素限量

GB 9774 水泥包装袋

GB 12573 水泥取样方法

JG/T 3048 混凝土和砂浆用天然沸石粉

## 3 术语和定义

下列术语和定义适用于本文件。

### 3.1 天然火山灰质材料 natural pozzolanic materials

以具有火山灰性的天然沸石、火山灰(或火山渣)、凝灰岩、浮石、硅藻土、玄武岩、安山岩等天然矿物质为原料磨细制成的粉体材料。

### 3.2 反应质量指数 pozzolanic quality index

对火山灰活性有贡献的氧化物含量之和。

### 3.3 强度活性指数 strength activity index

试验胶砂抗压强度与对比胶砂抗压强度之比，以百分数表示。

## 4 技术要求

### 4.1 天然沸石粉的技术要求应符合 JG/T 3048 的规定。

### 4.2 其他天然火山灰质材料应符合表 1 中的要求。

表1 其他天然火山灰质材料的要求

<table><tr><td>序号</td><td>项目</td><td>技术指标</td></tr><tr><td>1</td><td>反应质量指数(%)</td><td> <span class="katex"><span class="katex-html" aria-hidden="true"><span class="base"><span class="strut" style="height:0.7733em;vertical-align:-0.1367em;"></span><span class="mrel amsrm">⩾</span><span class="mspace" style="margin-right:0.2778em;"></span></span><span class="base"><span class="strut" style="height:0.6444em;"></span><span class="mord">70</span></span></span></span> </td></tr><tr><td>2</td><td>细度( <span class="katex"><span class="katex-html" aria-hidden="true"><span class="base"><span class="strut" style="height:0.8389em;vertical-align:-0.1944em;"></span><span class="mord">45</span><span class="mord mathnormal">μ</span><span class="mord mathnormal">m</span></span></span></span> 方孔筛筛余)(%)</td><td> <span class="katex"><span class="katex-html" aria-hidden="true"><span class="base"><span class="strut" style="height:0.7733em;vertical-align:-0.1367em;"></span><span class="mrel amsrm">⩽</span><span class="mspace" style="margin-right:0.2778em;"></span></span><span class="base"><span class="strut" style="height:0.6444em;"></span><span class="mord">20</span></span></span></span> </td></tr><tr><td>3</td><td>需水量比(%)</td><td> <span class="katex"><span class="katex-html" aria-hidden="true"><span class="base"><span class="strut" style="height:0.7733em;vertical-align:-0.1367em;"></span><span class="mrel amsrm">⩽</span><span class="mspace" style="margin-right:0.2778em;"></span></span><span class="base"><span class="strut" style="height:0.6444em;"></span><span class="mord">120</span></span></span></span> </td></tr><tr><td>4</td><td>28d活性指数(%)</td><td> <span class="katex"><span class="katex-html" aria-hidden="true"><span class="base"><span class="strut" style="height:0.7733em;vertical-align:-0.1367em;"></span><span class="mrel amsrm">⩾</span><span class="mspace" style="margin-right:0.2778em;"></span></span><span class="base"><span class="strut" style="height:0.6444em;"></span><span class="mord">70</span></span></span></span> </td></tr><tr><td>5</td><td>烧失量(%)</td><td> <span class="katex"><span class="katex-html" aria-hidden="true"><span class="base"><span class="strut" style="height:0.7733em;vertical-align:-0.1367em;"></span><span class="mrel amsrm">⩽</span><span class="mspace" style="margin-right:0.2778em;"></span></span><span class="base"><span class="strut" style="height:0.6444em;"></span><span class="mord">10</span></span></span></span> </td></tr><tr><td>6</td><td>三氧化硫含量(%)</td><td> <span class="katex"><span class="katex-html" aria-hidden="true"><span class="base"><span class="strut" style="height:0.7733em;vertical-align:-0.1367em;"></span><span class="mrel amsrm">⩽</span><span class="mspace" style="margin-right:0.2778em;"></span></span><span class="base"><span class="strut" style="height:0.6444em;"></span><span class="mord">3.5</span></span></span></span> </td></tr><tr><td>7</td><td>氯离子含量(%)</td><td> <span class="katex"><span class="katex-html" aria-hidden="true"><span class="base"><span class="strut" style="height:0.7733em;vertical-align:-0.1367em;"></span><span class="mrel amsrm">⩽</span><span class="mspace" style="margin-right:0.2778em;"></span></span><span class="base"><span class="strut" style="height:0.6444em;"></span><span class="mord">0.06</span></span></span></span> </td></tr><tr><td>8</td><td>含水率(%)</td><td> <span class="katex"><span class="katex-html" aria-hidden="true"><span class="base"><span class="strut" style="height:0.7733em;vertical-align:-0.1367em;"></span><span class="mrel amsrm">⩽</span><span class="mspace" style="margin-right:0.2778em;"></span></span><span class="base"><span class="strut" style="height:0.6444em;"></span><span class="mord">1.0</span></span></span></span> </td></tr><tr><td>9</td><td>放射性</td><td>符合GB 6566规定a</td></tr><tr><td>10</td><td>碱含量(%)</td><td>按 <span class="katex"><span class="katex-html" aria-hidden="true"><span class="base"><span class="strut" style="height:0.8333em;vertical-align:-0.15em;"></span><span class="mord mathnormal" style="margin-right:0.10903em;">N</span><span class="mord"><span class="mord mathnormal">a</span><span class="msupsub"><span class="vlist-t vlist-t2"><span class="vlist-r"><span class="vlist" style="height:0.3011em;"><span style="top:-2.55em;margin-left:0em;margin-right:0.05em;"><span class="pstrut" style="height:2.7em;"></span><span class="sizing reset-size6 size3 mtight"><span class="mord mtight"><span class="mord mtight">2</span></span></span></span></span><span class="vlist-s">​</span></span><span class="vlist-r"><span class="vlist" style="height:0.15em;"><span></span></span></span></span></span></span><span class="mord mathnormal" style="margin-right:0.02778em;">O</span><span class="mspace" style="margin-right:0.2222em;"></span><span class="mbin">+</span><span class="mspace" style="margin-right:0.2222em;"></span></span><span class="base"><span class="strut" style="height:0.8333em;vertical-align:-0.15em;"></span><span class="mord">0.658</span><span class="mord"><span class="mord mathnormal" style="margin-right:0.07153em;">K</span><span class="msupsub"><span class="vlist-t vlist-t2"><span class="vlist-r"><span class="vlist" style="height:0.3011em;"><span style="top:-2.55em;margin-left:-0.0715em;margin-right:0.05em;"><span class="pstrut" style="height:2.7em;"></span><span class="sizing reset-size6 size3 mtight"><span class="mord mtight"><span class="mord mtight">2</span></span></span></span></span><span class="vlist-s">​</span></span><span class="vlist-r"><span class="vlist" style="height:0.15em;"><span></span></span></span></span></span></span><span class="mord mathnormal" style="margin-right:0.02778em;">O</span></span></span></span> 计算值表示,其值由买卖双方协商确定</td></tr><tr><td colspan="3">a当有可靠资料证明天然火山灰质材料的放射性合格时,可不再检验。</td></tr></table>
<!-- 第 1 页 -->

## 5 试验方法

### 5.1 天然沸石粉

天然沸石粉的相关技术指标测试按 JG/T 3048 进行。

### 5.2 反应质量指数

按 GB/T 176 规定测试天然火山灰质材料中的二氧化硅(SiO₂)、三氧化二铝(Al₂O₃)、三氧化二铁(Fe₂O₃)含量，计算反应质量指数。

### 5.3 细度 按 GB/T 1345 的规定进行测试。

### 5.4 需水量比 按 GB/T 1596 的规定进行测试。

### 5.5 28d 活性指数 按 GB/T 1596 的规定进行测试。

### 5.6 烧失量、三氧化硫含量、氯离子含量 按 GB/T 176 的规定进行测试。

### 5.7 含水率 按 GB/T 1596 的规定进行测试。

### 5.8 放射性

![](<images/JTT%20993-2015%20%E5%85%AC%E8%B7%AF%E5%B7%A5%E7%A8%8B%20%E6%B0%B4%E6%B3%A5%E6%B7%B7%E5%87%9D%E5%9C%9F%E7%94%A8%E5%A4%A9%E7%84%B6%E7%81%AB%E5%B1%B1%E7%81%B0%E8%B4%A8%E6%9D%90%E6%96%99.assets/fb11e2d8ce4e812914c08667268f3a6cc22aa13058d8dea32739b6d1d864055b.jpg>)
将天然火山灰质材料与符合 GB 175 要求的硅酸盐水泥按质量比1∶1 混合均匀，并按 GB 6566 方

法检测放射性。

### 5.9 碱含量 按 GB/T 176 的规定进行测试。

## 6 检验规则

### 6.1 检验分类

#### 6.1.1 水泥混凝土用天然火山灰质材料分为出厂检验和型式检验，检验项目应按表 2 的规定执行。

表2 天然火山灰质材料检验项目

<table><tr><td>项目名称</td><td>型式检验</td><td>出厂检验</td><td>技术指标</td><td>试验方法</td></tr><tr><td>反应质量指数</td><td>+</td><td>+</td><td>表1</td><td>5.2</td></tr><tr><td>细度</td><td>+</td><td>+</td><td>表1</td><td>5.3</td></tr><tr><td>需水量比</td><td>+</td><td>+</td><td>表1</td><td>5.4</td></tr><tr><td>28d活性指数</td><td>+</td><td>+</td><td>表1</td><td>5.5</td></tr><tr><td>烧失量</td><td>+</td><td>-</td><td>表1</td><td>5.6</td></tr><tr><td>三氧化硫含量</td><td>+</td><td>+</td><td>表1</td><td>5.6</td></tr><tr><td>氯离子含量</td><td>+</td><td>+</td><td>表1</td><td>5.6</td></tr><tr><td>含水率</td><td>+</td><td>+</td><td>表1</td><td>5.7</td></tr><tr><td>放射性</td><td>+</td><td>-</td><td>表1</td><td>5.8</td></tr><tr><td>碱含量</td><td>+</td><td>-</td><td>表1</td><td>5.9</td></tr><tr><td colspan="5">注:“+”为检验项目;“-”为非检项目。</td></tr></table>
<!-- 第 2 页 -->

#### 6.1.2 有下列情况之一者，应进行型式检验：

a） 新产品投产和老产品转产时；

b） 正常生产时，每半年进行一次检验；

c） 当原材料或生产工艺变化时；

d） 产品连续停产 3 个月以上（含 3 个月），恢复生产时；

e） 出厂检验结果与上次型式检验结果有较大差异时；

f） 国家质量监督机构提出进行型式检验的要求时。

### 6.2 组批和取样

#### 6.2.1 组批以 200t 相同种类的天然火山灰质材料为一批。不足 200t 的按一个批次计。

#### 6.2.2 取样及留样按下列要求取样及留样：

a） 取样方法按 GB/T 12573 进行，取样应有代表性，可连续取，亦可从 20 个以上不同部位取等量样品，总量不少于 12kg；

b） 取得的试样应充分混合均匀，分为两等份，一份按本标准规定方法和项目进行试验，另一份采

<!-- 第 3 页 -->

用不吸湿密封方式保存90d，以备有疑问时交国家指定的检验机构进行复验和仲裁。

### 6.3 判定

#### 6.3.1 检验（含复查）后，各项性能指标符合本标准的相应规定时，该批产品可判为合格。

#### 6.3.2 若有一项性能指标不符合本标准要求时，则应从同一批中加倍取样，对不符合标准要求的项目进行复检。复检后，仍然不符合本标准要求时，则该批产品判为不合格。

### 6.4 复验

#### 6.4.1 复验样品应采用密封留样的样品。

#### 6.4.2 如果使用单位要求现场取样，应在生产和使用单位及第三方人员在场的情况下于现场取具有代表性的样品。

#### 6.4.3 复验按照型式检验项目进行。

## 7 标志、包装、运输和储存

### 7.1 标志和包装

#### 7.1.1 天然火山灰质材料可以袋装或散装。袋装每袋净质量为50kg，且不应少于标识质量的98%。天然火山灰质材料包装袋应符合 GB 9774 的规定。

#### 7.1.2 袋装天然火山灰质材料的包装袋上应清楚标明产品名称、原材料种类、批号、执行标准号、生产厂名称和地址、净质量、包装日期。

#### 7.1.3 天然火山灰质材料产品出厂时，生产厂应提供批量检验报告、产品说明书及合格证。

#### 7.1.4 散装时应提交与袋装标识相同内容的卡片。

### 7.2 运输和储存

运输和储存时应避免雨雪、暴晒，不应混入杂物，同时应防止污染环境。

<!-- 第 4 页 -->
