Repository: 13lu14/standards-site-

File: docs/standards/JT_T 519-2004 公路工程土工合成材料长丝纺粘针刺非织造土工布.md
ICS 93.080.10; ICS 59.100
W 59
备案号：
JT
 中华人民共和国交通行业标准

JT/T 519—2004

# 公路工程土工合成材料 长丝纺粘针刺非织造土工布

 Geosynthetics in the highway engineerings—Synthetic filament spunbonded and needlepunched nonwoven geotextiles

2004-04-16 发布

2004-07-15 实施

中华人民共和国交通部 发 布
<!-- 封面 -->

## 目次

前言 …… 66
1 范围 …… 67
2 规范性引用文件 …… 67
3 术语和定义 …… 67
4 产品分类 …… 68
5 产品规格系列与尺寸偏差 …… 68
6 技术要求 …… 69
7 试验方法 …… 69
8 检验规则 …… 70
9 标志、包装、运输和贮存 …… 71
<!-- 第 65 页 -->

## 前言

本标准是土工合成材料系列产品技术标准之一，该系列标准包括土工格栅、土工膜、土工排水板（带）等产品标准，现已发布的标准有：

JT/T 480—2002 交通工程土工合成材料 土工格栅

JT/T 513—2004 公路工程土工合成材料 土工网

JT/T 514—2004 公路工程土工合成材料 有纺土工织物

JT/T 515—2004 公路工程土工合成材料 土工模袋

JT/T 516—2004 公路工程土工合成材料 土工格室

JT/T 517—2004 公路工程土工合成材料 土工加筋带

JT/T 518—2004 公路工程土工合成材料 土工膜

JT/T 519—2004 公路工程土工合成材料 长丝纺粘针刺非织造土工布

JT/T 520—2004 公路工程土工合成材料 短纤针刺非织造土工布

JT/T 521—2004 公路工程土工合成材料 塑料排水板(带)

本标准由交通部公路科学研究所提出。

本标准由交通部科技教育司归口。

本标准起草单位:交通部公路科学研究所、北京交通大学、江苏省仪征无纺布厂、深圳海川工程科技有限公司。

本标准起草人：任福民、李昌铸、雷俊卿、夏晓霞、王祖山、何唯平。
<!-- 第 66 页 -->

 公路工程土工合成材料 长丝纺粘针刺非织造土工布

## 1 范围

本标准规定了长丝纺粘针刺非织造土工布的分类、规格系列和尺寸偏差、技术要求、试验方法、检验规则、标志、包装、运输和贮存的要求。

本标准适用于公路工程用长丝纺粘针刺非织造土工布。水运、港口、铁路、水利等工程用长丝纺粘针刺非织造土工布可参照执行。

## 2 规范性引用文件

下列文件中的条款通过本标准的引用而成为本标准的条款。凡是注日期的引用文件，其随后所有的修改单(不包括勘误的内容)或修订版均不适用于本标准。鼓励根据本标准达成协议的各方研究使用这些文件最新版本。凡是不注明日期的引用文件，其最新版本适用于本标准。

GB/T 3923.1 纺织品 织物拉伸性能 第1部分:断裂强力和断裂伸长率的测定 条样法

GB/T 4667 机织物幅宽的测定

GB/T 16422.2 塑料实验室光源暴露试验方法 第2部分:氙弧灯(idt ISO 4892-2)

GB/T 17631 土工布及其有关产品 抗氧化性能的试验方法

GB/T 17632 土工布及其有关产品 抗酸、碱液性能的试验方法

JTJ/T 019 公路土工合成材料应用技术规范

JTJ/T 060 公路土工合成材料试验规程

GB/T 13760 土工布的取样和试样制备

GB/T 16989 土工布接头/接缝抗裂强度的测定

## 3 术语和定义

下列术语与定义适用于本标准。

### 3.1

断裂强度 break strength

单位宽度的土工布试样在外力作用下拉伸时所能承受的最大拉力，以 kN/m 表示。

### 3.2

断裂伸长率 break extensity

对应于最大拉力时的应变量,以%表示。

### 3.3

CBR 顶破强度 CBR burst strength

以 CBR 仪的圆柱形顶杆匀速垂直顶压于土工布平面时，土工布所能承受的最大顶压力，以 kN 表示。

### 3.4

等效孔径 $O_{95}$ equivalent opening size

等效孔径用来表示土工布孔隙的大小,等效孔径 $O_{95}$ 表示土工布中有 95% 的孔径低于该值,以 mm 表示。

### 3.5

垂直渗透系数 permeability(transverse)
<!-- 第 67 页 -->

与土工布平面垂直方向的渗流的水力梯度等于 1 时的渗透流速，以cm/s表示。

### 3.6

撕破强度 tearing strength

土工布试样在撕裂过程中抵抗扩大破损裂口的最大拉力，以 kN 表示。

## 4 产品分类

### 4.1 分类

按纤维品种分为聚酯、聚丙烯、聚酰胺、聚乙烯长丝纺粘针刺非织造土工布。

按用途分为沥青铺面用和路基用。纤维原材料名称代号见表1。

表 1 原材料名称代号

<table><tr><td>名称</td><td>代号</td><td>名称</td><td>代号</td></tr><tr><td>聚酯</td><td>PET</td><td>聚丙烯</td><td>PP</td></tr><tr><td>聚酰胺</td><td>PA</td><td>聚乙烯</td><td>PE</td></tr></table>

### 4.2 型号

型号表示方式：

![](images/JT_T%20519-2004%20%E5%85%AC%E8%B7%AF%E5%B7%A5%E7%A8%8B%E5%9C%9F%E5%B7%A5%E5%90%88%E6%88%90%E6%9D%90%E6%96%99%E9%95%BF%E4%B8%9D%E7%BA%BA%E7%B2%98%E9%92%88%E5%88%BA%E9%9D%9E%E7%BB%87%E9%80%A0%E5%9C%9F%E5%B7%A5%E5%B8%83.assets/a2ec77e69ad5778f061b11d248406d46f0424a310146427eeaf45290f5e5a9b1.jpg)

示例:聚丙烯长丝纺粘针刺非织造土工布,单位面积质量 $450g/m^{2}$ , 幅宽 4.5m, 其型号为: FNG-PP-450-4.5

## 5 产品规格系列与尺寸偏差

长丝纺粘针刺非织造土工布的规格系列与尺寸偏差见表2。

表 2 产品规格系列与尺寸偏差

<table><tr><td rowspan="2">项目</td><td colspan="8">规格, <span class="katex"><span class="katex-html" aria-hidden="true"><span class="base"><span class="strut" style="height:1.0641em;vertical-align:-0.25em;"></span><span class="mord mathnormal" style="margin-right:0.03588em;">g</span><span class="mord">/</span><span class="mord"><span class="mord mathnormal">m</span><span class="msupsub"><span class="vlist-t"><span class="vlist-r"><span class="vlist" style="height:0.8141em;"><span style="top:-3.063em;margin-right:0.05em;"><span class="pstrut" style="height:2.7em;"></span><span class="sizing reset-size6 size3 mtight"><span class="mord mtight"><span class="mord mtight">2</span></span></span></span></span></span></span></span></span></span></span></span> </td></tr><tr><td>150</td><td>200</td><td>250</td><td>300</td><td>350</td><td>400</td><td>450</td><td>500</td></tr><tr><td>单位面积质量, <span class="katex"><span class="katex-html" aria-hidden="true"><span class="base"><span class="strut" style="height:1.0641em;vertical-align:-0.25em;"></span><span class="mord mathnormal" style="margin-right:0.03588em;">g</span><span class="mord">/</span><span class="mord"><span class="mord mathnormal">m</span><span class="msupsub"><span class="vlist-t"><span class="vlist-r"><span class="vlist" style="height:0.8141em;"><span style="top:-3.063em;margin-right:0.05em;"><span class="pstrut" style="height:2.7em;"></span><span class="sizing reset-size6 size3 mtight"><span class="mord mtight"><span class="mord mtight">2</span></span></span></span></span></span></span></span></span></span></span></span> </td><td>150</td><td>200</td><td>250</td><td>300</td><td>350</td><td>400</td><td>450</td><td>500</td></tr><tr><td>单位面积质量偏差 <span class="katex"><span class="katex-html" aria-hidden="true"><span class="base"><span class="strut" style="height:0.6644em;"></span><span class="mord"><span></span><span class="msupsub"><span class="vlist-t"><span class="vlist-r"><span class="vlist" style="height:0.6644em;"><span style="top:-3.063em;margin-right:0.05em;"><span class="pstrut" style="height:2.7em;"></span><span class="sizing reset-size6 size3 mtight"><span class="mord mtight"><span class="mord mathnormal mtight">a</span></span></span></span></span></span></span></span></span></span></span></span> ,%</td><td>-10</td><td>-6</td><td>-5</td><td>-5</td><td>-5</td><td>-5</td><td>-5</td><td>-4</td></tr><tr><td>厚度, <span class="katex"><span class="katex-html" aria-hidden="true"><span class="base"><span class="strut" style="height:0.4306em;"></span><span class="mord mathnormal">mm</span></span></span></span>   <span class="katex"><span class="katex-html" aria-hidden="true"><span class="base"><span class="strut" style="height:0.7733em;vertical-align:-0.1367em;"></span><span class="mrel amsrm">⩾</span></span></span></span> </td><td>1.7</td><td>2.0</td><td>2.2</td><td>2.4</td><td>2.5</td><td>3.1</td><td>3.5</td><td>3.8</td></tr><tr><td>厚度偏差,%</td><td colspan="8">15</td></tr><tr><td>宽度,m</td><td colspan="8"> <span class="katex"><span class="katex-html" aria-hidden="true"><span class="base"><span class="strut" style="height:0.7733em;vertical-align:-0.1367em;"></span><span class="mrel amsrm">⩾</span><span class="mspace" style="margin-right:0.2778em;"></span></span><span class="base"><span class="strut" style="height:0.6444em;"></span><span class="mord">3.0</span></span></span></span> </td></tr><tr><td>标称宽度偏差,%</td><td colspan="8">-0.5</td></tr><tr><td colspan="9">注:a规格按单位面积质量,实际规格介于表中相邻规格之间时,按内插法计算相应考核指标;b采用聚酯材料制造的 <span class="katex"><span class="katex-html" aria-hidden="true"><span class="base"><span class="strut" style="height:1.0641em;vertical-align:-0.25em;"></span><span class="mord">150</span><span class="mord mathnormal" style="margin-right:0.03588em;">g</span><span class="mord">/</span><span class="mord"><span class="mord mathnormal">m</span><span class="msupsub"><span class="vlist-t"><span class="vlist-r"><span class="vlist" style="height:0.8141em;"><span style="top:-3.063em;margin-right:0.05em;"><span class="pstrut" style="height:2.7em;"></span><span class="sizing reset-size6 size3 mtight"><span class="mord mtight"><span class="mord mtight">2</span></span></span></span></span></span></span></span></span></span></span></span> 长丝纺粘针刺非织造土工布用于沥青铺面用</td></tr></table>

## 6 技术要求

### 6.1 性能要求

#### 6.1.1 性能要求分为基本项和选择项。

#### 6.1.2 基本项的性能指标见表3。

表 3 性能指标

<table><tr><td rowspan="2" colspan="2">性能</td><td colspan="8">规格, <span class="katex"><span class="katex-html" aria-hidden="true"><span class="base"><span class="strut" style="height:1.0641em;vertical-align:-0.25em;"></span><span class="mord mathnormal" style="margin-right:0.03588em;">g</span><span class="mord">/</span><span class="mord"><span class="mord mathnormal">m</span><span class="msupsub"><span class="vlist-t"><span class="vlist-r"><span class="vlist" style="height:0.8141em;"><span style="top:-3.063em;margin-right:0.05em;"><span class="pstrut" style="height:2.7em;"></span><span class="sizing reset-size6 size3 mtight"><span class="mord mtight"><span class="mord mtight">2</span></span></span></span></span></span></span></span></span></span></span></span> </td></tr><tr><td>150</td><td>200</td><td>250</td><td>300</td><td>350</td><td>400</td><td>450</td><td>500</td></tr><tr><td rowspan="2">纵、横向</td><td>断裂强度, <span class="katex"><span class="katex-html" aria-hidden="true"><span class="base"><span class="strut" style="height:1em;vertical-align:-0.25em;"></span><span class="mord mathnormal" style="margin-right:0.03148em;">k</span><span class="mord mathnormal" style="margin-right:0.10903em;">N</span><span class="mord">/</span><span class="mord mathnormal">m</span><span class="mspace" style="margin-right:0.2778em;"></span><span class="mrel amsrm">⩾</span></span></span></span> </td><td>7.5</td><td>10.0</td><td>12.5</td><td>15.0</td><td>17.5</td><td>20.5</td><td>22.5</td><td>25.0</td></tr><tr><td>断裂伸长率,%</td><td colspan="8">30~80</td></tr><tr><td colspan="2">CBR顶破强度, <span class="katex"><span class="katex-html" aria-hidden="true"><span class="base"><span class="strut" style="height:0.8311em;vertical-align:-0.1367em;"></span><span class="mord mathnormal" style="margin-right:0.03148em;">k</span><span class="mord mathnormal" style="margin-right:0.10903em;">N</span><span class="mspace" style="margin-right:0.2778em;"></span><span class="mrel amsrm">⩾</span></span></span></span> </td><td>1.4</td><td>1.8</td><td>2.2</td><td>2.6</td><td>3.0</td><td>3.5</td><td>4.0</td><td>4.7</td></tr><tr><td colspan="2">等效孔径 <span class="katex"><span class="katex-html" aria-hidden="true"><span class="base"><span class="strut" style="height:1em;vertical-align:-0.25em;"></span><span class="mord"><span class="mord mathnormal" style="margin-right:0.02778em;">O</span><span class="msupsub"><span class="vlist-t vlist-t2"><span class="vlist-r"><span class="vlist" style="height:0.3011em;"><span style="top:-2.55em;margin-left:-0.0278em;margin-right:0.05em;"><span class="pstrut" style="height:2.7em;"></span><span class="sizing reset-size6 size3 mtight"><span class="mord mtight"><span class="mord mtight">90</span></span></span></span></span><span class="vlist-s">​</span></span><span class="vlist-r"><span class="vlist" style="height:0.15em;"><span></span></span></span></span></span></span><span class="mopen">(</span><span class="mord"><span class="mord mathnormal" style="margin-right:0.02778em;">O</span><span class="msupsub"><span class="vlist-t vlist-t2"><span class="vlist-r"><span class="vlist" style="height:0.3011em;"><span style="top:-2.55em;margin-left:-0.0278em;margin-right:0.05em;"><span class="pstrut" style="height:2.7em;"></span><span class="sizing reset-size6 size3 mtight"><span class="mord mtight"><span class="mord mtight">95</span></span></span></span></span><span class="vlist-s">​</span></span><span class="vlist-r"><span class="vlist" style="height:0.15em;"><span></span></span></span></span></span></span><span class="mclose">)</span></span></span></span> ,mm</td><td colspan="8">0.08~0.20</td></tr><tr><td colspan="2">垂直渗透系数, <span class="katex"><span class="katex-html" aria-hidden="true"><span class="base"><span class="strut" style="height:1em;vertical-align:-0.25em;"></span><span class="mord mathnormal">c</span><span class="mord mathnormal">m</span><span class="mord">/</span><span class="mord mathnormal">s</span></span></span></span> </td><td colspan="8"> <span class="katex"><span class="katex-html" aria-hidden="true"><span class="base"><span class="strut" style="height:0.7278em;vertical-align:-0.0833em;"></span><span class="mord">5</span><span class="mspace" style="margin-right:0.2222em;"></span><span class="mbin">×</span><span class="mspace" style="margin-right:0.2222em;"></span></span><span class="base"><span class="strut" style="height:0.8141em;"></span><span class="mord">1</span><span class="mord"><span class="mord">0</span><span class="msupsub"><span class="vlist-t"><span class="vlist-r"><span class="vlist" style="height:0.8141em;"><span style="top:-3.063em;margin-right:0.05em;"><span class="pstrut" style="height:2.7em;"></span><span class="sizing reset-size6 size3 mtight"><span class="mord mtight"><span class="mord mtight">−</span><span class="mord mtight">2</span></span></span></span></span></span></span></span></span><span class="mspace" style="margin-right:0.2778em;"></span><span class="mrel">∼</span><span class="mspace" style="margin-right:0.2778em;"></span></span><span class="base"><span class="strut" style="height:0.7278em;vertical-align:-0.0833em;"></span><span class="mord">5</span><span class="mspace" style="margin-right:0.2222em;"></span><span class="mbin">×</span><span class="mspace" style="margin-right:0.2222em;"></span></span><span class="base"><span class="strut" style="height:0.8141em;"></span><span class="mord">1</span><span class="mord"><span class="mord">0</span><span class="msupsub"><span class="vlist-t"><span class="vlist-r"><span class="vlist" style="height:0.8141em;"><span style="top:-3.063em;margin-right:0.05em;"><span class="pstrut" style="height:2.7em;"></span><span class="sizing reset-size6 size3 mtight"><span class="mord mtight"><span class="mord mtight">−</span><span class="mord mtight">1</span></span></span></span></span></span></span></span></span></span></span></span> </td></tr><tr><td>纵、横向</td><td>撕破强度, <span class="katex"><span class="katex-html" aria-hidden="true"><span class="base"><span class="strut" style="height:0.8311em;vertical-align:-0.1367em;"></span><span class="mord mathnormal" style="margin-right:0.03148em;">k</span><span class="mord mathnormal" style="margin-right:0.10903em;">N</span><span class="mspace" style="margin-right:0.2778em;"></span><span class="mrel amsrm">⩾</span></span></span></span> </td><td>0.21</td><td>0.28</td><td>0.35</td><td>0.42</td><td>0.49</td><td>0.56</td><td>0.63</td><td>0.70</td></tr></table>
<!-- 第 68 页 -->

#### 6.1.3 选择项包括动态穿孔(mm)、刺破强度(N)、纵横向强度比、平面内水流量( $m^{2}/s$ )、湿筛孔径(mm)、摩擦系数、抗紫外线性能、抗酸碱性能、抗氧化性能、抗磨耗性能、蠕变性能、拼接强度等。性能指标应符合JTJ/T 019的规定。

#### 6.1.4 用于沥青铺面用的长丝纺粘针刺非织造土工布，耐高温性应在210℃以上，并须经单面烧毛工艺处理。可采用聚酯材料制造的 $150g/m^{2}$ 长丝纺粘针刺非织造土工布。

#### 6.1.5 用于路基用的长丝纺粘针刺非织造土工布，其耐腐蚀、抗老化、导排性能应满足设计要求。

### 6.2 外观

外观疵点分为轻缺陷和重缺陷，见表4。

表 4 外观疵点的评定

<table><tr><td>疵点名称</td><td>轻缺陷</td><td>重缺陷</td><td>要求</td></tr><tr><td>布面不匀、折痕</td><td>轻微</td><td>严重</td><td></td></tr><tr><td>杂物、僵丝</td><td>软质,粗不大于5mm</td><td>硬质,软质,粗大于5mm</td><td></td></tr><tr><td>边不良</td><td> <span class="katex"><span class="katex-html" aria-hidden="true"><span class="base"><span class="strut" style="height:0.7733em;vertical-align:-0.1367em;"></span><span class="mrel amsrm">⩽</span></span></span></span> 300cm时,每50cm计一处</td><td>&gt;300 cm</td><td></td></tr><tr><td>破损</td><td> <span class="katex"><span class="katex-html" aria-hidden="true"><span class="base"><span class="strut" style="height:0.7733em;vertical-align:-0.1367em;"></span><span class="mrel amsrm">⩽</span></span></span></span> 0.5 cm</td><td>&gt;0.5cm;破洞</td><td>以疵点最大长度计</td></tr><tr><td>其他</td><td colspan="2">按相似疵点评定</td><td></td></tr></table>

## 7 试验方法

试验方法按表 5 的要求进行。

表 5 试 验 方 法

<table><tr><td>序号</td><td>项目</td><td>试验方法</td></tr><tr><td>1</td><td>单位面积质量</td><td>JTJ/T 060</td></tr><tr><td>2</td><td>厚度</td><td>JTJ/T 060</td></tr><tr><td>3</td><td>宽度</td><td>GB/T 4667</td></tr><tr><td>4</td><td>断裂强度</td><td>GB/T 3923.1</td></tr><tr><td>5</td><td>断裂伸长率</td><td>GB/T 3923.1</td></tr><tr><td>6</td><td>CBR顶破强度</td><td>JTJ/T 060</td></tr><tr><td>7</td><td>等效孔径</td><td>JTJ/T 060</td></tr><tr><td>8</td><td>垂直渗透系数</td><td>按JTJ/T 060测定透水率和2kPa时的厚度渗透系数(cm/s)=透水率(L/s)×厚(cm)</td></tr><tr><td>9</td><td>撕破强度</td><td>JTJ/T 060</td></tr><tr><td>10</td><td>动态穿孔(落锥)</td><td>JTJ/T 060</td></tr><tr><td>11</td><td>摩擦系数</td><td>JTJ/T 060</td></tr><tr><td>12</td><td>抗紫外线</td><td>参照GB/T 16422.2,通常测定光照后强力保持率,试验时间可根据需要选定,如150,300,500h</td></tr><tr><td>13</td><td>抗氧化性能</td><td>GB/T 17631</td></tr><tr><td>14</td><td>抗酸碱性能</td><td>GB/T 17632</td></tr><tr><td>15</td><td>刺破强度</td><td>JTJ/T 060,技术条件为:顶杆(平头)直径8mm,夹样环内径45mm,试验速度300mm/min</td></tr><tr><td>16</td><td>抗磨损性能</td><td>GB/T 17636</td></tr><tr><td>17</td><td>蠕变性能</td><td>JTJ/T 060</td></tr><tr><td>18</td><td>接头/接缝断裂强度</td><td>GB/T 16989</td></tr></table>
<!-- 第 69 页 -->

## 8 检验规则

### 8.1 组批

以同一班次生产的同一规格的产品为一批，批量较小时可累计400卷为一批，但一周产量仍不满400卷时，则以一周内产量为一批；交付验收的产品应以同一品种、同一规格、同一工艺的一个交货批划分检验批。

### 8.2 抽样

性能要求的测定以批为单位,每批产品随机抽取2%\~3%,但不少于两卷,采样及试验准备按GB/T 13760的规定。

### 8.3 检验项目

#### 8.3.1 出厂检验: 每批产品出厂前, 应经检验合格方能出厂, 检验项目包括 6.1.2 和 6.2。

#### 8.3.2 型式检验:型式检验包括 6.1.2、6.1.3 和 6.2。型式检验通常在以下情形时进行:

a) 新产品鉴定前；

b) 产品的原料、结构、生产工艺等有重大改变时；

c) 正常生产每年进行一次；

d) 产品停产后再次恢复生产时；

e) 出厂检验结果与前一次型式检验有较大差异时；

f) 出现重大质量事故时；

g) 产品交付验收、质量仲裁、国家对产品监督抽查时。

### 8.4 检验结果的判定

#### 8.4.1 性能检验

检验批性能指标的检验结果以所采取样品平均结果表示。基本项和选择项全部达到要求的为合格，否则为不合格。
<!-- 第 70 页 -->

#### 8.4.2 外观质量检验规定

8.4.2.1 一般检验产品正面，疵点延及两面时以严重一面为准。

8.4.2.2 幅宽超过 4m, 至少两人检验。

8.4.2.3 外观质量检验应在水平检验台或检验机上进行,检验以正常背光为准,如以日光灯照明时,照度不低于400lx。检验速度不超过20m/min。

8.4.2.4 在一卷土工布上不允许存在重缺陷，轻缺陷每 $200 ~m^{2}$ 应不超过五个，否则外观质量为不合格。

### 8.5 复检规定

#### 8.5.1 外观质量的复检

抽取检验批批量的 5% \~ 10% 作为检验样品,但不少于 10 卷,每卷产品的评定按 6.2 规定进行,所检验产品不合格品率在 10% 以内,作全批合格,当不合格率超过 10% 时,该批产品作不合格。

#### 8.5.2 性能复检

抽取检验批批量的 1%\~2% 作为检验样品，但不少于三卷。检验结果按表 3 规定，如经检验发现问题，可重新在该批产品中抽取相同数量样品，对不合格项进行复验，并以全部抽取样品的检验结果平均值作为复检结果。复检一次为准，复检合格者作全批合格，否则作全批不合格处理。

## 9 标志、包装、运输和贮存

### 9.1 标志

#### 9.1.1 每段产品应有产品标牌，内容包括：产品名称、规格、品质、长度、生产厂名、生产日期、检验责任章等。

#### 9.1.2 每个包装单元明显位置应刷标志或挂标志牌，注明商标、产品名称、代号、品质、长度、执行标准号、生产厂名、生产日期、毛重、净重等。

### 9.2 包装

#### 9.2.1 长丝纺粘针刺非织造土工布按定长成卷包装。

#### 9.2.2 产品的拼接率应在 15% 以内, 拼接产品每卷总长度应为定长值加 1m 以上, 每 100m 允许拼接二段。

#### 9.2.3 长度在 30m 以下的小段产品可单独成包，作零头处理。

#### 9.2.4 产品包装应保证不散落、不破损、不沾污。

### 9.3 运输与贮存

产品在运输和贮存中不得沾污、雨淋、破损，不得长期曝晒和直立。产品应放置在干燥处，周围不得有酸、碱等腐蚀性介质，注意防潮、防火。
<!-- 第 71 页 -->

File: docs/standards/JT_T 520-2004 公路工程土工合成材料 短纤针刺非织造土工布.md
ICS 93.080.10; ICS 59.100
W 59
备案号：
JT
 中华人民共和国交通行业标准

JT/T 520—2004

# 公路工程土工合成材料 短纤针刺非织造土工布

 Geosynthetics in the highway engineerings—Synthetic staple fibers needlepunched nonwoven geotextiles

2004-04-16 发布

2004-07-15 实施

中华人民共和国交通部 发 布

<!-- 封面 -->

## 目次

前言 …… 76
1 范围 …… 77
2 规范性引用文件 …… 77
3 术语和定义 …… 77
4 产品分类 …… 77
5 产品规格系列与尺寸偏差 …… 78
6 技术要求 …… 78
7 试验方法 …… 79
8 检验规则 …… 80
9 标志、包装、运输和贮存 …… 80

<!-- 第 75 页 -->

## 前言

本标准是土工合成材料系列产品技术标准之一,该系列标准包括土工格栅、土工膜、土工排水板(带)等产品标准,现已发布的标准有:

JT/T 480—2002 交通工程土工合成材料 土工格栅

JT/T 513—2004 公路工程土工合成材料 土工网

JT/T 514—2004 公路工程土工合成材料 有纺土工织物

JT/T 515—2004 公路工程土工合成材料 土工模袋

JT/T 516—2004 公路工程土工合成材料 土工格室

JT/T 517—2004 公路工程土工合成材料 土工加筋带

JT/T 518—2004 公路工程土工合成材料 土工膜

JT/T 519—2004 公路工程土工合成材料 长丝纺粘针刺非织造土工布

JT/T 520—2004 公路工程土工合成材料 短纤针刺非织造土工布

JT/T 521—2004 公路工程土工合成材料 塑料排水板(带)

本标准由交通部公路科学研究所提出。

本标准由交通部科技教育司归口。

本标准起草单位：交通部公路科学研究所、北京交通大学、山东泰峰塑料土工材料有限公司。

本标准起草人：任福民、李昌铸、雷俊卿、夏晓霞、陈继华。

<!-- 第 76 页 -->

 公路工程土工合成材料 短纤针刺非织造土工布

## 1 范围

本标准规定了短纤针刺非织造土工布的分类、规格系列与尺寸偏差、技术要求、试验方法、检验规则、标志、包装、运输和贮存的要求。

本标准适用于公路工程用短纤针刺非织造土工布。水运、港口、铁路、水利等工程用短纤针刺非织造土工布可参照执行。

## 2 规范性引用文件

下列文件中的条款通过本标准的引用而成为本标准的条款。凡是注日期的引用文件，其随后所有的修改单(不包括勘误的内容)或修订版均不适用于本标准。鼓励根据本标准达成协议的各方研究使用这些文件最新版本。凡是不注明日期的引用文件，其最新版本适用于本标准。

GB/T 3923.1 纺织品 织物拉伸性能 第1部分:断裂强力和断裂伸长率的测定 条样法

GB/T 4667 机织物幅宽的测定

GB/T 16422.2 塑料实验室光源暴露试验方法 第2部分:氙弧灯(idt ISO 4892-2)

GB/T 17631 土工布及其有关产品 抗氧化性能的试验方法

GB/T 17632 土工布及其有关产品 抗酸、碱液性能的试验方法

GB/T 16989 土工布接头/接缝抗裂强度的测定

GB/T 13760 土工布的取样和试样制备

JT/T 519 公路工程土工合成材料 长丝纺粘针刺非织造土工布

JTJ/T 019 公路土工合成材料应用技术规范

JTJ/T 060 公路土工合成材料试验规程

## 3 术语和定义

JT/T 519 确定的术语和定义适用于本标准。

## 4 产品分类

### 4.1 分类

按纤维品种分为聚酯、聚丙烯、聚酰胺、聚乙烯短纤针刺非织造土工布。

纤维原材料名称代号见表1。

表 1 原材料名称代号

<table><tr><td>名称</td><td>代号</td><td>名称</td><td>代号</td></tr><tr><td>聚酯</td><td>PET</td><td>聚丙烯</td><td>PP</td></tr><tr><td>聚酰胺</td><td>PA</td><td>聚乙烯</td><td>PE</td></tr></table>

### 4.2 型号

型号表示方式：

![](images/JT_T%20520-2004%20%E5%85%AC%E8%B7%AF%E5%B7%A5%E7%A8%8B%E5%9C%9F%E5%B7%A5%E5%90%88%E6%88%90%E6%9D%90%E6%96%99%20%E7%9F%AD%E7%BA%A4%E9%92%88%E5%88%BA%E9%9D%9E%E7%BB%87%E9%80%A0%E5%9C%9F%E5%B7%A5%E5%B8%83.assets/491a42de52833294d54e2e7e76cd22dc9c9b99158e71bbb02f8ddee1388be24b.jpg)

示例：聚酯针刺非织造土工布，单位面积质量 $250\mathrm{g} / \mathrm{m}^2$ ，幅宽 $6\mathrm{m}$ ，其型号为：SNG-250-6。

## 5 产品规格系列与尺寸偏差

短纤针刺非织造土工布的规格系列与尺寸偏差见表2。

表 2 产品规格系列与尺寸偏差

<table><tr><td rowspan="2">项目</td><td colspan="7">规格, <span class="katex"><span class="katex-html" aria-hidden="true"><span class="base"><span class="strut" style="height:1.0641em;vertical-align:-0.25em;"></span><span class="mord mathnormal" style="margin-right:0.03588em;">g</span><span class="mord">/</span><span class="mord"><span class="mord mathnormal">m</span><span class="msupsub"><span class="vlist-t"><span class="vlist-r"><span class="vlist" style="height:0.8141em;"><span style="top:-3.063em;margin-right:0.05em;"><span class="pstrut" style="height:2.7em;"></span><span class="sizing reset-size6 size3 mtight"><span class="mord mtight"><span class="mord mtight">2</span></span></span></span></span></span></span></span></span></span></span></span> </td></tr><tr><td>200</td><td>250</td><td>300</td><td>350</td><td>400</td><td>450</td><td>500</td></tr><tr><td>单位面积质量, <span class="katex"><span class="katex-html" aria-hidden="true"><span class="base"><span class="strut" style="height:1.0641em;vertical-align:-0.25em;"></span><span class="mord mathnormal" style="margin-right:0.03588em;">g</span><span class="mord">/</span><span class="mord"><span class="mord mathnormal">m</span><span class="msupsub"><span class="vlist-t"><span class="vlist-r"><span class="vlist" style="height:0.8141em;"><span style="top:-3.063em;margin-right:0.05em;"><span class="pstrut" style="height:2.7em;"></span><span class="sizing reset-size6 size3 mtight"><span class="mord mtight"><span class="mord mtight">2</span></span></span></span></span></span></span></span></span></span></span></span> </td><td>200</td><td>250</td><td>300</td><td>350</td><td>400</td><td>450</td><td>500</td></tr><tr><td>单位面积质量偏差,%</td><td>-8</td><td>-8</td><td>-7</td><td>-7</td><td>-7</td><td>-7</td><td>-6</td></tr><tr><td>厚度, <span class="katex"><span class="katex-html" aria-hidden="true"><span class="base"><span class="strut" style="height:0.7733em;vertical-align:-0.1367em;"></span><span class="mord mathnormal">mm</span><span class="mspace" style="margin-right:0.2778em;"></span><span class="mrel amsrm">⩾</span></span></span></span> </td><td>2.0</td><td>2.2</td><td>2.4</td><td>2.7</td><td>3.1</td><td>3.5</td><td>3.8</td></tr><tr><td>厚度偏差,%</td><td colspan="7">15</td></tr><tr><td>宽度, <span class="katex"><span class="katex-html" aria-hidden="true"><span class="base"><span class="strut" style="height:0.7733em;vertical-align:-0.1367em;"></span><span class="mord mathnormal">m</span><span class="mspace" style="margin-right:0.2778em;"></span><span class="mrel amsrm">⩾</span></span></span></span> </td><td colspan="7">3.0</td></tr><tr><td>标称宽度偏差,%</td><td colspan="7">-0.5</td></tr></table>

## 6 技术要求

### 6.1 性能要求

#### 6.1.1 性能要求分为基本项和选择项。

#### 6.1.2 基本项的性能指标见表3。

表 3 性能指标

<table><tr><td rowspan="2" colspan="2">性能</td><td colspan="7">规格, <span class="katex"><span class="katex-html" aria-hidden="true"><span class="base"><span class="strut" style="height:1.0641em;vertical-align:-0.25em;"></span><span class="mord mathnormal" style="margin-right:0.03588em;">g</span><span class="mord">/</span><span class="mord"><span class="mord mathnormal">m</span><span class="msupsub"><span class="vlist-t"><span class="vlist-r"><span class="vlist" style="height:0.8141em;"><span style="top:-3.063em;margin-right:0.05em;"><span class="pstrut" style="height:2.7em;"></span><span class="sizing reset-size6 size3 mtight"><span class="mord mtight"><span class="mord mtight">2</span></span></span></span></span></span></span></span></span></span></span></span> </td></tr><tr><td>200</td><td>250</td><td>300</td><td>350</td><td>400</td><td>450</td><td>500</td></tr><tr><td rowspan="2">纵横向</td><td>断裂强度, <span class="katex"><span class="katex-html" aria-hidden="true"><span class="base"><span class="strut" style="height:1em;vertical-align:-0.25em;"></span><span class="mord mathnormal" style="margin-right:0.03148em;">k</span><span class="mord mathnormal" style="margin-right:0.10903em;">N</span><span class="mord">/</span><span class="mord mathnormal">m</span><span class="mspace" style="margin-right:0.2778em;"></span><span class="mrel amsrm">⩾</span></span></span></span> </td><td>6.5</td><td>8.0</td><td>9.5</td><td>11.0</td><td>12.5</td><td>14.0</td><td>16.0</td></tr><tr><td>断裂伸长率,%</td><td colspan="7">30~80</td></tr><tr><td colspan="2">CBR顶破强度, <span class="katex"><span class="katex-html" aria-hidden="true"><span class="base"><span class="strut" style="height:0.8311em;vertical-align:-0.1367em;"></span><span class="mord mathnormal" style="margin-right:0.03148em;">k</span><span class="mord mathnormal" style="margin-right:0.10903em;">N</span><span class="mspace" style="margin-right:0.2778em;"></span><span class="mrel amsrm">⩾</span></span></span></span> </td><td>0.9</td><td>1.2</td><td>1.5</td><td>1.8</td><td>2.1</td><td>2.4</td><td>2.7</td></tr><tr><td colspan="2">等效孔径 <span class="katex"><span class="katex-html" aria-hidden="true"><span class="base"><span class="strut" style="height:1em;vertical-align:-0.25em;"></span><span class="mord"><span class="mord mathnormal" style="margin-right:0.02778em;">O</span><span class="msupsub"><span class="vlist-t vlist-t2"><span class="vlist-r"><span class="vlist" style="height:0.3011em;"><span style="top:-2.55em;margin-left:-0.0278em;margin-right:0.05em;"><span class="pstrut" style="height:2.7em;"></span><span class="sizing reset-size6 size3 mtight"><span class="mord mtight"><span class="mord mtight">90</span></span></span></span></span><span class="vlist-s">​</span></span><span class="vlist-r"><span class="vlist" style="height:0.15em;"><span></span></span></span></span></span></span><span class="mopen">(</span><span class="mord"><span class="mord mathnormal" style="margin-right:0.02778em;">O</span><span class="msupsub"><span class="vlist-t vlist-t2"><span class="vlist-r"><span class="vlist" style="height:0.3011em;"><span style="top:-2.55em;margin-left:-0.0278em;margin-right:0.05em;"><span class="pstrut" style="height:2.7em;"></span><span class="sizing reset-size6 size3 mtight"><span class="mord mtight"><span class="mord mtight">95</span></span></span></span></span><span class="vlist-s">​</span></span><span class="vlist-r"><span class="vlist" style="height:0.15em;"><span></span></span></span></span></span></span><span class="mclose">)</span><span class="mpunct">,</span><span class="mspace" style="margin-right:0.1667em;"></span><span class="mord mathnormal">mm</span></span></span></span> </td><td colspan="7">0.08~0.20</td></tr><tr><td colspan="2">垂直渗透系数, <span class="katex"><span class="katex-html" aria-hidden="true"><span class="base"><span class="strut" style="height:1em;vertical-align:-0.25em;"></span><span class="mord mathnormal">c</span><span class="mord mathnormal">m</span><span class="mord">/</span><span class="mord mathnormal">s</span></span></span></span> </td><td colspan="7"> <span class="katex"><span class="katex-html" aria-hidden="true"><span class="base"><span class="strut" style="height:0.7278em;vertical-align:-0.0833em;"></span><span class="mord">5</span><span class="mspace" style="margin-right:0.2222em;"></span><span class="mbin">×</span><span class="mspace" style="margin-right:0.2222em;"></span></span><span class="base"><span class="strut" style="height:0.8974em;vertical-align:-0.0833em;"></span><span class="mord">1</span><span class="mord"><span class="mord">0</span><span class="msupsub"><span class="vlist-t"><span class="vlist-r"><span class="vlist" style="height:0.8141em;"><span style="top:-3.063em;margin-right:0.05em;"><span class="pstrut" style="height:2.7em;"></span><span class="sizing reset-size6 size3 mtight"><span class="mord mtight"><span class="mord mtight">−</span><span class="mord mtight">2</span></span></span></span></span></span></span></span></span><span class="mspace" style="margin-right:0.2222em;"></span><span class="mbin">−</span><span class="mspace" style="margin-right:0.2222em;"></span></span><span class="base"><span class="strut" style="height:0.7278em;vertical-align:-0.0833em;"></span><span class="mord">5</span><span class="mspace" style="margin-right:0.2222em;"></span><span class="mbin">×</span><span class="mspace" style="margin-right:0.2222em;"></span></span><span class="base"><span class="strut" style="height:0.8141em;"></span><span class="mord">1</span><span class="mord"><span class="mord">0</span><span class="msupsub"><span class="vlist-t"><span class="vlist-r"><span class="vlist" style="height:0.8141em;"><span style="top:-3.063em;margin-right:0.05em;"><span class="pstrut" style="height:2.7em;"></span><span class="sizing reset-size6 size3 mtight"><span class="mord mtight"><span class="mord mtight">−</span><span class="mord mtight">1</span></span></span></span></span></span></span></span></span></span></span></span> </td></tr><tr><td>纵横向</td><td>撕破强度, <span class="katex"><span class="katex-html" aria-hidden="true"><span class="base"><span class="strut" style="height:0.8311em;vertical-align:-0.1367em;"></span><span class="mord mathnormal" style="margin-right:0.03148em;">k</span><span class="mord mathnormal" style="margin-right:0.10903em;">N</span><span class="mspace" style="margin-right:0.2778em;"></span><span class="mrel amsrm">⩾</span></span></span></span> </td><td>0.16</td><td>0.20</td><td>0.24</td><td>0.28</td><td>0.33</td><td>0.38</td><td>0.42</td></tr></table>
<!-- 第 77 页 -->

#### 6.1.3 选择项包括：动态穿孔(mm)、刺破强度(N)、纵横向强度比、平面内水流量( $m^{2}/s$ )、湿筛孔径(mm)、摩擦系数、抗紫外线性能、抗酸碱性能、抗氧化性能、抗磨损性能、蠕变性能和拼接强度等。性能指标应符合 JT/T 019 的规定。

<!-- 第 78 页 -->

#### 6.1.4 作反滤层的无纺土工织物，应耐腐蚀、抗老化，具有较好的透水性能，等效孔径 $O_{95}$ 应满足保土、透水、防淤堵设计准则要求。

### 6.2 外观

外观分为轻缺陷和重缺陷，见表4。

表 4 外观疵点的评定

<table><tr><td>疵点名称</td><td>轻缺陷</td><td>重缺陷</td><td>要求</td></tr><tr><td>布面不匀、折痕</td><td>轻微</td><td>严重</td><td></td></tr><tr><td>杂物</td><td>软质,粗小于或等于5mm</td><td>硬质;软质,粗大于5mm</td><td></td></tr><tr><td>边不良</td><td>≤300cm时,每50cm计一处</td><td>>300cm</td><td></td></tr><tr><td>破损</td><td>≤0.5cm</td><td>>0.5cm破洞</td><td>以疵点最大长度计</td></tr><tr><td>其他</td><td colspan="2">按相似疵点评定</td><td></td></tr></table>

## 7 试验方法

试验方法按表 5 的要求进行。

表 5 试 验 方 法

<table><tr><td>序号</td><td>项目</td><td>试验方法</td></tr><tr><td>1</td><td>单位面积质量</td><td>JTJ/T 060</td></tr><tr><td>2</td><td>厚度</td><td>JTJ/T 060</td></tr><tr><td>3</td><td>宽度</td><td>GB/T 4667</td></tr><tr><td>4</td><td>断裂强度</td><td>GB/T 3923.1</td></tr><tr><td>5</td><td>断裂伸长率</td><td>GB/T 3923.1</td></tr><tr><td>6</td><td>CBR 顶破强度</td><td>JTJ/T 060</td></tr><tr><td>7</td><td>等效孔径</td><td>JTJ/T 060</td></tr><tr><td>8</td><td>垂直渗透系数</td><td>按JT/T 060测定透水率和2kPa时的厚度;渗透系数(cm/s)=进水率(L/s)×厚度(cm)</td></tr><tr><td>9</td><td>撕破强度</td><td>JTJ/T 060</td></tr><tr><td>10</td><td>动态穿孔(落锥)</td><td>JT/T 060</td></tr><tr><td>11</td><td>摩擦系数</td><td>JTJ/T 060</td></tr><tr><td>12</td><td>抗紫外线</td><td>GB/T 16422.2,通常测定光照后强力保持率,试验时间可根据需要选定,如150,300,500h</td></tr><tr><td>13</td><td>抗氧化性能</td><td>GB/T 17631</td></tr><tr><td>14</td><td>抗酸碱性能</td><td>GB/T 17632</td></tr><tr><td>15</td><td>刺破强度</td><td>JTJ/T 060,技术条件为:顶杆(平头)直径8mm,夹样环内径45mm,试验速度300mm/min</td></tr><tr><td>16</td><td>抗磨损性能</td><td>GB/T 17636</td></tr><tr><td>17</td><td>蠕变性能</td><td>JTJ/T 060</td></tr><tr><td>18</td><td>接头/接缝断裂强度</td><td>GB/T 16989</td></tr></table>
<!-- 第 79 页 -->

## 8 检验规则

### 8.1 组批

以同一班次生产的同一规格的产品为一批，批量较小时可累计400卷为一批，但一周产量仍不满400卷时，则以一周内产量为一批；交付验收的产品应以同一品种、同一规格、同一工艺的一个交货批划分检验批。

### 8.2 抽样

性能要求的测定以批为单位,每批产品随机抽取2%\~3%,但不少于两卷,采样及试验准备按GB/T 13760的规定。

### 8.3 检验项目

#### 8.3.1 出厂检验:每批产品应经检验合格方能出厂,检验项目包括6.1.2和6.2。

#### 8.3.2 型式检验: 检验项目包括 6.1.2、6.1.3 和 6.2, 型式检验通常在以下情形时进行:

a) 新产品鉴定前；

b) 产品的原料、结构、生产工艺等有重大改变时；

c) 正常生产每年进行一次；

d) 产品停产后再次恢复生产时；

e) 出厂检验结果与前一次型式检验有较大差异时；

f) 出现重大质量事故时；

g) 产品交付验收、质量仲裁、国家对产品监督抽查时。

### 8.4 检验结果的判定

#### 8.4.1 性能检验规定

检验批性能指标的检验结果以所采取样品平均结果表示。基本项和选择项全部达到要求的为合格，否则为不合格。

#### 8.4.2 外观质量检验规定

8.4.2.1 一般检验产品正面，疵点延及两面时以严重一面为准。

8.4.2.2 幅宽超过 4m 至少两人检验。

8.4.2.3 外观质量检验应在水平检验台或检验机上进行,检验以正常背光为准,如以日光灯照明时,照度不低于400lx。检验速度不超过20m/min。

8.4.2.4 在一卷土工布上不允许存在重缺陷，轻缺陷每 $200\mathrm{m}^2$ 应不超过五个，否则外观质量为不合格。

### 8.5 复检规定

#### 8.5.1 外观质量的复检

抽取检验批批量的 5%\~10% 作为检验样品,但不少于 10 卷,每卷产品的评定按表 4 规定进行,所检验产品不合格品率在 10% 以内,为全批合格,当不合格率超过 10% 时,该批产品为不合格。

#### 8.5.2 性能复检

抽取检验批批量的 $1\% \sim 2\%$ 作为检验样品，但不少于三卷。检验结果符合表3规定，如经检验发现问题，可重新在该批产品中抽取相同数量样品，对不合格项进行复检，并以全部抽取样品的检验结果平均值作为复检结果。复检一次为准，复检合格者为全批合格，否则为全批不合格处理。

## 9 标志、包装、运输和贮存

### 9.1 标志

#### 9.1.1 每段产品应有产品标牌，内容包括：产品名称、规格、品质、长度、生产厂名、生产日期和检验责任章等。

#### 9.1.2 每个包装单元明显位置应刷标志或挂标志牌，注明商标、产品名称、代号、品质、长度、执行标准号、生产厂名、生产日期、毛重和净重等。

<!-- 第 80 页 -->

### 9.2 包装

#### 9.2.1 短纤针刺非织造土工布按定长度成卷包装。

#### 9.2.2 产品的拼接率应在 15% 以内, 拼接产品每卷总长度应为定长值加 1m 以上, 每 100m 允许拼接两段。

#### 9.2.3 长度在 30m 以下的小段产品可单独成包，作零头处理。

#### 9.2.4 产品包装应保证不散落、不破损和不沾污。

### 9.3 运输与贮存

产品在运输和贮存中不得沾污、雨淋和破损，不得长期曝晒和直立。产品应放置在干燥处，周围不得有酸和碱等腐蚀性介质，注意防潮、防火。

<!-- 第 81 页 -->
