Repository: 13lu14/standards-site-

File: docs/standards/JTG／T D32—2012 - 公路土工合成材料应用技术规范.md (part 2 of 5)
              
<table border=1 style='margin: auto; word-wrap: break-word;'><tr><td rowspan="3">坡率</td><td colspan="4">防护形式</td></tr><tr><td colspan="2">土工合成材料不反包</td><td colspan="2">土工合成材料反包</td></tr><tr><td style='text-align: center; word-wrap: break-word;'>植被防护</td><td style='text-align: center; word-wrap: break-word;'>工程防护</td><td style='text-align: center; word-wrap: break-word;'>植被防护</td><td style='text-align: center; word-wrap: break-word;'>工程防护</td></tr><tr><td style='text-align: center; word-wrap: break-word;'>陡子或等于1:1</td><td style='text-align: center; word-wrap: break-word;'>—</td><td style='text-align: center; word-wrap: break-word;'>—</td><td style='text-align: center; word-wrap: break-word;'>喷护有机材绿化</td><td style='text-align: center; word-wrap: break-word;'>石笼</td></tr><tr><td style='text-align: center; word-wrap: break-word;'>缓于1:1</td><td style='text-align: center; word-wrap: break-word;'>直坡喷播绿化、喷护有机材绿化</td><td style='text-align: center; word-wrap: break-word;'>石笼、石块铺歌、预制混凝土空心块</td><td style='text-align: center; word-wrap: break-word;'>直坡喷播绿化、喷护有机材绿化</td><td style='text-align: center; word-wrap: break-word;'>不推荐</td></tr></table>

               

<div style="text-align: center;"><img src="images/JTG%EF%BC%8FT%20D32%E2%80%942012%20-%20%E5%85%AC%E8%B7%AF%E5%9C%9F%E5%B7%A5%E5%90%88%E6%88%90%E6%9D%90%E6%96%99%E5%BA%94%E7%94%A8%E6%8A%80%E6%9C%AF%E8%A7%84%E8%8C%83/fig_770_351.jpg" alt="Image" width="50%" /></div>

<div style="text-align: center;">b) 石笼防护</div>

<div style="text-align: center;">c) 石块铺砌、预制混凝土空心块铺砌</div>

<div style="text-align: center;">图 4.3.5-1 不反包时加筋路堤坡面防护形式</div>

<div style="text-align: center;"><img src="images/JTG%EF%BC%8FT%20D32%E2%80%942012%20-%20%E5%85%AC%E8%B7%AF%E5%9C%9F%E5%B7%A5%E5%90%88%E6%88%90%E6%9D%90%E6%96%99%E5%BA%94%E7%94%A8%E6%8A%80%E6%9C%AF%E8%A7%84%E8%8C%83/fig_783_181.jpg" alt="Image" width="50%" /></div>

<div style="text-align: center;">a) 植被防护</div>

<div style="text-align: center;">b) 石笼防护</div>

<div style="text-align: center;">图 4.3.5-2 反包时加筋路堤坡面防护形式</div>

条文说明

路基坡面易受到降雨径流的冲蚀，造成坡面破坏，影响路基的长期稳定性。另外，反包形式的加筋路堤坡面，土工合成材料长期暴露在外，易受紫外线的影响而老化。因此，需要重视加筋路堤的坡面防护。

坡面防护形式取决于填料类型、坡率和加筋层间距。FHWA《加筋土挡墙与加筋土坡设计与施工指南》(2001)针对不同的土类和坡率，推荐了表4-6所示的坡面防护措施。

就我国的情况看，对缓于1:1的边坡，植被防护多采用直接喷播绿化或喷护有机材绿化，对陡于1:1的边坡多采用喷护有机材绿化，单纯的工程防护一般很少应用到路堤边坡。石笼兼具工程防护与植物防护的优点，近年来得到越来越多的应用。在总结我国相关工程经验的基础上，做出了条文规定。

<div style="text-align: center;">表4-6 FHWA 推荐的加筋土坡坡面防护措施</div>

<table border=1 style='margin: auto; word-wrap: break-word;'><tr><td rowspan="3">坡角与土类</td><td colspan="4">防护形式</td></tr><tr><td colspan="2">坡面不采用土工合成材料包裹</td><td colspan="2">坡面采用土工合成材料包裹</td></tr><tr><td style='text-align: center; word-wrap: break-word;'>植被防护</td><td style='text-align: center; word-wrap: break-word;'>工程防护</td><td style='text-align: center; word-wrap: break-word;'>植被防护</td><td style='text-align: center; word-wrap: break-word;'>工程防护</td></tr><tr><td style='text-align: center; word-wrap: break-word;'>>50°任何土类</td><td style='text-align: center; word-wrap: break-word;'>不推荐</td><td style='text-align: center; word-wrap: break-word;'>石笼</td><td style='text-align: center; word-wrap: break-word;'>草皮、舍种子的永久性冲蚀防护垫</td><td style='text-align: center; word-wrap: break-word;'>喷射混凝土</td></tr></table>

               

<div style="text-align: center;">续上表</div>

<table border=1 style='margin: auto; word-wrap: break-word;'><tr><td rowspan="3">坡角与土类</td><td colspan="4">防护形式</td></tr><tr><td colspan="2">坡面不采用土工合成材料包裹</td><td colspan="2">坡面采用土工合成材料包裹</td></tr><tr><td style='text-align: center; word-wrap: break-word;'>植被防护</td><td style='text-align: center; word-wrap: break-word;'>工程防护</td><td style='text-align: center; word-wrap: break-word;'>植被防护</td><td style='text-align: center; word-wrap: break-word;'>工程防护</td></tr><tr><td style='text-align: center; word-wrap: break-word;'>35°-50°洁净的砂和卵石</td><td style='text-align: center; word-wrap: break-word;'>不推荐</td><td style='text-align: center; word-wrap: break-word;'>石笼、水泥土</td><td style='text-align: center; word-wrap: break-word;'>草皮、含种子的永久性冲蚀防护垫</td><td style='text-align: center; word-wrap: break-word;'>喷射混凝土</td></tr><tr><td style='text-align: center; word-wrap: break-word;'>35°-50°粉土和砂性粉土</td><td style='text-align: center; word-wrap: break-word;'>生物加筋、排水、复合材料</td><td style='text-align: center; word-wrap: break-word;'>石笼、水泥土、石块铺砌</td><td style='text-align: center; word-wrap: break-word;'>草皮、含种子的永久性冲蚀防护垫</td><td style='text-align: center; word-wrap: break-word;'>喷射混凝土</td></tr><tr><td style='text-align: center; word-wrap: break-word;'>35°-50°粉砂、黏土砂、良好级配砂和砾石</td><td style='text-align: center; word-wrap: break-word;'>含种子或草皮的临时性冲蚀防护垫、永久性冲蚀防护垫</td><td style='text-align: center; word-wrap: break-word;'>不推荐</td><td style='text-align: center; word-wrap: break-word;'>不需包裹</td><td style='text-align: center; word-wrap: break-word;'>不需包裹</td></tr><tr><td style='text-align: center; word-wrap: break-word;'>25°-35°所有土类</td><td style='text-align: center; word-wrap: break-word;'>含种子或草皮的临时性冲蚀防护垫、永久性冲蚀防护垫</td><td style='text-align: center; word-wrap: break-word;'>不推荐</td><td style='text-align: center; word-wrap: break-word;'>不需包裹</td><td style='text-align: center; word-wrap: break-word;'>不需包裹</td></tr></table>

### 4.4 设计计算

#### 4.4.1 加筋路堤的设计应考虑内部稳定破坏与外部稳定破坏两种模式。外部稳定破坏包括平面滑动破坏、深层滑动破坏、局部承载破坏（侧向挤出破坏）、过量沉降四种形式，如图4.4.1所示。

<div style="text-align: center;"><img src="images/JTG%EF%BC%8FT%20D32%E2%80%942012%20-%20%E5%85%AC%E8%B7%AF%E5%9C%9F%E5%B7%A5%E5%90%88%E6%88%90%E6%9D%90%E6%96%99%E5%BA%94%E7%94%A8%E6%8A%80%E6%9C%AF%E8%A7%84%E8%8C%83/fig_780_471.jpg" alt="Image" width="50%" /></div>

<div style="text-align: center;">a) 平面滑动破坏</div>

<div style="text-align: center;">b) 深层滑动破坏</div>

<div style="text-align: center;">c) 局部承载破坏(侧向挤出破坏)</div>

<div style="text-align: center;">d) 过量沉降</div>

<div style="text-align: center;">图 4.4.1 加筋路堤外部破坏形式</div>

               

#### 4.4.2 加筋路堤应通过计算分析，确定加筋材料的铺设方式、铺设层数、铺设范围（铺设长度），设计计算分析内容及其要求可按表4.4.2确定。进行各项分析时，应根据现行《公路路基设计规范》(JTG D30)要求考虑正常工况、暴雨工况、地震工况等不同的工况。重要工程宜采用数值分析方法，获得加筋体变形与破坏特征，确定加筋方案。

<div style="text-align: center;">表 4.4.2 加筋路堤计算分析内容与要求</div>

<table border=1 style='margin: auto; word-wrap: break-word;'><tr><td colspan="2">破坏模式</td><td style='text-align: center; word-wrap: break-word;'>分析内容</td><td style='text-align: center; word-wrap: break-word;'>稳定安全系数 F<sub>c</sub></td></tr><tr><td rowspan="3">内部稳定破坏</td><td style='text-align: center; word-wrap: break-word;'>滑动面位于堤身</td><td style='text-align: center; word-wrap: break-word;'>堤身稳定性</td><td style='text-align: center; word-wrap: break-word;'>满足现行《公路路基设计规范》(JTG D30)要求</td></tr><tr><td style='text-align: center; word-wrap: break-word;'>滑动面穿过地基</td><td style='text-align: center; word-wrap: break-word;'>地基与堤身的整体稳定性</td><td style='text-align: center; word-wrap: break-word;'>满足现行《公路路基设计规范》(JTG D30)要求</td></tr><tr><td style='text-align: center; word-wrap: break-word;'>筋材拨出</td><td style='text-align: center; word-wrap: break-word;'>抗拔稳定性</td><td style='text-align: center; word-wrap: break-word;'>1.5（粒料土），2.0（黏性土）</td></tr><tr><td rowspan="4">外部稳定破坏</td><td style='text-align: center; word-wrap: break-word;'>平面滑动破坏</td><td style='text-align: center; word-wrap: break-word;'>平面滑动稳定性</td><td style='text-align: center; word-wrap: break-word;'>1.30，考虑地震荷载时取1.1</td></tr><tr><td style='text-align: center; word-wrap: break-word;'>深层滑动破坏</td><td style='text-align: center; word-wrap: break-word;'>深层滑动稳定性</td><td style='text-align: center; word-wrap: break-word;'>满足现行《公路路基设计规范》(JTG D30)要求</td></tr><tr><td style='text-align: center; word-wrap: break-word;'>局部承载破坏</td><td style='text-align: center; word-wrap: break-word;'>局部承载稳定性</td><td style='text-align: center; word-wrap: break-word;'>1.30，考虑地震荷载时取1.1</td></tr><tr><td style='text-align: center; word-wrap: break-word;'>过量沉降</td><td style='text-align: center; word-wrap: break-word;'>沉降</td><td style='text-align: center; word-wrap: break-word;'>满足现行《公路路基设计规范》(JTG D30)要求</td></tr></table>

条文说明

FHWA《加筋土挡墙与加筋土坡设计与施工指南》(2001)将加筋路堤的破坏划分为内部稳定破坏、外部稳定破坏和复合稳定破坏三种类型。内部稳定破坏指滑动面穿过加筋体，外部稳定破坏指滑动面位于加筋体范围外，复合稳定破坏主要指滑动面同时穿过加筋体和加筋体外。表4-7为FHWA针对不同破坏模式的稳定安全系数要求。

<div style="text-align: center;">表 4-7 FHWA 推荐的加筋路堤稳定安全系数要求</div>

<table border=1 style='margin: auto; word-wrap: break-word;'><tr><td colspan="2">破坏类型</td><td style='text-align: center; word-wrap: break-word;'>安全系数 F₁</td></tr><tr><td rowspan="4">外部稳定破坏</td><td style='text-align: center; word-wrap: break-word;'>滑动破坏</td><td style='text-align: center; word-wrap: break-word;'>1.3</td></tr><tr><td style='text-align: center; word-wrap: break-word;'>深层整体滑动破坏</td><td style='text-align: center; word-wrap: break-word;'>1.3</td></tr><tr><td style='text-align: center; word-wrap: break-word;'>局部承载破坏(侧向挤出破坏)</td><td style='text-align: center; word-wrap: break-word;'>1.3</td></tr><tr><td style='text-align: center; word-wrap: break-word;'>动载</td><td style='text-align: center; word-wrap: break-word;'>1.1</td></tr><tr><td colspan="2">复合稳定破坏</td><td style='text-align: center; word-wrap: break-word;'>1.3</td></tr><tr><td colspan="2">内部稳定破坏</td><td style='text-align: center; word-wrap: break-word;'>1.3</td></tr><tr><td colspan="2">抗拔</td><td style='text-align: center; word-wrap: break-word;'>1.5(粒料土),2.0(黏性土)</td></tr><tr><td colspan="2">沉降</td><td style='text-align: center; word-wrap: break-word;'>工后沉降根据工程要求而定</td></tr></table>

考虑到复合稳定破坏模式计算方法与仅穿过加筋体的内部稳定破坏是一致的，故本规范将加筋路堤的破坏划分为外部稳定破坏和内部稳定破坏两种模式。

我国现行《公路路基设计规范》(JTG D30)对路堤稳定性的计算及稳定安全系数提出了明确要求，土工合成材料加筋路堤的目的是使路堤达到规定的要求，因此，对内部稳定破坏涉及的堤身稳定性、地基与堤身的整体稳定性，以及外部破坏涉及的深层滑动稳定性

               

与沉降，要求满足现行规范规定的稳定安全系数值，以与路基设计规范相一致；对未涉及的平面滑动稳定性、局部承载稳定性、筋材拔出，借鉴了表4-7的推荐值。

#### 4.4.3 加筋路堤筋材宜按上疏下密的方式进行布置，其层间距可按下述步骤确定。

1 可按图 4.4.3-1 和式(4.4.3-1)计算满足稳定安全系数  $ F_{s} $ 需要的总筋材拉力  $ T_{S} $ 应由式(4.4.3-1)搜索得出最大总拉力  $ T_{Smax} $ 及其对应的滑动面。

$$T_{\mathrm{s}}\;=\;(\;F_{\mathrm{s}}-F_{\mathrm{s u}})\frac{M_{\mathrm{D}}}{D} \tag{4.4.3-1}$$

式中： $F_{s}$——要求达到的稳定安全系数，按现行《公路路基设计规范》(JTG D30)取值；

 $F_{su}$——未加筋时路堤圆弧滑动破坏的稳定系数，按现行《公路路基设计规范》(JTG D30)规定的方法计算；

$D$——筋材总拉力  $T_{5}$ 作用得力臂（m）；对土工格栅、土工织物等片状筋材，取 D=

R; 对刚度大的条带式筋材，按图 4.4.3-1 确定；

 $M_{0}$——滑动力矩 $(\mathrm{kN})$，可按式(4.4.3-2)计算；当需要考虑地震力作用时，应计入地震力；

                                                                                                          

 $W_{i}$——土条 i 的重力 (kN/m);

 $Q_{i}$——作用于 i 土条竖直方向的外力 (kN/m)，如车辆荷载等；

$R$——滑弧半径(m);

 $\alpha_{i}$——土条 i 底滑面与水平面的倾角 $(^{\circ})$。

2 可根据  $T_{S,\max}$ 和坡高 H 确定不同加筋层间距的区域。当坡高  $ H \leqslant 6.0 \, m $ 时，可按 1 个区域布置；当  $ H > 6.0 \, m $ 时，可按大致等高的 2 个或 3 个区域布置。各区域筋材所受拉力  $ T_{z} $ 可按以下方式考虑，如图 4.4.3-2 所示。

1 个区域布置时  $T_{Z}=T_{S,\max}$

2 个区域布置时 底部  $ T_{z}=3/4\ T_{Smax} $; 上部  $ T_{z}=1/4\ T_{Smax} $

3 个区域布置时底部  $ T_{2}=1/2\ T_{Smax} $; 中部  $ T_{2}=1/3\ T_{Smax} $; 上部  $ T_{2}=1/6\ T_{Smax} $

<div style="text-align: center;"><img src="images/JTG%EF%BC%8FT%20D32%E2%80%942012%20-%20%E5%85%AC%E8%B7%AF%E5%9C%9F%E5%B7%A5%E5%90%88%E6%88%90%E6%9D%90%E6%96%99%E5%BA%94%E7%94%A8%E6%8A%80%E6%9C%AF%E8%A7%84%E8%8C%83/fig_437_279.jpg" alt="Image" width="50%" /></div>

<div style="text-align: center;">图 4.4.3-1 筋材总拉力计算图示</div>

<div style="text-align: center;"><img src="images/JTG%EF%BC%8FT%20D32%E2%80%942012%20-%20%E5%85%AC%E8%B7%AF%E5%9C%9F%E5%B7%A5%E5%90%88%E6%88%90%E6%9D%90%E6%96%99%E5%BA%94%E7%94%A8%E6%8A%80%E6%9C%AF%E8%A7%84%E8%8C%83/fig_461_221.jpg" alt="Image" width="50%" /></div>

<div style="text-align: center;">图 4.4.3-2 筋材的区域布置</div>

               

3 可按式(4.4.3-3)确定各加筋区域筋材竖向间距或所需的加筋层数。当计算获得的筋材竖向间距小于一层填土最小压实厚度时，应改用强度更高的加筋材料。

                                                                                             

式中： $R_{c}$——加筋覆盖率，其值等于筋材宽度b/筋材水平间距 $S_{h}$，对土工格栅和土工织物， $R_{c}=1$；

 $S_{v}$——各加筋区域筋材竖向间距 $(\mathrm{m})$;

 $H_{z}$——各加筋区域高度(m);

$N$——各加筋区域加筋层数；

 $T_{z}$——各加筋区域筋材所受拉力(kN/m)，按本条第2款方法确定；

 $T_{j}$——第j层筋材所受拉力(kN/m)，根据所处区域按式(4.4.3-3)计算；

 $T_{a}$——筋材设计计算抗拉强度(kN/m)，按式(4.2.2)确定。

条文说明

大量的研究分析表明，中下部的加筋材料对路堤稳定性贡献大，因此，推荐了上疏下密的布设方式。

对筋材的受力方向，目前主要有两种假定：其一是假定沿筋材的铺设方向；其二是假定沿滑弧的切向。实际情况比较复杂，筋材的受力方向与加筋材料的刚度和加筋路堤的变形有关，更多是介于两者之间。在《公路土工合成材料应用技术规范》(JTJ/T 019—98)中，采用的是前者。FHWA《加筋土挡墙与加筋土坡设计与施工指南》(2001)认为，对刚度大的条带式加筋材料，如钢条，筋材的受力方向为沿筋材的铺设方向，对土工格栅、土工织物等片状式筋材，柔性大，其受力方向为滑弧切向。条文规定是根据专题研究成果，并参考美国标准提出的。

筋材布置过密，不便于施工，也不经济，因此，要求筋材竖向间距小于最小压实厚度时，应重新选择加筋材料。

<div style="text-align: center;"><img src="images/JTG%EF%BC%8FT%20D32%E2%80%942012%20-%20%E5%85%AC%E8%B7%AF%E5%9C%9F%E5%B7%A5%E5%90%88%E6%88%90%E6%9D%90%E6%96%99%E5%BA%94%E7%94%A8%E6%8A%80%E6%9C%AF%E8%A7%84%E8%8C%83/fig_399_265.jpg" alt="Image" width="50%" /></div>

<div style="text-align: center;">图 4.4.4-1 堤身稳定性、地基与堤身整体稳定性计算图示</div>

#### 4.4.4 加筋材料的铺设长度应根据堤身稳定性、地基与堤身的整体稳定性、堤身沿地基表面的平面滑动稳定性、抗拔稳定性计算结果综合确定，并符合以下规定：

1 堤身稳定性、地基与堤身的整体稳定性，可采用式(4.4.4-1)所示的圆弧条分法进行计算，计算图示如图4.4.4-1。计算时应假定若干滑弧，求得最小稳定系数。最小稳定系数不得小于表4.4.2规定的稳定安全系数要求。

               

$$F_{c}=F_{su}+\frac{\sum T_{j}D_{j}}{M_{D}}=F_{su}+\frac{\sum T_{j}D_{j}}{\sum\left(W_{i}+Q_{i}\right)R\sin\alpha_{i}} \tag{4.4.4-1}$$

式中： $F_{c}$——堤身稳定性、地基与堤身整体稳定性系数；

 $F_{su}$——未加筋时的稳定性系数，采用现行《公路路基设计规范》(JTG D30)规定的方法进行计算；

 $T_{j}$——第j层筋材所受拉力(kN/m)，按式(4.4.3-3)计算；

 $D_{j}$——第j层筋材拉力作用力臂(m)，对土工格栅和土工织物， $D_{j}=R$;

其他符号的意义同式 $  (4.4.3-2)  $。

2 筋材应埋入稳定土体内，即埋入稳定系数不小于要求稳定安全系数的滑动面后，其锚固长度  $ L_{c} $ 可按式(4.4.4-2)确定。当计算的锚固长度小于 2.0m 时，应取为 2.0m。

$$L_{c}=\frac{T_{j}F_{e}}{2f_{G S}{\alpha}\sigma_{v}^{\prime}R_{e}} \tag{4.4.4-2}$$

式中： $T_{j}$——第j层筋材所受拉力（kN/m），按式（4.4.3-3）计算；

 $f_{GS}$——抗拔出阻力系数，按4.2.6条确定；

 $\alpha$——考虑筋材与土相互作用的非线性分布效应系数，取0.6~1；资料缺乏时，土工格栅取0.8，土工织物取0.6；

 $\sigma_{v}^{\prime}$——筋土交界面的有效正应力(kN/m)，可按作用于筋材上的自重应力计算；

 $R_{c}$——加筋覆盖率，对土工格栅和土工织物， $R_{c}=1$;

 $F_{e}$——筋材抗拔出的稳定安全系数，对粒料土  $F_{0}=1.5$，对黏性土$F_{0}=2.0$ 。

3 堤身沿地基表面的平面滑动稳定系数  $ K_{p} $，可采用式(4.4.4-3)计算，计算图示如图4.4.4-2。稳定系数  $ K_{p} $ 应满足表4.4.2相应的要求。

$$K_{\mathrm{p}}=\frac{({W}+P_{\mathrm{s}}\sin\varphi_{\mathrm{b}})\tan\varphi_{\mathrm{min}}}{P_{\mathrm{a}}\cos\varphi_{\mathrm{b}}} \tag{4.4.4-3}$$

式中：W——加筋体重力 $kN/m$；

 $P_{a}$——作用于加筋体的主动土压力(kN/m);

 $\varphi_{b}$——加筋体后填土摩擦角( $^{\circ}$)，当加筋体背后铺设有排水层或过滤层时， $\varphi_{b}$为排水层或过滤层与填土间的相互作用摩擦角；

 $\varphi_{\min}$——加筋体与地基间的摩擦角 $^{\circ}$，取填土与筋材间、地基土与筋材间摩擦角，或填土、地基土摩擦角中的小者。

#### 4.4.5 当路堤下存在深度  $ D_{s} $ 小于边坡宽度  $ b' $ 的软弱土时，可采用式(4.4.5)计算局部承载破坏（侧向挤出）的稳定系数  $ F_{aq} $，计算图示如图4.4.5。计算所得到的稳定系数  $ F_{aq} $ 应满足表4.4.2的要求；当不满足要求时，应对地基进行处理。

$$F_{s q}=\frac{2C_{u}}{\gamma D_{s}\tan\theta}+\frac{4.14C_{u}}{H\gamma} \tag{4.4.5}$$

式中： $C_{n}$——软弱土体的不排水剪强度（kN/m $^{2}$）；

$γ$——路堤填土重度 $kN/m^{3}$;

               

 $D_{s}$——软弱土体深度(m);

 $\theta$——边坡坡角 $(^{\circ})$;

$H$——路堤高度(m)。

<div style="text-align: center;"><img src="images/JTG%EF%BC%8FT%20D32%E2%80%942012%20-%20%E5%85%AC%E8%B7%AF%E5%9C%9F%E5%B7%A5%E5%90%88%E6%88%90%E6%9D%90%E6%96%99%E5%BA%94%E7%94%A8%E6%8A%80%E6%9C%AF%E8%A7%84%E8%8C%83/fig_435_261.jpg" alt="Image" width="50%" /></div>

<div style="text-align: center;">图 4.4.4-2 堤身沿地基表面的平面滑动稳定性计算图示</div>

<div style="text-align: center;"><img src="images/JTG%EF%BC%8FT%20D32%E2%80%942012%20-%20%E5%85%AC%E8%B7%AF%E5%9C%9F%E5%B7%A5%E5%90%88%E6%88%90%E6%9D%90%E6%96%99%E5%BA%94%E7%94%A8%E6%8A%80%E6%9C%AF%E8%A7%84%E8%8C%83/fig_351_299.jpg" alt="Image" width="50%" /></div>

<div style="text-align: center;">图 4.4.5 局部承载破坏(侧向挤出) 计算图示</div>

#### 4.4.6 墙后加筋体作用于墙背的土压力水平作用力 P 可按式(4.4.6)计算。并应根据计算的土压力确定挡墙尺寸，根据所需筋材拉力确定加筋层间距。挡墙稳定性计算方法及其要求应满足现行《公路路基设计规范》(JTG D30)的相关规定。墙后填土加筋时，不应降低对挡墙自身设计与施工的要求。

$$P=P_{ax}-T_{r} \tag{4.4.6-1}$$

式中： $P_{ax}$——未加筋时主动土压力的水平分量（kN/m），主动土压力按现行《公路路基设计规范》（JTG D30）中相关要求计算；

$T_r$——筋材的总设计拉力(kN/m)，应结合工程具体情况确定工作应变，以工作应变对应的拉力作为筋材的设计拉力；对塑料土工格栅和土工织物，当先构筑挡墙后铺设加筋材料时，可取0.5%~1%应变对应的筋材拉力作为设计拉力；当先完成加筋再构筑挡墙时，可取1%~2%应变对应的筋材拉力作为设计拉力。

条文说明

墙后的填土和加筋材料一般不会同时进入极限状态。填土进入极限状态(或者主动土压力状态)所需的变形相对要小，工程中一般是允许的；而加筋材料达到最大抗拉强度所需变形要大得多，是工程不允许的。重力式挡墙与土工合成加筋材料联合使用时，控制设计的是填土进入极限状态而加筋材料处于某一工作状态(未进入极限状态)时的稳定性。因此，重力式挡墙墙后加筋设计需以重力式挡墙稳定进行控制，考虑允许变形条件下筋材应变对应的拉力考虑筋材的作用。

加筋体作用于挡墙的作用力主要有三种假定：其一是假定加筋材料对墙后土体的滑裂面没有影响，墙后土压力由重力式挡墙和加筋材料共同承担，土压力的水平分量等于传

               

统主动土压力水平分量减去筋材在相应工作状态下的总拉力；其二是假定墙后加筋土体的滑裂面为朗肯主动滑裂面，取主动区为脱离体，求解作用于挡墙的水平作用力；其三是假定加筋材料导致墙后土体的滑裂面转变为0.3H法确定的潜在滑裂面，取主动区为脱离体，求解作用于挡墙的水平作用力。

本规范就墙后加筋进行了专题研究，结果表明：方法一和方法二的结果非常接近，且与数值分析结果基本吻合；方法三的土压力较数值分析结果明显要低，且计算相对复杂。为此，在条文中推荐了方法一。

筋材所处工作状态是确定筋材作用大小的依据。加筋土中筋材的工作应变及其对应的工作应力与挡墙的类型、挡墙高度、堆载、填土和加筋材料的工程性状、施工方法及顺序等诸多因素相关。本规范专题研究结果表明：对于先构筑挡墙后加筋土的重力式挡墙，加筋土和筋材的变形受挡墙限制较明显，可取0.5%～1%为工作应变；对于先构筑加筋土再构筑挡墙情况，可取1%～2%为工作应变。据此，做出了条文规定。

#### 4.4.7 墙后加筋材料应穿过破裂面，破裂面后的锚固长度可按式 $  (4.4.4-2)  $计算确定。

#### 4.4.8 应采用现行《公路路基设计规范》(JTG D30)规定的方法进行沉降分析，并满足相应的要求。当沉降不能满足要求时，应采取措施对地基进行处理。

条文说明

尽管有大量的研究表明，采用土工合成材料加筋后，路堤的沉降，尤其是不均匀沉降有所改善，但至今仍未建立起考虑加筋作用的沉降计算方法。因此，条文规定采用现行《公路路基设计规范》(JTG D30)规定的方法进行沉降分析。

### 4.5 施工要点

#### 4.5.1 土工合成材料加筋路基施工前，应清理现场，清除滑动体，平整场地，对场地进行初步碾压。

#### 4.5.2 在铺设加筋材料前，应根据设计要求和现行相关规范的规定，完成地基的加固处理和地下排水设施的施工。

#### 4.5.3 铺设加筋材料的土层表面应平整，严禁有尖锐凸出物。

#### 4.5.4 路堤加筋，加筋材料强度高的方向应垂直于路堤轴线；墙后填土加筋，加筋材料强度高的方向应垂直于挡墙墙面。

               

#### 4.5.5 应根据设计长度确定加筋材料的剪裁长度，避免在主受力方向连接；必须连接时，连接处强度不得低于材料极限抗拉强度的80%。

条文说明

通常情况下，连接强度难以达到加筋材料强度，因此，在主受力方向，应根据设计做好筋材用材计划，尽可能不要连接。

#### 4.5.6 横向相邻两幅加筋材料应相互搭接，搭接宽度不宜小于  $ 15 \, cm $；不同层面的搭接位置应相互错开。

条文说明

要求不同层面的搭接位置相互错开是为了增强加筋的整体效应。

#### 4.5.7 加筋材料的铺设应平整、无褶皱。可采用人工拉紧、U形钉固定等措施将加筋材料固定于填土表面。

条文说明

加筋材料铺设时如有皱褶不利于效果的发挥。

#### 4.5.8 与加筋材料直接接触的填料的最大粒径不宜超过  $ 15 \, cm $，粒径大于  $ 6 \, cm $ 的含量不宜超过  $ 30\\% $。

#### 4.5.9 填料应分层摊铺、分层碾压，采用大型压路机压实时，压实面与筋材之间应保证有不少于15cm厚的填料。应避免运料车及其他施工机械直接在张紧定位的加筋材料上行进，不得从高处抛掷石块。

1 临近路堤边坡坡面，以及临近墙后等大型压路机难以压到部位，应采用轻型压实机械分层压实，压实厚度不得大于  $ 15 \, cm $。

2 对软弱地基，应采用后卸式卡车沿路堤轴线方向两侧边缘卸料，填料不应集中堆卸。第一层填料宜采用推土机或其他轻型压实机具进行压实，填筑厚度大于60cm后方可采用重型压实机具压实。

3 对非软弱地基，宜从路堤的中心位置开始，对称向两侧摊铺填土并碾压。

条文说明

在填料摊铺与碾压过程中，加筋材料易受到损伤，为尽量降低这种损伤，做出了条文的规定。

在临近边坡坡面,以及临近墙后部位,难以采用正常的压实机械进行压实,是压实的

               

薄弱环节，因此要求采用轻型压实机械对这部分填土进行压实，以保证填筑质量。

软土地基上如直接用重型机具碾压，或堆土不当，易造成地基局部承载力不足而破坏，使加筋材料产生局部大变形。采用后卸式卡车沿路堤轴线方向两侧边缘卸料，既便于将土工合成材料张紧，也便于形成运土的交通便道，因此，对卸土的方式做出规定。

#### 4.5.10 加筋路堤边坡坡率陡于1:1时，应设置坡面支撑体。可采用木模等临时型支撑体或堆石、土工织物土带、石笼或预制混凝土面板等永久型支撑体。

#### 4.5.11 坡面采用反包形式时，卷入路堤填料的加筋材料长度不得小于1.0m，如图4.5.11所示；采用土工格栅加筋时，应用细网、草席或土工织物置于坡面格栅内侧，防止填料漏出。

<div style="text-align: center;"><img src="images/JTG%EF%BC%8FT%20D32%E2%80%942012%20-%20%E5%85%AC%E8%B7%AF%E5%9C%9F%E5%B7%A5%E5%90%88%E6%88%90%E6%9D%90%E6%96%99%E5%BA%94%E7%94%A8%E6%8A%80%E6%9C%AF%E8%A7%84%E8%8C%83/fig_428_207.jpg" alt="Image" width="50%" /></div>

<div style="text-align: center;">图 4.5.11 加筋路堤土工合成材料卷入路堤长度</div>

条文说明

对加筋材料卷入路堤中的长度做出规定，是为了保证包裹部分的稳定性。土工格栅往往具有较大的孔径，细填料易从其开孔中漏出，进而影响坡面的长期稳定性，因此要求采用细网、草席或土工织物置于坡面格栅内侧防止填料漏出。

#### 4.5.12 加筋路堤的边坡防护应与路堤的填筑同步进行。防护施工滞后时应及时对坡面采取临时保护措施，避免土工合成材料长时间暴露和雨水对边坡的冲蚀。

#### 4.5.13 施工中应修筑临时排水设施，减少水的影响。

#### 4.5.14 应加强施工期间的稳定性监测，根据监测资料，掌握路基稳定状态。当出现稳定性不足的迹象时，应采取控制填筑速率、变更设计方案等有效措施，确保路基稳定。

               

## 5 路基防排水

### 5.1 一般规定

#### 5.1.1 采用土工合成材料进行过滤、防渗和排水时，应根据场地情况，合理选择材料，进行系统设计，与其他相关设施一起共同构成完善的过滤、防渗和排水系统。其主要应用场合如图 5.1.1 所示。

#### 5.1.2 应根据场地的具体工程地质和水文地质条件、环境条件，确定土工合成材料类型、设置位置、布设方式和数量，保障过滤、防渗和排水结构的有效性。

#### 5.1.3 过滤宜采用无纺土工织物，排水可选用排水板（带）、透水软管、透水硬管、长丝热粘排水体或其他土工合成材料，防渗可选用土工膜、复合土工膜、土工织物膨润土垫（GCL）及复合防水材料等。

#### 5.1.4 独立用于排水、隔离的无纺土工织物，其强度应符合表5.1.4的规定，单位面积质量宜为300~500g/m²。通常环境条件下宜采用Ⅱ级，所处环境条件良好时可采用Ⅲ级，遇有冲刷等较恶劣环境条件时应采用Ⅰ级。

<div style="text-align: center;">表 5.1.4 无纺土工织物强度的基本要求</div>

<table border=1 style='margin: auto; word-wrap: break-word;'><tr><td rowspan="4">测试项目</td><td rowspan="4">单位</td><td colspan="6">用途分类</td></tr><tr><td style='text-align: center; word-wrap: break-word;'>Ⅰ级</td><td colspan="3">Ⅱ级</td><td colspan="2">Ⅲ级</td></tr><tr><td style='text-align: center; word-wrap: break-word;'>伸长率</td><td style='text-align: center; word-wrap: break-word;'>伸长率</td><td style='text-align: center; word-wrap: break-word;'>伸长率</td><td style='text-align: center; word-wrap: break-word;'>伸长率</td><td style='text-align: center; word-wrap: break-word;'>伸长率</td><td style='text-align: center; word-wrap: break-word;'>伸长率</td></tr><tr><td style='text-align: center; word-wrap: break-word;'>&lt;50%</td><td style='text-align: center; word-wrap: break-word;'>≥50%</td><td style='text-align: center; word-wrap: break-word;'>&lt;50%</td><td style='text-align: center; word-wrap: break-word;'>≥50%</td><td style='text-align: center; word-wrap: break-word;'>&lt;50%</td><td style='text-align: center; word-wrap: break-word;'>≥50%</td></tr><tr><td style='text-align: center; word-wrap: break-word;'>握持强度</td><td style='text-align: center; word-wrap: break-word;'>N</td><td style='text-align: center; word-wrap: break-word;'>≥1400</td><td style='text-align: center; word-wrap: break-word;'>≥900</td><td style='text-align: center; word-wrap: break-word;'>≥1100</td><td style='text-align: center; word-wrap: break-word;'>≥700</td><td style='text-align: center; word-wrap: break-word;'>≥800</td><td style='text-align: center; word-wrap: break-word;'>≥500</td></tr><tr><td style='text-align: center; word-wrap: break-word;'>撕裂强度</td><td style='text-align: center; word-wrap: break-word;'>N</td><td style='text-align: center; word-wrap: break-word;'>≥500</td><td style='text-align: center; word-wrap: break-word;'>≥350</td><td style='text-align: center; word-wrap: break-word;'>≥400</td><td style='text-align: center; word-wrap: break-word;'>≥250</td><td style='text-align: center; word-wrap: break-word;'>≥300</td><td style='text-align: center; word-wrap: break-word;'>≥175</td></tr><tr><td style='text-align: center; word-wrap: break-word;'>CBR 顶破强度</td><td style='text-align: center; word-wrap: break-word;'>N</td><td style='text-align: center; word-wrap: break-word;'>≥3500</td><td style='text-align: center; word-wrap: break-word;'>≥1750</td><td style='text-align: center; word-wrap: break-word;'>≥2750</td><td style='text-align: center; word-wrap: break-word;'>≥1350</td><td style='text-align: center; word-wrap: break-word;'>≥2100</td><td style='text-align: center; word-wrap: break-word;'>≥950</td></tr></table>

注：表列数值指卷材沿强度最弱方向测试的最低平均值。

条文说明

在施工中以及使用期内，土工织物不可避免会受到外力的作用，因此，要求其具有一定的强度。表 5.1.4 是参考美国 AASHTO Designation: M288—96 DRAFT 1995，对照我国生产的土工织物性能指标提出的。

               

<div style="text-align: center;"><img src="images/JTG%EF%BC%8FT%20D32%E2%80%942012%20-%20%E5%85%AC%E8%B7%AF%E5%9C%9F%E5%B7%A5%E5%90%88%E6%88%90%E6%9D%90%E6%96%99%E5%BA%94%E7%94%A8%E6%8A%80%E6%9C%AF%E8%A7%84%E8%8C%83/fig_326_145.jpg" alt="Image" width="50%" /></div>

<div style="text-align: center;">a) 暗沟</div>

<div style="text-align: center;"><img src="images/JTG%EF%BC%8FT%20D32%E2%80%942012%20-%20%E5%85%AC%E8%B7%AF%E5%9C%9F%E5%B7%A5%E5%90%88%E6%88%90%E6%9D%90%E6%96%99%E5%BA%94%E7%94%A8%E6%8A%80%E6%9C%AF%E8%A7%84%E8%8C%83/fig_321_149.jpg" alt="Image" width="50%" /></div>

<div style="text-align: center;">b) 渗沟</div>

<div style="text-align: center;"><img src="images/JTG%EF%BC%8FT%20D32%E2%80%942012%20-%20%E5%85%AC%E8%B7%AF%E5%9C%9F%E5%B7%A5%E5%90%88%E6%88%90%E6%9D%90%E6%96%99%E5%BA%94%E7%94%A8%E6%8A%80%E6%9C%AF%E8%A7%84%E8%8C%83/fig_342_158.jpg" alt="Image" width="50%" /></div>

<div style="text-align: center;">c) 软基路堤地基表面排水层</div>

<div style="text-align: center;"><img src="images/JTG%EF%BC%8FT%20D32%E2%80%942012%20-%20%E5%85%AC%E8%B7%AF%E5%9C%9F%E5%B7%A5%E5%90%88%E6%88%90%E6%9D%90%E6%96%99%E5%BA%94%E7%94%A8%E6%8A%80%E6%9C%AF%E8%A7%84%E8%8C%83/fig_441_153.jpg" alt="Image" width="50%" /></div>

<div style="text-align: center;">d) 翻浆冒泥和季节性冻土处治</div>

<div style="text-align: center;"><img src="images/JTG%EF%BC%8FT%20D32%E2%80%942012%20-%20%E5%85%AC%E8%B7%AF%E5%9C%9F%E5%B7%A5%E5%90%88%E6%88%90%E6%9D%90%E6%96%99%E5%BA%94%E7%94%A8%E6%8A%80%E6%9C%AF%E8%A7%84%E8%8C%83/fig_278_138.jpg" alt="Image" width="50%" /></div>

<div style="text-align: center;">e) 支挡结构物壁墙后排水</div>

<div style="text-align: center;"><img src="images/JTG%EF%BC%8FT%20D32%E2%80%942012%20-%20%E5%85%AC%E8%B7%AF%E5%9C%9F%E5%B7%A5%E5%90%88%E6%88%90%E6%9D%90%E6%96%99%E5%BA%94%E7%94%A8%E6%8A%80%E6%9C%AF%E8%A7%84%E8%8C%83/fig_313_139.jpg" alt="Image" width="50%" /></div>

<div style="text-align: center;">f坡面防排水</div>

<div style="text-align: center;"><img src="images/JTG%EF%BC%8FT%20D32%E2%80%942012%20-%20%E5%85%AC%E8%B7%AF%E5%9C%9F%E5%B7%A5%E5%90%88%E6%88%90%E6%9D%90%E6%96%99%E5%BA%94%E7%94%A8%E6%8A%80%E6%9C%AF%E8%A7%84%E8%8C%83/fig_390_209.jpg" alt="Image" width="50%" /></div>

<div style="text-align: center;"><img src="images/JTG%EF%BC%8FT%20D32%E2%80%942012%20-%20%E5%85%AC%E8%B7%AF%E5%9C%9F%E5%B7%A5%E5%90%88%E6%88%90%E6%9D%90%E6%96%99%E5%BA%94%E7%94%A8%E6%8A%80%E6%9C%AF%E8%A7%84%E8%8C%83/fig_329_198.jpg" alt="Image" width="50%" /></div>

<div style="text-align: center;">h) 路侧排水</div>

<div style="text-align: center;"><img src="images/JTG%EF%BC%8FT%20D32%E2%80%942012%20-%20%E5%85%AC%E8%B7%AF%E5%9C%9F%E5%B7%A5%E5%90%88%E6%88%90%E6%9D%90%E6%96%99%E5%BA%94%E7%94%A8%E6%8A%80%E6%9C%AF%E8%A7%84%E8%8C%83/fig_291_152.jpg" alt="Image" width="50%" /></div>

<div style="text-align: center;">i) 边坡坡体排水</div>

<div style="text-align: center;"><img src="images/JTG%EF%BC%8FT%20D32%E2%80%942012%20-%20%E5%85%AC%E8%B7%AF%E5%9C%9F%E5%B7%A5%E5%90%88%E6%88%90%E6%9D%90%E6%96%99%E5%BA%94%E7%94%A8%E6%8A%80%E6%9C%AF%E8%A7%84%E8%8C%83/fig_311_151.jpg" alt="Image" width="50%" /></div>

<div style="text-align: center;">i) 边坡坡面排水</div>

<div style="text-align: center;"><img src="images/JTG%EF%BC%8FT%20D32%E2%80%942012%20-%20%E5%85%AC%E8%B7%AF%E5%9C%9F%E5%B7%A5%E5%90%88%E6%88%90%E6%9D%90%E6%96%99%E5%BA%94%E7%94%A8%E6%8A%80%E6%9C%AF%E8%A7%84%E8%8C%83/fig_414_180.jpg" alt="Image" width="50%" /></div>

<div style="text-align: center;">k) 中央分隔带防排水</div>

<div style="text-align: center;">图 5.1.1 土工合成材料应用于路基防排水的主要形式</div>

               

#### 5.1.5 与本章相关的流量计算、排水系统的布置、排水结构形式应按现行《公路排水设计规范》(JTJ 018)等相关规范中的相应条款执行。

### 5.2 过滤设计

#### 5.2.1 用于过滤的土工织物，应满足挡土、保持水流畅通（透水）和防止淤堵三方面的要求。用于包裹碎石盲沟和渗沟的土工织物、处治翻浆冒泥和季节性冻土的土工织物、支挡结构物壁墙后的土工织物、水下坡面防护的土工织物，以及复合排水材料外包的土工织物等，应按过滤设计要求进行选择。

#### 5.2.2 对一般工程结构设计或重要工程结构的初步设计，可按下列要求选定土工织物。对重要工程结构的施工图设计，除按下列要求选定土工织物外，还应根据实际的荷载、渗流、被保护土质、工程特点等条件，进行相应的试验或模型试验进行检验。

           

$\left\{\begin{array}{l}O_{95}\leq n d_{85}\\O_{95}\leq0.21\,\mathrm{mm}\end{array}\right.$，粗粒土（粒径小于 0.075 mm 颗粒含量小于 50%）或细粒土（粒径小于 0.075 mm 颗粒含量大于或等于 50%）

式中： $O_{95}$——土工合成材料（土工织物）的等效孔径（mm）；

 $d_{85}$——被保护土的特征粒径(mm)，按土中小于该粒径的土粒质量占总土粒质量的85%确定；

$n$——系数，与被保护土类型、级配、土工合成材料品种及所处工作状态有关，n值宜根据试验确定，不宜小于2。

2 透水性要求：

$$K_{\mathrm{G}}>A K_{\mathrm{s}} \tag{5.2.2-3}$$

式中： $K_{G}$、 $K_{S}$——土工织物的渗透系数（m/s）和被保护土的渗透系数（m/s）；

$A$——系数，宜按工程经验确定，不宜小于10。

3 防淤堵要求：

$$\mathrm{GR}=i_{1}/i_{2}\leqslant G \tag{5.2.2-2}$$

式中：GR——梯度比；

 $i_{1}, i_{2}$——土工织物被保护土侧与另一侧的水力梯度；

$G$——1.5~3.0，对容易淤堵的填料和使用场合，G取较小值。

4 当排水失效后会引起巨大损失时,应进行室内淤堵试验,确定合适的材料与过滤结构。

条文说明

荷载、渗流、被保护土质情况等均会对土工织物的过滤性能产生影响。因此，需保证

               

土工织物性能和结构的稳定，避免由于荷载的作用而导致其孔径发生大的变化。

过滤准则很复杂，包括挡土准则、透水准则、淤堵准则3个准则，对其研究已有40多年的历史。总的看来，静荷单向水流下的过滤准则较为成熟，动荷或双向水流下的过滤准则还处于研究阶段。在此提出的三方面要求，见式（5.2.2-1）～式（5.2.2-3），主要针对静荷单向水流，即水总是从被保护土体流入土工合成材料的情况。

挡土是挡住起骨架作用的土粒不流失，同时要求到达织物的细的土粒(15%左右)应通过织物孔眼流走，避免堵塞。但事实上，由于织物孔眼的拱效应、细粒形成土团，以及高分子聚合物强烈带电作用，如织物网眼选择不合适，土颗粒可能被堵在孔眼前(淤塞，clogging)，或吸附在纤维上(淤阻，blocking)，或者形成土饼(淤闭，blinding)完全阻住了水流的通过。

对静荷单向水流下的挡土准则，具有代表性且在国内工程中应用较多的是美国陆军工程师困难则（也称Calhoun准则）、Girou准则和德国土力学及基础工程学会准则（也称Heerteen准则）。三个准则一种比一种考虑的因素更多，更为周到。Calhoun准则只将土简单地分为粗粒土和黏粒土，用织物孔径和土颗粒径的大小对比来建立挡土准则；Girou准则考虑了被保护土颗粒级配情况和紧密情况；Heerteen准则将被保护土分为有问题土和稳定土两大类，并考虑原土粒级配情况。这三个准则中，Calhoun准则简单，物理概念明确，在我国工程中得到广泛使用。由于其一方面假定被保护土都是均质的（不均匀系数  C_{u}<2 ），没有考虑被保护土层可能形成天然滤层，在设计上偏于安全和保守，国内工程的实践经验认为在挡土方面是可靠的；另一方面，其土类的划分标准与我国现行土工试验规程划分标准较一致，织物的等效孔径试验方法和取值与我国多数部门或工程实践采用的方法、取值相近和相同。基于简单、便于应用、安全可靠、便于与现行方法标准衔接几个方面考虑，条文选取Calhoun准则作为挡土准则。

挡土和透水是一对矛盾，土工织物的选择是在挡土和透水之间寻求合理的平衡，根据材料的应用场合和所起的主要作用有所侧重。在过滤准则中，维持长期的透水性是最难的，而阻土的要求则较易达到。故各国的过滤准则中有将孔径加大的趋势。

n 值主要与被保护土类型、级配、土工织物品种及所处工作状态有关，《水利水电工程土工合成材料应用技术规范》(SL/T 225—1998) 中 n 的取值如表 5-1。

<div style="text-align: center;">表 5-1 系数 n 的取值</div>

<table border=1 style='margin: auto; word-wrap: break-word;'><tr><td style='text-align: center; word-wrap: break-word;'>被保护土细粒(d≤0.075mm)含量(%)</td><td style='text-align: center; word-wrap: break-word;'>土的不均匀系数,或土工织物品种</td><td style='text-align: center; word-wrap: break-word;'>n 值</td></tr><tr><td rowspan="3">≤50%</td><td style='text-align: center; word-wrap: break-word;'>2>C_n,C_n>8</td><td style='text-align: center; word-wrap: break-word;'>1</td></tr><tr><td style='text-align: center; word-wrap: break-word;'>4≥C_n>2</td><td style='text-align: center; word-wrap: break-word;'>0.5C_n</td></tr><tr><td style='text-align: center; word-wrap: break-word;'>8>C_n>4</td><td style='text-align: center; word-wrap: break-word;'>8/C_n</td></tr><tr><td rowspan="2">>50%</td><td style='text-align: center; word-wrap: break-word;'>有纺织物</td><td style='text-align: center; word-wrap: break-word;'>1</td></tr><tr><td style='text-align: center; word-wrap: break-word;'>无纺织物</td><td style='text-align: center; word-wrap: break-word;'>0.8≤0.3mm</td></tr></table>

大孔径滤层反滤系统的渗透稳定性研究表明，n值在3~7的范围内，渗透系统挡土效果良好且不易发生淤堵。公路路基填筑土常常由不同粒径材料组成，发生少量的细颗

               

粒流失一般不会影响路基结构的稳定性，因此，对于公路结构，可以适当增大土工织物的孔径。但对粉土等较为均匀的细颗粒材料，在选择滤层材料时要谨慎，经验认为，此时砂砾类材料的效果要优于土工织物。

在透水准则方面，目前常见的有两种表达方式：其一是以等效孔径和特征粒径表示的准则，要求织物的孔径大于某一数值，如  $ O_{95} > d_{15} $；其二是以渗透系数表示的准则，要求织物的渗透系数  $ k_{g} $ 大于土渗透系数  $ k_{s} $ 乘以某一数值，如  $ k_{g} > Ak_{s} $。FHWA 取  $ A = 1 \sim 10 $，法国土工织物与土工膜委员会取  $ A = (10^{3} \sim 10^{5}) T_{g}(T_{g} $ 为织物厚度，m）。郭庆国（1992）研究了三种土工织物渗透系数随压力的变化，得出压力由 0 ~ 1 600kPa，渗透系数平均降低到原来的 1/14.8。杨光煦（2009）提出： $ k_{g} > 10i_{s} \cdot k_{s}, i_{s} $ 为临近滤层被保护土中的渗流坡降，其取值见表 5-2。综合分析各研究情况，参考《土工合成材料应用技术规范》（GB 50290—98）的规定，认为对新的土工织物取  $ k_{g} > 10k_{s} $ 比较合适。

<div style="text-align: center;">表 5-2 不同部位的渗流坡降 i 值</div>

<table border=1 style='margin: auto; word-wrap: break-word;'><tr><td style='text-align: center; word-wrap: break-word;'>应用部位</td><td style='text-align: center; word-wrap: break-word;'>排水边坡</td><td style='text-align: center; word-wrap: break-word;'>路面边缘排水、地下隧道排水</td><td style='text-align: center; word-wrap: break-word;'>垂直墙排水，填土溶滤液收集、分离、转移及折出系统</td><td style='text-align: center; word-wrap: break-word;'>均匀黏性土堤坝，海岸线保护、防汛抢险</td></tr><tr><td style='text-align: center; word-wrap: break-word;'>i值</td><td style='text-align: center; word-wrap: break-word;'>≤1.0</td><td style='text-align: center; word-wrap: break-word;'>1.0</td><td style='text-align: center; word-wrap: break-word;'>1.5</td><td style='text-align: center; word-wrap: break-word;'>10</td></tr></table>

在淤堵准则方面，美国陆军工程师团曾利用不同种类的无黏性土和土工织物进行了梯度比试验，得出 GR≤3 的梯度比准则。随着国内外研究的进一步深入，一些研究人员对具体的取值及试验结果的实用性等提出异议，较多观点认为，GR=3 太大，因为在实际工程中，GR 值很少大于 1.5（陆士强等，1994）。研究表明，土和土工织物共同组成了一个平衡的反滤系统，而不是织物单独起作用，少量细颗粒的流失是允许的（包承纲，2008）。因此，本规范对梯度比采用了 1.5~3.0。

对动荷载及双向水流下的过滤准则，尽管也提出了一些研究成果，但由于其受力条件及水流情况的复杂性，始终未得出比较通用的过滤准则。一般认为，由于这两种情况使土工织物所处环境更为恶劣，对织物滤层的要求更为严格，以采用较厚的无纺织物并与砂层相结合的措施较为合适。

对公路工程而言，双向水流情况较少（一般仅在沿河护坡工程及沿河挡土工程中遇到），动荷作用也不大，因此，没单独提出要求。在沿河挡护工程中，土工织物滤层不会单一暴露在外，其上往往有块石或混凝土块覆盖层。据王殿武（1992）的研究结果，在此条件下，可取 $ O90<(2.5∼10)d90 $。这一要求比Calhoun准则要求还宽松些。因此，对公路工程中的双向水流情况，可以参考采用静荷单向水流的过滤准则。

                                                                 

#### 5.2.3 在处治冒泥翻浆或季节性冻融翻浆工程中应用土工织物时，应在土工织物上铺设10~20cm中粗砂保护层，在其下铺设5~10cm的中粗砂垫层，提高过滤效果。砂层间的土工织物除应满足5.2.2条要求外，其孔径尚应满足式(5.2.3)的要求：

               

$$反滤均匀 :O_{95}\leqslant2d_{50} \tag{5.2.3}$$

### 5.3 排水设计

#### 5.3.1 应根据排水需求、土工合成材料的排水能力以及与其配合的其他排水材料的排水能力，综合确定排水体的断面尺寸。排水体的位置、布置方式、结构形式等应根据相应规范进行设计。

#### 5.3.2 土工合成材料强度应满足现行《公路工程土工合成材料排水材料》(JT/T 665)的要求。应根据其埋设深度和承受荷载，选用相应的规格。在实际荷载作用下，土工合成材料排水截面最大压缩率应小于15%。

条文说明

                                                      

#### 5.3.3 土工织物包裹的碎石暗沟与渗沟，以及包裹的带孔塑料管、波纹管、混凝土管、钢管等，其尺寸以及布置方式、间距、坡度等，应根据具体的渗入水量、水力梯度、碎石暗沟或渗沟的渗透系数按相关规范的有关规定确定，外包的土工织物应满足5.2.2条的要求。

#### 5.3.4 外包土工织物的带孔塑料管、波纹管、混凝土管、钢管等管件及透水软管，其排水安全系数  $ F_{b} $ 应满足式(5.3.4)的要求。

$$F_{b}=\frac{Q_{c}}{Q}\geqslant2.0\sim5.0 \tag{5.3.4}$$

式中： $F_{b}$——安全系数，对能清淡的管道， $F_{b}$取较小值，对难以清淡的管道，$F_{b}$ 取较大值；
$Q$——需要排出的水流量 $m^{3}/s$     (5.3.4-2)
 $Q_{c}$——管件的排水能力，即能排出的水流量 $\left(m^{3}/s\right)$，其值取渗入管内的水流量 $q_{c}$和管件的排水流量 $q_{t}$两者中的小者。

#### 5.3.5 用塑料排水带插入软土地基，加速地基排水固结时，其设计应按现行《公路路基设计规范》(JTG D30)的相应条款执行。

#### 5.3.6 将土工织物或塑料排水板(带)等土工复合排水材料水平放置，排除地基土固结水或其他水流时，排水材料应贯穿路堤底部，并保持一定的坡度，如图5.3.6所示。

1 在平面上，可采用平行排列式或鱼刺式方式进行铺设，也可满铺。在纵面上，可一层铺设，也可采用间隔的方式两层甚至多层铺设；当软弱地基厚度大，需要排除的固结水较多时，应和砂砾（碎石）排水垫层等排水措施联合应用。

               

<div style="text-align: center;"><img src="images/JTG%EF%BC%8FT%20D32%E2%80%942012%20-%20%E5%85%AC%E8%B7%AF%E5%9C%9F%E5%B7%A5%E5%90%88%E6%88%90%E6%9D%90%E6%96%99%E5%BA%94%E7%94%A8%E6%8A%80%E6%9C%AF%E8%A7%84%E8%8C%83/fig_593_166.jpg" alt="Image" width="50%" /></div>

<div style="text-align: center;">图 5.3.6 土工合成材料用于软弱地基顶部排水</div>

2 铺设的数量应根据地基固结排出的水量确定，并应满足式 $  (5.3.6)  $的要求。

$$q_{\mathrm{e}}\geq k q \tag{5.3.6}$$

式中：q——垂直于水渗流方向，每延米需排出的水流量 $m^{3}/s$；

 $q_{e}$——土工织物、塑料排水板(带)等土工复合排水材料出水断面每延米的排水能力  $(m^{3}/s)$;

$k$——安全系数，取1.5~2.0，对于易淤堵和较重要的作用场合，取较大值。

#### 5.3.7 单独将土工复合排水材料用于路基排水时，应根据场地条件、需要排除的水流量确定复合排水材料的尺寸、数量和位置。

1 用于挖方路基的路侧排水时，土工复合排水材料应沿路侧竖向铺设，如图 5.3.7-1a) 所示；用于填方区路基的路侧排水时，土工复合排水材料宜铺设在路面底基层或垫层底面以下的适当位置，并伸出边坡坡面，铺设坡度宜与路拱横坡一致，如图 5.3.7-1b) 所示。

<div style="text-align: center;"><img src="images/JTG%EF%BC%8FT%20D32%E2%80%942012%20-%20%E5%85%AC%E8%B7%AF%E5%9C%9F%E5%B7%A5%E5%90%88%E6%88%90%E6%9D%90%E6%96%99%E5%BA%94%E7%94%A8%E6%8A%80%E6%9C%AF%E8%A7%84%E8%8C%83/fig_849_175.jpg" alt="Image" width="50%" /></div>

<div style="text-align: center;">图 5.3.7-1 挖方路段和填方路段路基路侧排水</div>

2 用于路基顶部排除地下水或因负温差作用而积聚在路基上层的自由水时，应根据场地水位置或预计可能出水的位置确定土工复合排水材料具体范围、铺设宽度和间距，宜采用与路拱横坡一致的坡度，铺设方式可采用平行排列式或鱼刺式，如图5.3.7-2所示。

3 用于填挖结合部排水时，土工复合排水材料应设置在地下水容易渗出的部位，布置方向应与渗水方向垂直，且应和路基其他排水设施相接，将水有效排出路基外，如图5.3.7-3所示。

4 用于墙(台)背排水时,土工复合排水材料宜沿整个墙高铺设,如图5.3.7-4所示。以排除填土积水为主时,土工复合排水材料可满铺或以1~2m的间距沿墙(台)背布设;铺设时,土工复合排水材料应采取合适的方式固定于墙背。以排除地下渗流水为主时,应通过有关流量计算来确定排水材料的布设间距和数量。

               

<div style="text-align: center;"><img src="images/JTG%EF%BC%8FT%20D32%E2%80%942012%20-%20%E5%85%AC%E8%B7%AF%E5%9C%9F%E5%B7%A5%E5%90%88%E6%88%90%E6%9D%90%E6%96%99%E5%BA%94%E7%94%A8%E6%8A%80%E6%9C%AF%E8%A7%84%E8%8C%83/fig_637_376.jpg" alt="Image" width="50%" /></div>

<div style="text-align: center;">图 5.3.7-2 路基顶部排水</div>

<div style="text-align: center;"><img src="images/JTG%EF%BC%8FT%20D32%E2%80%942012%20-%20%E5%85%AC%E8%B7%AF%E5%9C%9F%E5%B7%A5%E5%90%88%E6%88%90%E6%9D%90%E6%96%99%E5%BA%94%E7%94%A8%E6%8A%80%E6%9C%AF%E8%A7%84%E8%8C%83/fig_674_163.jpg" alt="Image" width="50%" /></div>

<div style="text-align: center;">图 5.3.7-3 填挖结合部排水</div>

#### 5.3.8 土工织物用于治理季节性冻融翻浆时，应埋设在路基冬季最大冻深线以下，并能够与其他排水结构配合形成完善的排水体系，及时排除地下水，保证冻深范围内路基处于干燥或中湿状态。最大冻深线应根据当地气候条件确定。

#### 5.3.9 土工复合排水材料不宜弯折，在出现弯折的情况下，应对弯折部位的通水能力进行折减，并验算接头、转角部位排水体的通水能力。

<div style="text-align: center;"><img src="images/JTG%EF%BC%8FT%20D32%E2%80%942012%20-%20%E5%85%AC%E8%B7%AF%E5%9C%9F%E5%B7%A5%E5%90%88%E6%88%90%E6%9D%90%E6%96%99%E5%BA%94%E7%94%A8%E6%8A%80%E6%9C%AF%E8%A7%84%E8%8C%83/fig_412_291.jpg" alt="Image" width="50%" /></div>

<div style="text-align: center;">图 5.3.7-4 墙(台)背排水</div>

条文说明

土工复合排水材料在弯折的情况下，排水能力会下降。试验得出：塑料排水板在弯曲率为40%时，排水能力下降50%左右；在弯曲率为50%时，排水能力下降60%左右。因此，土工复合排水材料不宜弯折。

               

### 5.4 防渗设计

#### 5.4.1 土工合成材料可用于公路中央分隔带防渗、路肩底部防渗、排水结构防渗、坡面防渗等。防渗采用的土工合成材料，其规格和强度应满足现行《公路工程土工合成材料防水材料》(JT/T 664)的要求。

#### 5.4.2 用于公路中央分隔带防渗、路肩底部防渗、排水结构防渗的土工合成材料宜为“两布—膜”，对分隔带防渗与排水结构防渗，其规格宜为织物质量/膜厚/织物质量 = 200g/(0.5 ~ 1mm)/200g；对路肩底部防渗，膜厚可采用 0.3mm。必要时，在土工合成材料铺设前，可铺设一层 2 ~ 5cm 厚的水泥砂浆找平层。

1 用于中央分隔带防渗时，应铺设于中央分隔带沟槽底部，并宜在中央分隔带护栏立柱打设后铺设，以免遭到破坏，如图 5.4.2-1 所示。

2 用于排水结构底部和侧边防渗时，应铺设于靠近路基侧或排水结构下侧位置，如图 5.4.2-2 所示。

<div style="text-align: center;"><img src="images/JTG%EF%BC%8FT%20D32%E2%80%942012%20-%20%E5%85%AC%E8%B7%AF%E5%9C%9F%E5%B7%A5%E5%90%88%E6%88%90%E6%9D%90%E6%96%99%E5%BA%94%E7%94%A8%E6%8A%80%E6%9C%AF%E8%A7%84%E8%8C%83/fig_385_299.jpg" alt="Image" width="50%" /></div>

<div style="text-align: center;">图 5.4.2-1 中央分隔带防渗</div>

<div style="text-align: center;"><img src="images/JTG%EF%BC%8FT%20D32%E2%80%942012%20-%20%E5%85%AC%E8%B7%AF%E5%9C%9F%E5%B7%A5%E5%90%88%E6%88%90%E6%9D%90%E6%96%99%E5%BA%94%E7%94%A8%E6%8A%80%E6%9C%AF%E8%A7%84%E8%8C%83/fig_479_298.jpg" alt="Image" width="50%" /></div>

<div style="text-align: center;">图 5.4.2-2 排水结构防渗</div>

3 用于土路肩底部防渗时，应铺设于土路肩底部；当土路肩外侧有挡土结构时，应预留排水出口。

条文说明

中央分隔带沟槽和排水结构物的防渗，主要是防止水分渗入路基，造成路基强度降低，所以未提出进行水力验算的要求。在防渗材料选择上，土工膜、一布一膜或两布一膜均可满足防渗需要。但单纯的土工膜容易受施工和填料的影响造成损坏，需要设置垫层和保护层。从实际工程效果看，两布一膜对膜保护较好，还有一定的排水排气作用，因此，推荐采用两布一膜。

#### 5.4.3 土工合成材料作路基防渗隔离层时，应符合以下要求：

               

1 防渗隔离层应采用复合土工膜等复合防水材料，一般工程土工膜厚度不应小于0.3mm，重要工程土工膜厚度不宜小于0.5mm。

2 防渗隔离层下部应设置砂砾垫层，隔离层上部应设置砂砾保护层，厚度均宜为 10cm，如图 5.4.3 所示。砂砾垫层和保护层应级配良好，不得含有大粒径有棱角尖锐石子，含泥量不得大于 5%。

<div style="text-align: center;"><img src="images/JTG%EF%BC%8FT%20D32%E2%80%942012%20-%20%E5%85%AC%E8%B7%AF%E5%9C%9F%E5%B7%A5%E5%90%88%E6%88%90%E6%9D%90%E6%96%99%E5%BA%94%E7%94%A8%E6%8A%80%E6%9C%AF%E8%A7%84%E8%8C%83/fig_439_179.jpg" alt="Image" width="50%" /></div>

<div style="text-align: center;">图 5.4.3 土工合成材料防渗漏离层</div>

3 防渗隔离层应与其他防排水结构物紧密配合，形成完善的防排水系统。

条文说明

防渗隔离层若设置不当，会引起新的路基病害，因此，对防渗隔离层提出较详细的要求。

### 5.5 施工要点

#### 5.5.1 土工合成材料的储存应避光防潮，应根据工程进度情况，分批适量取用。

#### 5.5.2 应根据功能要求、工程结构和施工条件，确定土工合成材料的长度、幅宽，施工前应做好剪裁和连接工作。

1 土工织物连接可采用缝合法或搭接法。缝合宽度不应小于 10cm，结合处抗拉强度应达到土工织物极限抗拉强度的 60% 以上；搭接宽度不应小于 30cm。

2 土工膜连接宜采用有热熔焊接法，局部修补也可采用胶黏法，连接宽度不宜小于10cm。正式拼接前应进行试拼接，采用的胶料应在遇水后不溶解。

3 软式透水管的连接可采用绑扎法，接头处外包的土工织物应相互覆盖。

4 土工复合排水材料的连接可采用芯材插接、搭接以及专用连接构件等方法，搭接长度应大于  $ 20 \, cm $，并将滤材包好、裹紧后，用镀锌细铁丝或尼龙绳绑扎牢固。

条文说明

土工织物的缝合是将两片土工织物用手提缝纫机缝起来。缝合形式有平接缝、丁形接缝和蝶形接缝等，如图5-1所示。缝线可为1道、两道甚至3道，其中以蝶形接缝强度最高。

土工膜的连接有热熔焊接法和胶黏法。热熔焊接法焊缝抗拉强度较高,质量易于保障,应用较普遍。胶黏法多用于局部修补。为保障拼接质量,对连接方法提出了要求。

软式透水管常用的绑扎接头形式如图 5-2 所示。

               

<div style="text-align: center;"><img src="images/JTG%EF%BC%8FT%20D32%E2%80%942012%20-%20%E5%85%AC%E8%B7%AF%E5%9C%9F%E5%B7%A5%E5%90%88%E6%88%90%E6%9D%90%E6%96%99%E5%BA%94%E7%94%A8%E6%8A%80%E6%9C%AF%E8%A7%84%E8%8C%83/fig_683_155.jpg" alt="Image" width="50%" /></div>

<div style="text-align: center;">b)丁形接缝</div>

<div style="text-align: center;">c) 蝶形接缝</div>

<div style="text-align: center;">图 5-1 土工织物缝合方式</div>

<div style="text-align: center;"><img src="images/JTG%EF%BC%8FT%20D32%E2%80%942012%20-%20%E5%85%AC%E8%B7%AF%E5%9C%9F%E5%B7%A5%E5%90%88%E6%88%90%E6%9D%90%E6%96%99%E5%BA%94%E7%94%A8%E6%8A%80%E6%9C%AF%E8%A7%84%E8%8C%83/fig_544_250.jpg" alt="Image" width="50%" /></div>

<div style="text-align: center;">c) 末端接头</div>

<div style="text-align: center;">图 5-2 软式透水管的连接方式</div>

#### 5.5.3 土工合成材料的铺设应平顺，严禁出现扭结、断裂和撕破土工膜等现象。铺设时可适当拉紧，两端埋入土体部分应成波纹状；与刚性结构连接时，应留有一定伸缩量。

#### 5.5.4 在坡面上铺设土工合成材料时，宜自上而下铺设并就地连接；土工合成材料应紧贴被保护层，不宜拉得过紧。

#### 5.5.5 应采取以下措施加强施工期土工合成材料的保护：

1 铺设土工合成材料前，应平整场地，清理树根、灌木或尖石等场地杂物。

2 施工车辆不得直接在土工合成材料上作业，可采取先碾压、后挖槽铺设等措施减小施工车辆荷载的影响。

3 土工合成材料上方填石料时，应在保护层完成后再填筑，严禁将石料直接抛落于土工合成材料上。

#### 5.5.6 当施工中发现土工合成材料被破坏时应及时修补，修补应满足 5.5.2 条土工合成材料连接的要求。

               

## 6 路基防护

### 6.1 一般规定

#### 6.1.1 土工合成材料坡面防护可采用三维土工网、平面土工网、土工格栅、土工格室、植生袋。沿河和库海岸路基冲刷防护可采用土工织物软体沉排、土工模袋等。土工格栅喷射混凝土坡面防护可用于低等级公路边坡防护。

#### 6.1.2 当需要考虑紫外线影响时，应进行土工合成材料抗老化性能检验，室内紫外线辐射强度为  $ 550W/m^{2} $ 照射  $ 150h $，强度保持率应大于 80%。当需要考虑土工合成材料受力时，应进行强度折减，强度折减系数可按表 6.1.2 取用。

<div style="text-align: center;">表 6.1.2 路基防护工程土工合成材料强度折减系数</div>

<table border=1 style='margin: auto; word-wrap: break-word;'><tr><td style='text-align: center; word-wrap: break-word;'>材料</td><td style='text-align: center; word-wrap: break-word;'>聚酯</td><td style='text-align: center; word-wrap: break-word;'>聚丙烯</td><td style='text-align: center; word-wrap: break-word;'>聚乙烯</td></tr><tr><td style='text-align: center; word-wrap: break-word;'>折减系数</td><td style='text-align: center; word-wrap: break-word;'>1.5~2.5</td><td style='text-align: center; word-wrap: break-word;'>2.0~3.0</td><td style='text-align: center; word-wrap: break-word;'>1.5~3.0</td></tr></table>

注：环境对土工合成材料强度影响较大时，取高值，反之取低值。

条文说明

实际情况下，土工格室回填土后，其大部分埋于土中；边坡绿化往往采用草灌结合进行植被绿化，随着植物的生长，三维土工网、土工格栅、土工格室受到的紫外线影响会减弱。对边坡绿化防护采用的三维土工网、土工格栅现场取样进行室内拉伸试验，强度保持率基本在80%左右，相当于折减系数为1.25。

我国《公路工程土工合成材料 土工格栅》(JT/T 480—2002)、《公路工程土工合成材料 土工网》(JT/T 513—2004)、《公路工程土工合成材料 土工格室》(JT/T 516—2004)提出：在紫外线辐射强度为  $ 550W/m^{2} $ 照射 150h 条件下，光老化等级应符合表 6-1 的规定。

对需要考虑紫外线影响的土工合成材料应用场合，如边坡生态防护工程，考虑到实际应用条件，条文采用了表6-1光老化等级为Ⅲ的要求。

除土工格室生态防护外，其他生态防护措施中，土工合成材料受力很小，一般不进行受力分析计算。土工格室置于边坡上，长期受到格室内填土下滑力的作用，需要考虑其蠕变特性，因此需要对强度提出要求，考虑紫外线对强度的影响，参考第4章加筋工程蠕变折减系数，提出了表6.1.2所示的强度折减系数值。

               

<div style="text-align: center;">表6-1 土工合成材料光老化等级</div>
