Repository: 13lu14/standards-site-

File: docs/standards/JTG 3362—2018 - 公路钢筋混凝土及预应力混凝土桥涵设计规范.md (part 4 of 10)
<!-- 第 1 页 -->
#### 7.2.1 桥梁构件在进行短暂状况设计时，应计算其在制作、运输及安装等施工阶段，由自重、施工荷载等引起的正截面和斜截面的应力，并不应超过本节规定的限值。施工荷载除有特别规定外均采用标准值，当有组合时不考虑荷载组合系数。

当用吊机(车)行驶于桥梁进行安装时，应对已安装就位的构件进行验算，吊机(车)应乘以1.15的分项系数，但当由吊机(车)产生的效应设计值小于按持久状况承载能力极限状态计算的作用效应设计值时，则可不必验算。

#### 7.2.2 当进行构件运输和安装计算时，构件自重应乘以动力系数。动力系数应按《公路桥涵设计通用规范》(JTG D60—2015)的规定采用。

#### 7.2.3 对构件施加预应力时, 混凝土的立方体强度不应低于设计强度等级的 80%, 弹性模量不应低于混凝土 28d 弹性模量的 80%。

#### 7.2.4 钢筋混凝土受弯构件正截面应力按下列公式计算，并应符合下列规定：

1 受压区混凝土边缘的压应力

$\begin{array}{c} \sigma_{cc}^{t}=\frac{M_{k}^{t} x_{0}}{I_{cr}}\leqslant0.80f_{ck}^{\prime}\end{array} \tag{7.2.4-1}$

2 受拉钢筋的应力

$\tau_{\mathrm{s i}}^{\mathrm{t}}=\alpha_{\mathrm{E S}}\frac{M_{\mathrm{k}}^{\mathrm{t}}(h_{0i}-x_{0})}{I_{\mathrm{c r}}}\leqslant0.75f_{\mathrm{s k}} \tag{7.2.4-2}$

式中： $M_{k}^{t}$——由临时施工荷载标准值产生的弯矩值；

 $x_{0}$——换算截面的受压区高度，按换算截面受压区和受拉区对中性轴面积矩相等的原则求得；

 $I_{cr}$——开裂截面换算截面的惯性矩，根据已求得的受压区高度  $x_{0}$，按开裂换算截面对中性轴惯性矩之和求得；

 $\sigma_{si}^{1}$——按短暂状况计算时受拉区第 i 层钢筋的应力；

 $h_{0i}$——受压区边缘至受拉区第 i 层钢筋截面重心的距离；

 $f_{ck}^{\prime}$——施工阶段相应于混凝土立方体抗压强度  $f_{cu}^{\prime}$ 的混凝土轴心抗压强度标准值，按表 3.1.3 以直线内插取用；

 $f_{sk}$——普通钢筋抗拉强度标准值，按表 3.2.2-1 采用。

#### 7.2.5 钢筋混凝土受弯构件中性轴处的主拉应力(剪应力) $\sigma_{tp}^{1}$应符合式(7.2.5)的规定：

<!-- 第 83 页 -->


$\sigma_{\mathrm{t p}}^{\mathrm{t}}=\frac{V_{\mathrm{k}}^{\mathrm{t}}}{b z_{0}}\leqslant f_{\mathrm{t k}}^{\prime} \tag{7.2.5}$

式中： $V_{k}^{1}$——由施工荷载标准值产生的剪力值；

$b$——矩形截面宽度、T形或I形截面的腹板宽度；

 $z_{0}$——受压区合力点至受拉钢筋合力点的距离,按受压区应力图形为三角形计算确定;

 $f_{tk}^{\prime}$——施工阶段混凝土轴心抗拉强度标准值。

#### 7.2.6 钢筋混凝土受弯构件中性轴处的主拉应力，若符合下列条件：

$\sigma_{\mathrm{t p}}^{\mathrm{~t~}}\leqslant0.25f_{\mathrm{t k}}^{\prime} \tag{7.2.6-1}$

该区段的主拉应力全部由混凝土承受，此时，抗剪钢筋按构造要求配置。

中性轴处的主拉应力不符合式 $(7.2.6-1)$的区段，则主拉应力（剪应力）全部由箍筋和弯起钢筋承受。箍筋、弯起钢筋可按剪应力图配置（图7.2.6），并按下列公式计算：

<div style="text-align: center;"><img src="images/JTG%203362%E2%80%942018%20-%20%E5%85%AC%E8%B7%AF%E9%92%A2%E7%AD%8B%E6%B7%B7%E5%87%9D%E5%9C%9F%E5%8F%8A%E9%A2%84%E5%BA%94%E5%8A%9B%E6%B7%B7%E5%87%9D%E5%9C%9F%E6%A1%A5%E6%B6%B5%E8%AE%BE%E8%AE%A1%E8%A7%84%E8%8C%83/fig_414_243.jpg" alt="Image" width="50%" /></div>

<div style="text-align: center;">图 7.2.6 钢筋混凝土受弯构件剪应力分配</div>

<div style="text-align: center;">a-箍筋、弯起钢筋承受剪应力的区段；b-混凝土承受剪应力的区段</div>

1 箍筋

$\tau_{\mathrm{_{v}}}^{\mathrm{t}}=\frac{n A_{\mathrm{svl}}\left[\boldsymbol{\sigma}_{\mathrm{s}}^{\mathrm{t}}\right]}{b s_{\mathrm{v}}} \tag{7.2.6-2}$

2 弯起钢筋

$A_{\mathrm{s b}}\geqslant\frac{b\Omega}{\sqrt{2}\left[\sigma_{\mathrm{s}}^{\mathrm{t}}\right]} \tag{7.2.6-3}$

式中： $\tau_{v}^{i}$——由箍筋承受的主拉应力（剪应力）值；

$n$——同一截面内箍筋的肢数；

 $[\sigma_{\mathrm{s}}^{\mathrm{t}}]$——短暂状况时钢筋应力的限值，按本规范第7.2.4条规定取用 $0.75f_{\mathrm{sk}}$；

 $A_{sv1}$——一肢箍筋的截面面积；

 $s_{v}$——箍筋的间距；

 $A_{sb}$——弯起钢筋的总截面面积；

$Ω$——相应于由弯起钢筋承受的剪应力图的面积。

<!-- 第 84 页 -->

#### 7.2.7 预应力混凝土受弯构件按短暂状况计算时，由预加力和荷载产生的法向应力可按本规范第6.1.6条和第7.1.3条的公式进行计算。此时，预应力钢筋应扣除相应阶段的预应力损失，荷载采用施工荷载，截面性质按本规范第6.1.5条的规定采用。

#### 7.2.8 预应力混凝土受弯构件，在预应力和构件自重等施工荷载作用下截面边缘混凝土的法向应力应符合下列规定：

1 压应力

$\sigma_{\mathrm{c c}}^{\mathrm{t}}\leqslant0.70f_{\mathrm{c k}}^{\prime} \tag{7.2.8}$

2 拉应力

1）当  $\sigma_{ct}^{t} \leqslant 0.70 f_{tk}^{\prime}$ 时，配置于预拉区纵向钢筋的配筋率不小于 0.2%；

2）当  $\sigma_{ct}^{t}=1.15f_{tk}^{\prime}$ 时，配置于预拉区纵向钢筋的配筋率不小于 0.4%；

3）当   0.70ftk\prime<σctt<1.15ftk\prime  时，配置于预拉区纵向钢筋的配筋率按以上两者直线内插取用；

4）拉应力  $\sigma_{ct}^{t}$ 不应超过 1.15f_{tk}^{\prime}。

上述配筋率为  $\frac{A_{s}^{\prime}+A_{p}^{\prime}}{A}$，先张法构件计入  $A_{p}^{\prime}$，后张法构件不计  $A_{p}^{\prime}$。 $A_{p}^{\prime}$ 为预拉区预应力钢筋截面面积； $A_{s}^{\prime}$ 为预拉区普通钢筋截面面积；A 为构件毛截面面积。

式中： $\sigma_{cc}^{t}$、 $\sigma_{ct}^{t}$——按短暂状况计算时截面预压区、预拉区边缘混凝土的压应力、拉应力；

 $f_{ck}^{\prime}$  $f_{tk}^{\prime}$——与制作、运输、安装各施工阶段混凝土立方体抗压强度  $f_{cu}^{\prime}$ 相应的轴心抗压强度、轴心抗拉强度标准值，可按表 3.1.3 直线插入取用。

配置于预拉区的纵向钢筋宜采用带肋钢筋，其直径不宜大于14 mm，沿预拉区的外边缘均匀布置。

<!-- 第 85 页 -->

## 8 构件计算的规定

### 8.1 组合式受弯构件

#### 8.1.1 组合式受弯构件的预制构件应按本规范第7.2节的规定进行施工阶段验算。

#### 8.1.2 组合式受弯构件的作用效应应按下列两个阶段进行计算：

1 第一阶段:现浇混凝土层达到强度标准值前,作用应考虑预制构件自重、现浇混凝土层自重及施工时附加的其他作用。

2 第二阶段: 现浇混凝土层达到强度标准值后, 组合梁按整体计算, 作用应计算组合构件自重、桥面系自重及使用阶段可变作用。

#### 8.1.3 组合式受弯构件宜计算预制构件与现浇混凝土层间由混凝土龄期之差引起的混凝土收缩差效应。

#### 8.1.4 组合式受弯构件及其预制构件应按本规范第 5.2 节的规定进行正截面抗弯承载力计算，其弯矩设计值应按下列规定采用：

对预制构件

$\begin{array}{c} M_{1d}=M_{1Gd}+M_{1Qd}\end{array} \tag{8.1.4-1}$

对组合构件(应考虑结构重要性系数 $\gamma_{0}$)

$M_{\mathrm{d}}=M_{\mathrm{1Gd}}+M_{\mathrm{2Gd}}+M_{\mathrm{2Q}} \tag{8.1.4-2}$

式中： $M_{1Gd}$——第一阶段预制构件和现浇混凝土层自重产生的弯矩设计值，取作用标准值乘以作用分项系数1.2；

 $M_{1Qd}$——第一阶段施工时附加的其他作用产生的弯矩设计值，取作用标准值乘以作用分项系数1.4；

 $M_{2Gd}$——第二阶段桥面系自重产生的弯矩设计值，取作用标准值乘以作用分项系数 1.2；

 $M_{2Qd}$——第二阶段可变作用组合产生的弯矩设计值，其作用分项系数按《公路桥涵设计通用规范》(JTG D60—2015)取用。

对组合构件，当现浇混凝土层的强度等级与预制构件强度等级不同时，混凝土强度等级应取现浇混凝土强度等级。

<!-- 第 86 页 -->

#### 8.1.5 组合式受弯构件及其预制构件应按本规范第 5.2 节的规定分别计算斜截面抗剪、抗弯承载力，其中作用分项系数按本规范第 8.1.4 条取用，剪力设计值按下列规定采用：

对预制构件

$V_{\mathrm{1d}}=V_{\mathrm{1Gd}}+V_{\mathrm{1Qd}} \tag{8.1.5-1}$

对组合构件(应考虑结构重要性系数 $\gamma_{0}$)

$V_{\rm d}\ =\ V_{\rm1Gd}\ +\ V_{\rm2Gd}\ +\ V_{\rm2Qd} \tag{8.1.5-2}$

式中： $V_{1Gd}$——第一阶段预制构件和现浇混凝土层自重产生的剪力设计值；

 $V_{1Qd}$——第一阶段施工时附加的其他作用产生的剪力设计值；

 $V_{2Gd}$——第二阶段桥面系自重产生的剪力设计值；

 $V_{2Qd}$——第二阶段可变作用组合产生的剪力设计值

对组合构件，计算斜截面内混凝土和箍筋共同抗剪的承载力设计值  $V_{cs}$ [式(5.2.9-2)] 时，如现浇混凝土层与预制构件的混凝土强度等级不同，应取两者较低者，但按公式计算的组合构件抗剪承载力设计值不应低于预制构件的抗剪承载力设计值；对预应力混凝土组合构件，取预应力提高系数  $\alpha_{2}=1.0$。

#### 8.1.6 组合式受弯梁当符合本规范第9.3.16条和第9.3.17条构造要求时，预制构件与现浇混凝土层之间结合面的抗剪承载力应满足式(8.1.6)的要求：

$\gamma_{0}V_{\mathrm{d}}\leqslant0.12f_{\mathrm{c d}}b h_{0}+0.85f_{\mathrm{s v}}\frac{A_{\mathrm{s v}}}{s_{\mathrm{v}}}h_{0} \tag{8.1.6}$

式中： $V_{d}$——组合梁的最大剪力设计值；

 $f_{cd}$——混凝土轴心抗压强度设计值，当预制构件和现浇混凝土不同时，取两者较低者；

$b$——组合梁的结合面宽度；

 $h_{0}$——组合梁的有效高度；

 $f_{sv}$——组合梁箍筋抗拉强度设计值；

 $A_{sv}$——组合梁上同一竖向截面的箍筋各肢总截面面积；

 $s_{v}$——箍筋的间距。

#### 8.1.7 组合式受弯构件，其结合面抗剪承载力应符合下式要求：

$\frac{\gamma_{0}V_{\mathrm{d}}}{bh_{0}}\leqslant f_{\mathrm{v}} \tag{8.1.7-1}$

式中： $V_{d}$——组合板最大剪力设计值（N）；

$b$——预制板结合面的宽度 $mm$;

 $h_{0}$——组合板的有效高度(mm);

 $f_{v1}$——名义剪应力设计值(MPa)，取2.00MPa。

当满足式 $(8.1.7-2)$时，仅需按本规范第9.2.7条构造要求配置结合面抗剪钢筋。

<!-- 第 87 页 -->


$\frac{\gamma_{0}V_{\mathrm{d}}}{bh_{0}}\leqslant f_{\mathrm{v}2} \tag{8.1.7-2}$

式中： $f_{v2}$——名义剪应力设计值（MPa），取0.45MPa。

当不满足式 $(8.1.7-2)$时，结合面抗剪钢筋按式 $(8.1.7-3)$的要求配置：

$A_{sv}\geqslant0.3\frac{bs}{f_{sd}} \tag{8.1.7-3}$

式中： $A_{sv}$——同一竖向截面的结合面抗剪钢筋的面积 $\left(\mathrm{mm}^{2}\right)$；

$s$——竖向结合钢筋的纵向间距(mm);

 $f_{sd}$——竖向结合钢筋的抗拉强度设计值(MPa)。

#### 8.1.8 使用阶段要求不出现裂缝的预应力混凝土组合式受弯构件，其预制构件和组合构件应分别按本规范第6.1.1条、第6.3.1条的规定进行正截面抗裂验算。对组合构件，本规范第6.3.1条有关公式中的 $\sigma_{pe}$取预制构件抗裂边缘混凝土的预压应力， $f_{tk}$取预制构件混凝土的抗拉强度标准值。作用频遇组合和准永久组合下构件抗裂验算边缘混凝土的法向拉应力应按下列公式计算：

1 预制构件

$\sigma_{\mathrm{s t}}\;=\;\frac{M_{\mathrm{1k}}}{W_{\mathrm{01}}} \tag{8.1.8-1}$

2 组合构件


$$ \sigma_{\mathrm{s t}}=\frac{M_{\mathrm{1Gk}}}{W_{01}}+\frac{M_{2\mathrm{s}}}{W_{0}} \qquad{\color{white}(8.1.8-2)}\sigma_{l t}\;=\;\frac{M_{1\mathrm{G k}}}{W_{01}}\;+\;\frac{M_{2l}}{W_{0}} \qquad{\color{white}(8.1.8-3)} $$

式中： $M_{1k}$——第一阶段作用产生的弯矩标准值， $M_{1k}=M_{1Gk}+M_{1Qk}$，此处， $M_{1Gk}$为第一阶段预制构件和现浇混凝土层自重产生的弯矩标准值；$M_{1Qk}$ 为第一阶段施工附加的其他作用产生的弯矩标准值；

 $M_{2s}$——第二阶段按作用频遇组合计算的弯矩值， $M_{2s}=M_{2Gk}+\sum\psi_{1i}M_{2Qik}$，此处， $M_{2Gk}$为桥面系自重产生的弯矩标准值，$M_{2Qik}$为使用阶段第 i 个可变作用产生的弯矩标准值，$\psi_{1i}$ 为第 i 个可变作用的频遇值系数，按《公路桥涵设计通用规范》(JTG D60—2015)取值；

 $M_{2l}$——第二阶段按作用准永久组合计算的弯矩值， $M_{2l}=M_{2Gk}+\sum\psi_{2i}M_{2Qik}$，此处， $\psi_{2i}$为汽车和人群荷载的准永久值系数，按《公路桥涵设计通用规范》(JTG D60—2015)取值， $M_{2Qik}$为汽车和人群荷载产生的弯矩标准值；

 $W_{01}$——预制构件换算截面受拉边缘的弹性抵抗矩；

 $W_{0}$——组合构件换算截面受拉边缘的弹性抵抗矩，当现浇混凝土层的强度等级与预制构件不同时，计算时应将前者的截面按弹性模量比换算成后者的截面。

<!-- 第 88 页 -->

#### 8.1.9 预应力混凝土组合式受弯构件，应按本规范第6.3.1条对全预应力混凝土构件、A类预应力混凝土构件的要求进行斜截面抗裂验算，混凝土主拉应力应考虑组合构件受力特点，按本规范第6.3.3条的规定计算。

#### 8.1.10 钢筋混凝土组合构件应验算裂缝宽度。按作用频遇组合并考虑长期效应的影响计算的最大裂缝宽度不应超过本规范第6.4.2条规定的限值。

#### 8.1.11 钢筋混凝土组合式受弯构件作为整体构件,其最大裂缝宽度可按式(6.4.3)计算,式中的长期效应影响系数 $C_{2}$ 和钢筋应力 $\sigma_{ss}$ 按下列公式计算：

1 长期效应影响系数  $C_{2}$

$C_{2}=1+0.5\frac{M_{1Gk}+M_{2l}}{M_{1Gk}+M_{2s}} \tag{8.1.11-1}$

式中符号意义见本规范第 8.1.8 条，但其中  $M_{2l}$ 中的  $\sum\psi_{2i}M_{2Qik}$ 为所有参与组合的可变作用的准永久值系数与弯矩标准值乘积之和。可变作用的准永久值系数，按《公路桥涵设计通用规范》(JTG D60—2015)采用。

2 钢筋混凝土组合式受弯构件纵向钢筋应力  $\sigma_{ss}$

$\sigma_{\mathrm{ss}}=\sigma_{\mathrm{s1}}+\sigma_{\mathrm{s2}}=\frac{M_{\mathrm{1Gk}}}{0.87A_{\mathrm{s}}h_{01}}+\frac{0.5\left(1+\frac{h_{1}}{h}\right)M_{2\mathrm{s}}}{0.87A_{\mathrm{s}}h_{0}}\leqslant0.75f_{\mathrm{sk}} \tag{8.1.11-2}$

当  $M1Gk < 0.35M1u$时，式(8.1.11-2) 中取$h1 = h0$。此处，$M1u$为预制构件正截面抗弯承载力设计值，按式(5.2.2-1) 或式(5.2.3-2) 计算，但公式取等号，将$γ0Md$以$M1u$代替。式中：$σs1$——在弯矩标准值  $M1Gk$ 作用下预制构件纵向钢筋的应力；

 $\sigma_{s2}$——在弯矩值  $M_{2s}$ 作用下组合构件纵向钢筋的应力；

 $h_{1}$——预制构件截面高度；

$h$——组合构件截面高度；

 $h_{01}$——预制构件截面有效高度；

 $h_{0}$——组合构件截面有效高度；

 $A_{s}$——预制构件受拉区钢筋截面面积。

#### 8.1.12 组合式受弯构件在正常使用极限状态下的挠度,可根据给定的刚度用结构力学的方法计算。

#### 8.1.13 在作用频遇组合下组合式受弯构件的刚度，可按下列规定计算：

1 钢筋混凝土组合构件作为整体构件按式(6.5.2-1)计算，但应乘以折减系数0.9；在该式中，全截面的抗弯刚度 $B_{0}=0.95E_{c1}I_{0}$，开裂截面的抗弯刚度 $B_{cr}=E_{c1}I_{cr}$。此处， $E_{c1}$为预制构件的混凝土弹性模量。

<!-- 第 89 页 -->

2 全预应力混凝土和 A 类预应力混凝土构件作为整体构件，采用  $B_{0}=0.80E_{c1}I_{0}$

#### 8.1.14 组合式受弯构件的长期挠度,可在按本规范第8.1.13条刚度计算的挠度值基础上,乘以长期增长系数 $\eta_{\theta}$求得:

1 混凝土强度等级在 C40 以下时， $\eta_{\theta}=1.80$。

2 混凝土强度等级在 C40～C80 时， $\eta_{\theta}=1.65\sim1.55$，中间强度等级可按直线插入法取用。

组合式受弯构件，由汽车荷载（不计冲击力）和人群荷载频遇组合在使用阶段产生的长期挠度，不应超过本规范第6.5.3条规定的限值。

注：当预制构件与现浇混凝土层混凝土强度等级不同时，上述混凝土强度等级系指前者。

#### 8.1.15 预应力混凝土受弯组合构件由预加力引起的反拱值，可用结构力学方法按预制构件刚度 $E_{cl}I_{01}$ 计算；使用阶段预加力反拱值应将计算结果乘以长期增长系数 1.75。在计算中，预应力钢筋的应力应扣除全部预应力损失。

#### 8.1.16 组合式受弯构件的预制构件预拱度可按本规范第6.5.5条的规定设置。

#### 8.1.17 预应力混凝土组合式受弯构件持久状况应力计算,应考虑组合结构的受力特点,按本规范第7.1节进行。

### 8.2 后张预应力混凝土锚固区

#### 8.2.1 对于后张预应力混凝土构件, 其预应力锚固区的承载力应满足下列要求:

1 局部区的锚下抗压承载力应符合本规范第 5.7 节的规定。

2 总体区各受拉部位的抗拉承载力应符合下式规定：

式中： $T_{(.)}$，d——总体区各受拉部位的拉力设计值。对于端部锚固区，锚下劈裂力 $T_{b,d}$、剥裂力 $T_{s,d}$和边缘拉力 $T_{et,d}$，可按本规范第8.2.2条至第8.2.5条计算或采用拉压杆模型计算；对于三角齿块锚固区，五个受拉部位的拉力设计值可按本规范第8.2.6条计算或采用拉压杆模型计算；

 $f_{sd}$——普通钢筋抗拉强度设计值；

 $A_{s}$——拉杆中的普通钢筋面积,按本规范第9.4.18条和第9.4.20条规定布置范围内的钢筋计算。

注：1. 预应力锚固区的范围，对于端部锚固区，横向取梁端全截面，纵向取1.0~1.2倍的梁高或梁宽的较大值；对于三角齿块锚固区，横向取齿块宽度的3倍，纵向取齿块长度外加2倍壁板厚度。

2. 局部区的范围，横向取锚下局部受压面积（图 5.7.1），纵向取 1.2 倍的锚垫板较长边尺寸。

3. 总体区的范围，取局部区以外的锚固区部分。

<!-- 第 90 页 -->

#### 8.2.2 端部锚固区的锚下劈裂力设计值 $T_{b,d}$ (图 8.2.2) 宜按下列规定计算。

1 单个锚头引起的锚下劈裂力设计值：

$T_{\mathrm{b,d}}=0.25P_{\mathrm{d}}(1+\gamma)^{2}\Big[\left(1-\gamma\right)-\frac{a}{h}\Big]+0.5P_{\mathrm{d}}\big|\sin\alpha\big| \tag{8.2.2-1}$

劈裂力作用位置至锚固端面的水平距离：

$d_{\mathrm{b}}=0.5\left(h-2e\right)+e\sin\alpha \tag{8.2.2-2}$

式中： $P_{d}$——预应力锚固力设计值，取1.2倍张拉控制力；

$a$——锚垫板宽度；

$h$——锚固端截面高度；

$e$——锚固力偏心距，即锚固力作用点距截面形心的距离；

$γ$——锚固力在截面上的偏心率, $\gamma=2e/h$;

$α$——力筋倾角，一般在  $-5^{\circ} \sim +20^{\circ}$ 之间；当锚固力作用线从起点指向截面形心时取正值，逐渐远离截面形心时取负值。

2 一组密集锚头引起的锚下劈裂力设计值,宜采用其锚固力的合力值代入式(8.2.2-1)计算。

3 非密集锚头引起的锚下劈裂力设计值,宜按单个锚头分别计算,取各劈裂力的最大值。

注：1. 当相邻锚垫板的中心距小于 2 倍锚垫板宽度时 [图 8.2.2b]]，该锚头为密集锚头；否则，为非密集锚头 [图 8.2.2c]。

2. 一组密集锚头的总垫板宽度 a 取该组锚头两个最外侧垫板外缘之间的间距 [图 8.2.2b]

<div style="text-align: center;"><img src="images/JTG%203362%E2%80%942018%20-%20%E5%85%AC%E8%B7%AF%E9%92%A2%E7%AD%8B%E6%B7%B7%E5%87%9D%E5%9C%9F%E5%8F%8A%E9%A2%84%E5%BA%94%E5%8A%9B%E6%B7%B7%E5%87%9D%E5%9C%9F%E6%A1%A5%E6%B6%B5%E8%AE%BE%E8%AE%A1%E8%A7%84%E8%8C%83/fig_879_255.jpg" alt="Image" width="50%" /></div>

<div style="text-align: center;">图 8.2.2 端部锚固区的锚下劈裂力计算</div>

<div style="text-align: center;">c) 非密集锚头情形</div>

#### 8.2.3 由锚垫板局部压陷引起的周边剥裂力 $T_{s,d}$ (图 8.2.3) 宜按式 (8.2.3) 计算：

$T_{\mathrm{s,d}}=0.02\mathrm{max}\left\{P_{\mathrm{d i}}\right\} \tag{8.2.3}$

式中： $P_{di}$——同一端面上，第i个锚固力设计值。

#### 8.2.4 当两个锚固力的中心距大于1/2锚固端截面高度时，该组大间距锚头间的端面剥裂力（图8.2.4）宜按式（8.2.4）计算，且不小于最大锚固力设计值的0.02倍。

<!-- 第 91 页 -->


$T_{\mathrm{s,d}}=0.45\overline{P}_{\mathrm{d}}\cdot\left(\frac{2s}{h}-1\right) \tag{8.2.4}$

式中： $\overline{P}_{d}$——锚固力设计值的平均值，即  $\overline{P}_{d} = (P_{d1} + P_{d2}) / 2$；

$s$——两个锚固力的中心距；

$h$——锚固端截面高度。

<div style="text-align: center;"><img src="images/JTG%203362%E2%80%942018%20-%20%E5%85%AC%E8%B7%AF%E9%92%A2%E7%AD%8B%E6%B7%B7%E5%87%9D%E5%9C%9F%E5%8F%8A%E9%A2%84%E5%BA%94%E5%8A%9B%E6%B7%B7%E5%87%9D%E5%9C%9F%E6%A1%A5%E6%B6%B5%E8%AE%BE%E8%AE%A1%E8%A7%84%E8%8C%83/fig_360_294.jpg" alt="Image" width="50%" /></div>

<div style="text-align: center;">图 8.2.3 锚头的周边剥裂力计算</div>

<div style="text-align: center;"><img src="images/JTG%203362%E2%80%942018%20-%20%E5%85%AC%E8%B7%AF%E9%92%A2%E7%AD%8B%E6%B7%B7%E5%87%9D%E5%9C%9F%E5%8F%8A%E9%A2%84%E5%BA%94%E5%8A%9B%E6%B7%B7%E5%87%9D%E5%9C%9F%E6%A1%A5%E6%B6%B5%E8%AE%BE%E8%AE%A1%E8%A7%84%E8%8C%83/fig_347_295.jpg" alt="Image" width="50%" /></div>

<div style="text-align: center;">图 8.2.4 大间距锚头间的剥裂力计算</div>

#### 8.2.5 端部锚固区的边缘拉力设计值(图 8.2.5)宜按式(8.2.5)计算：

$T_{\mathrm{e t,d}}=\left\{\begin{aligned}&0&\gamma\leqslant1/3\\ &\frac{\left(3\gamma-1\right)^{2}}{12\gamma}P_{\mathrm{d}}&\gamma>1/3\end{aligned}\right. \tag{8.2.5}$

式中： $\gamma$——锚固力在截面上的偏心率， $\gamma=2e/h$，e 和 h 按本规范第 8.2.2 条的规定取值。

<div style="text-align: center;"><img src="images/JTG%203362%E2%80%942018%20-%20%E5%85%AC%E8%B7%AF%E9%92%A2%E7%AD%8B%E6%B7%B7%E5%87%9D%E5%9C%9F%E5%8F%8A%E9%A2%84%E5%BA%94%E5%8A%9B%E6%B7%B7%E5%87%9D%E5%9C%9F%E6%A1%A5%E6%B6%B5%E8%AE%BE%E8%AE%A1%E8%A7%84%E8%8C%83/fig_377_254.jpg" alt="Image" width="50%" /></div>

<div style="text-align: center;">图 8.2.5 端部锚固区的边缘拉力计算</div>

#### 8.2.6 三角齿块锚固区内五个受拉部位(图 8.2.6)的拉力设计值,宜按以下规定计算:

1 锚下劈裂力设计值

$T_{\mathrm{b,d}}=0.25P_{\mathrm{d}}\Big(1-\frac{a}{2d}\Big) \tag{8.2.6-1}$

式中: d——锚固力中心至齿板上边缘的垂直距离。

2 齿块端面的拉力设计值

$T_{\mathrm{s,d}}=0.04P_{\mathrm{d}}; \tag{8.2.6-2}$


<!-- 第 92 页 -->

<div style="text-align: center;"><img src="images/JTG%203362%E2%80%942018%20-%20%E5%85%AC%E8%B7%AF%E9%92%A2%E7%AD%8B%E6%B7%B7%E5%87%9D%E5%9C%9F%E5%8F%8A%E9%A2%84%E5%BA%94%E5%8A%9B%E6%B7%B7%E5%87%9D%E5%9C%9F%E6%A1%A5%E6%B6%B5%E8%AE%BE%E8%AE%A1%E8%A7%84%E8%8C%83/fig_630_180.jpg" alt="Image" width="50%" /></div>

<div style="text-align: center;">图 8.2.6 后张预应力构件齿块锚固区的受拉效应</div>

3 锚后牵拉力设计值

$T_{\mathrm{t b,d}}=0.2P_{\mathrm{d}} \tag{8.2.6-3}$

4 边缘局部弯曲引起的拉力设计值

$T_{\mathrm{e t,d}}=\frac{\left(2e-d\right)^{2}}{12e\left(e+d\right)}P_{\mathrm{d}} \tag{8.2.6-4}$

式中:e——锚固力作用点至壁板中心的距离。

5 径向力作用引起的拉力设计值

$T_{\mathrm{R,d}}=P_{\mathrm{d}}\alpha \tag{8.2.6-5}$

式中： $\alpha$——预应力钢筋转向前后的切线夹角（rad）。

### 8.3 支座处横隔梁

#### 8.3.1 支座处横隔梁应进行横桥向受力计算，可采用隔离体简化模型，假定跨内荷载由腹板传递至横隔梁。当横隔梁的宽高比 $B_w / h > 2$ 时，可按本规范第 5 章～第 7 章钢筋混凝土受弯构件进行计算；当横隔梁的宽高比 $B_w / h \leq 2$ 时，可按应力扰动区进行计算。 $B_w$ 为横隔梁处腹板中心线之间的距离， $h$ 为横隔梁的高度。

#### 8.3.2 单室箱梁的横隔梁，当其宽高比 $0.5 \leqslant B_{w}/h \leqslant 2$ 时，可按以下规定进行顶部横向受拉部位的抗拉承载力计算：


$$ \gamma_{0}T_{\mathrm{t,d}}\leqslant f_{\mathrm{sd}}A_{\mathrm{s}}+f_{\mathrm{pd}}A_{\mathrm{p}} \qquad{\color{white}(8.3.2-1)}\begin{array}{c} T_{t,d}=\left[0.20+\left(B_{w}/h-0.5\right)\left(0.87-s/B_{w}\right)\right]\cdot V_{d}\end{array} \qquad{\color{white}(8.3.2-2)} $$

式中： $T_{t,d}$——横隔梁顶部横向拉杆内力设计值，见图8.3.2；

 $V_{d}$——由单侧腹板传递至横隔梁的竖向剪力设计值。对于双支座情形， $V_{d}$取为单个支座反力设计值$R_{d}$；对于单支座情形， $V_{d}$取为 1/2 支座反力设计值，即$V_{d}=R_{d}/2$；

$s$——对于双支座支承的横隔梁，s取支座中心距；对于单支座支承的横隔梁，s取1/2支座垫板宽度a；

$h$——横隔梁的高度，取支座处箱梁梁高；

 $B_{w}$——对于直腹板， $B_{w}$为腹板中心线之间的间距；对于斜腹板，$B_{w}$ 为腹板中心线中点之间的距离；

<!-- 第 93 页 -->

 $f_{sd}$  $f_{pd}$——普通钢筋、预应力钢筋的抗拉强度设计值；

 $A_{s}$、 $A_{p}$——拉杆中的普通钢筋、预应力钢筋面积，在桥梁纵向应计入横隔梁及其两侧各1倍横隔梁厚度范围内的钢筋，在梁高方向应计入箱梁顶板厚度内的钢筋。

<div style="text-align: center;"><img src="images/JTG%203362%E2%80%942018%20-%20%E5%85%AC%E8%B7%AF%E9%92%A2%E7%AD%8B%E6%B7%B7%E5%87%9D%E5%9C%9F%E5%8F%8A%E9%A2%84%E5%BA%94%E5%8A%9B%E6%B7%B7%E5%87%9D%E5%9C%9F%E6%A1%A5%E6%B6%B5%E8%AE%BE%E8%AE%A1%E8%A7%84%E8%8C%83/fig_719_182.jpg" alt="Image" width="50%" /></div>

<div style="text-align: center;">a) 采用双支座支承的横隔梁</div>

<div style="text-align: center;"><img src="images/JTG%203362%E2%80%942018%20-%20%E5%85%AC%E8%B7%AF%E9%92%A2%E7%AD%8B%E6%B7%B7%E5%87%9D%E5%9C%9F%E5%8F%8A%E9%A2%84%E5%BA%94%E5%8A%9B%E6%B7%B7%E5%87%9D%E5%9C%9F%E6%A1%A5%E6%B6%B5%E8%AE%BE%E8%AE%A1%E8%A7%84%E8%8C%83/fig_716_169.jpg" alt="Image" width="50%" /></div>

<div style="text-align: center;">b) 采用单支座支承的横隔梁</div>

<div style="text-align: center;">图 8.3.2 支座处横隔梁的顶部横向拉力计算</div>

### 8.4 墩台盖梁

#### 8.4.1 墩台盖梁与柱宜按刚架计算，盖梁的计算跨径宜取支承中心的距离。

#### 8.4.2 盖梁应按下列规定进行结构设计：

1 当盖梁跨中部分的跨高比 l/h > 5.0 时，按本规范第 5 章～第 7 章钢筋混凝土一般构件计算；当盖梁跨中部分的跨高比为  $2.5 < l/h ≤ 5.0$ 时，按本规范第 8.4.3 条～第 8.4.5 条进行承载力验算。此处，l 为盖梁的计算跨径，h 为盖梁的高度。

2 盖梁(墩帽)的悬臂部分,按本规范第8.4.6条和第8.4.7条进行承载力验算。

#### 8.4.3 钢筋混凝土盖梁的正截面抗弯承载力应满足下列公式要求：


$$ \gamma_{0}M_{\mathrm{d}}\leqslant f_{\mathrm{sd}}A_{\mathrm{s}}z \qquad{\color{white}(8.4.3-1)}z=\left(0.75+0.05\frac{l}{h}\right)\left(h_{0}-0.5x\right) \qquad{\color{white}(8.4.3-2)} $$

式中： $M_{d}$——盖梁最大弯矩设计值；

 $f_{sd}$——纵向普通钢筋的抗拉强度设计值；

 $A_{s}$——受拉区普通钢筋截面面积；

 $z_{1}$——内力臂；

$x$——截面受压区高度，按式 $(5.2.2-2)$计算；

 $h_{0}$——截面有效高度。

<!-- 第 94 页 -->

#### 8.4.4 钢筋混凝土盖梁的抗剪截面应满足下列要求：

$\gamma_{0}V_{\mathrm{d}}\leqslant0.33\times10^{-4}\Big(\frac{l}{h}+10.3\Big)\sqrt{f_{\mathrm{cu,k}}}bh_{0} \tag{8.4.4}$

式中： $V_{d}$——验算截面处的剪力设计值（kN）；

$b$——盖梁截面宽度 $mm$;

$h_{0}$——盖梁截面有效高度(mm);

$f_{\mathrm{cu,k}}$——混凝土立方体抗压强度标准值(MPa)。

#### 8.4.5 钢筋混凝土盖梁的斜截面抗剪承载力应满足下列要求：

$\gamma_{0}V_{\mathrm{d}}\leqslant0.5\times10^{-4}\alpha_{\mathrm{I}}\left(14-\frac{l}{h}\right)b h_{0}\sqrt{\left(2+0.6P\right)}\sqrt{f_{\mathrm{cu,k}}}\rho_{\mathrm{sv}}f_{\mathrm{sv}} \tag{8.4.5}$

式中： $V_{d}$——验算截面处的剪力设计值（kN）；

 $\alpha_{1}$——连续梁异号弯矩影响系数，计算近边支点梁段的抗剪承载力时， $\alpha_{1}=1.0$；计算中间支点梁段及刚构各节点附近时， $\alpha_{1}=0.9$；

$P$——受拉区纵向受拉钢筋的配筋百分率， $P=100\rho,\rho=A_{s}/(bh_{0})$，当 P>2.5 时，取 P=2.5；

 $\rho_{sv}$——箍筋配筋率, $\rho_{sv}=A_{sv}/bs_{v}$，此处, $A_{sv}$为同一截面内箍筋各肢的总截面面积, $s_{v}$为箍筋间距；箍筋配筋率应符合本规范第9.3.12条规定；

 $f_{sv}$——箍筋的抗拉强度设计值(MPa);

$b$——盖梁截面宽度(mm);

 $h_{0}$——盖梁截面有效高度(mm)。

#### 8.4.6 钢筋混凝土盖梁的悬臂部分承受竖向力作用时，应符合下列规定：

1 当竖向力作用点至柱边缘的水平距离(圆形截面柱可换算为边长等于0.8倍直径的方形截面柱)大于盖梁截面高度时,按本规范第5章~第7章钢筋混凝土一般构件计算。

2 当竖向力作用点至柱边缘的水平距离小于或等于盖梁截面高度时, 可采用拉压杆模型按下列规定计算悬臂上缘拉杆的抗拉承载力(图 8.4.6):

$$ \gamma_{0}T_{\mathrm{t,d}}\leqslant f_{\mathrm{sd}}A_{\mathrm{s}}+f_{\mathrm{pd}}A_{\mathrm{p}} \qquad{\color{white}(8.4.6-1)}T_{\mathrm{t,d}}=\frac{x+b_{\mathrm{e}}/2}{z}F_{\mathrm{d}} \qquad{\color{white}(8.4.6-2)} $$

式中： $T_{t,d}$——盖梁悬臂上缘拉杆的内力设计值；

 $f_{sd}$  $f_{pd}$——普通钢筋、预应力钢筋的抗拉强度设计值；

 $A_{s}$、 $A_{p}$——拉杆中的普通钢筋、预应力钢筋面积；

 $F_{d}$——盖梁悬臂部分的竖向力设计值，按基本组合取用；

 $b_{c}$——柱的支撑宽度，方形截面柱取截面边长，圆形截面柱取0.8倍直径；

$x$——竖向力作用点至柱边缘的水平距离；

<!-- 第 95 页 -->

$z$——盖梁的内力臂，可取  $z=0.9h_{0}$     (8.4.6-3)

 $h_{0}$——盖梁的有效高度。

<div style="text-align: center;"><img src="images/JTG%203362%E2%80%942018%20-%20%E5%85%AC%E8%B7%AF%E9%92%A2%E7%AD%8B%E6%B7%B7%E5%87%9D%E5%9C%9F%E5%8F%8A%E9%A2%84%E5%BA%94%E5%8A%9B%E6%B7%B7%E5%87%9D%E5%9C%9F%E6%A1%A5%E6%B6%B5%E8%AE%BE%E8%AE%A1%E8%A7%84%E8%8C%83/fig_311_252.jpg" alt="Image" width="50%" /></div>

<div style="text-align: center;">图 8.4.6 盖梁短悬臂部分的拉压杆模型</div>

#### 8.4.7 对于布置双支座的独柱墩的墩帽(顶部)，可采用拉压杆模型按下列规定计算顶部横向受拉部位的抗拉承载力(图8.4.7):

$$ \gamma_{0}T_{\mathrm{t,d}}\leqslant f_{\mathrm{sd}}A_{\mathrm{s}} \qquad{\color{white}(8.4.7-1)}T_{\mathrm{t,d}}=0.45F_{\mathrm{d}}\Big(\frac{2s-b^{\prime}}{h}\Big) \qquad{\color{white}(8.4.7-2)} $$

式中： $T_{t,d}$——墩顶的横向拉杆内力设计值；

 $F_{d}$——墩顶的竖向力设计值，按基本组合取用；

$s$——双支座的中心距；

$h$——墩顶横向变宽度区段的高度，当 $h>b$时取$h=b,b$ 为墩帽顶部横向宽度；

 $b'$——距离墩顶高度为 h 的位置处，墩帽或墩身的横向宽度；

 $f_{sd}$——普通钢筋抗拉强度设计值；

 $A_{s}$——拉杆中的普通钢筋面积，按盖梁顶部2h/9高度范围内的钢筋计算。

<div style="text-align: center;"><img src="images/JTG%203362%E2%80%942018%20-%20%E5%85%AC%E8%B7%AF%E9%92%A2%E7%AD%8B%E6%B7%B7%E5%87%9D%E5%9C%9F%E5%8F%8A%E9%A2%84%E5%BA%94%E5%8A%9B%E6%B7%B7%E5%87%9D%E5%9C%9F%E6%A1%A5%E6%B6%B5%E8%AE%BE%E8%AE%A1%E8%A7%84%E8%8C%83/fig_839_374.jpg" alt="Image" width="50%" /></div>

<div style="text-align: center;">图 8.4.7 三种独柱墩帽(顶部)配筋设计的拉压杆模型</div>

<!-- 第 96 页 -->

#### 8.4.8 当盖梁跨中部分的跨高比为 $2.5 < l/h ≤ 5.0$ 时，钢筋混凝土盖梁的最大裂缝宽度按本规范第 6.4.3 条的公式计算，但其中系数 $C3$ 取为 $1/3(0.4l/h + 1)$，并不应超过本规范第 6.4.2 条的限值。

#### 8.4.9 当盖梁跨中部分的跨高比 l/h > 5.0 时，钢筋混凝土盖梁宜按照本规范第 6.5 节的规定进行挠度验算。

### 8.5 桩基承台

#### 8.5.1 在进行承台计算时, 单桩作用于承台底面的竖向力设计值可按下列公式计算(图 8.5.1):

$N_{\mathrm{id}}=\frac{F_{\mathrm{d}}}{n}\pm\frac{M_{\mathrm{xd}}y_{\mathrm{i}}}{\sum y_{\mathrm{i}}^{2}}\pm\frac{M_{\mathrm{yd}}x_{\mathrm{i}}}{\sum x_{\mathrm{i}}^{2}} \tag{8.5.1}$

式中： $N_{id}$——第 i 根桩作用于承台底面的竖向力设计值；

 $F_{d}$——由承台底面以上的作用组合产生的竖向力设计值；

 $M_{xd}$、 $M_{yd}$——由承台底面以上的作用组合绕通过桩群形心的 x 轴、y 轴的弯矩设计值；

$n$——承台下面桩的总根数；

 $x_{i}, y_{i}$——第 i 排桩中心至 y 轴、x 轴的距离。

<div style="text-align: center;"><img src="images/JTG%203362%E2%80%942018%20-%20%E5%85%AC%E8%B7%AF%E9%92%A2%E7%AD%8B%E6%B7%B7%E5%87%9D%E5%9C%9F%E5%8F%8A%E9%A2%84%E5%BA%94%E5%8A%9B%E6%B7%B7%E5%87%9D%E5%9C%9F%E6%A1%A5%E6%B6%B5%E8%AE%BE%E8%AE%A1%E8%A7%84%E8%8C%83/fig_897_325.jpg" alt="Image" width="50%" /></div>

<div style="text-align: center;">图 8.5.1 桩基承台计算</div>

1-墩身；2-承台；3-桩；4-剪切破坏斜截面

#### 8.5.2 当承台下面外排桩中心距墩台身边缘大于承台高度时，其正截面（垂直于 x 轴和 y 轴的竖向截面）抗弯承载力可作为悬臂梁按本规范第 5.2 节规定计算。

1 承台截面计算宽度

1）当桩中距不大于3倍桩边长或3倍桩直径时，取承台全宽；

2）当桩中距大于3倍桩边长或3倍桩直径时：

<!-- 第 97 页 -->


$b_{s}=2a+3D(n-1) \tag{8.5.2-1}$

式中： $b_{s}$——承台截面计算宽度；

$a$——平行于计算截面的边桩中心距承台边缘距离；

$D$——桩边长或桩直径；

$n$——平行于计算截面的桩的根数。

2 承台计算截面弯矩设计值应按下列公式计算(图 8.5.1):

$$ M_{\mathrm{x c d}}\;=\;\Sigma N_{\mathrm{i d}}\gamma_{\mathrm{c i}} \qquad{\color{white}(8.5.2-2)}M_{\mathrm{y c d}}=\sum N_{\mathrm{i d}}x_{\mathrm{c i}} \qquad{\color{white}(8.5.2-3)} $$

式中： $M_{xcd}$、 $M_{ycd}$——计算截面外侧各排桩竖向力组合产生的绕 x 轴和 y 轴在计算截面处的弯矩设计值；

 $N_{id}$——计算截面外侧第i排桩的竖向力设计值，取该排桩根数乘以该排桩中最大单桩竖向力设计值；

 $x_{ci}, y_{ci}$——垂直于 y 轴和 x 轴方向，自第 i 排桩中心线至计算截面的距离。

#### 8.5.3 当承台下面外排桩中心距墩台身边缘大于承台高度时，其斜截面抗剪承载力计算应符合下列规定(图 8.5.1)：

$\gamma_{0}V_{\mathrm{d}}\leqslant(0.9\times10^{-4})\frac{(2+0.6P)\sqrt{f_{\mathrm{cu,k}}}}{m}b_{s}h_{0} \tag{8.5.3}$

式中： $V_{d}$——由承台悬臂下面桩的竖向力设计值产生的计算斜截面以外各排桩最大剪力设计值的总和（kN）；每排桩的竖向力设计值，取其中一根最大值乘以该排桩的根数；

 $f_{cu,k}$——边长为 150mm 的混凝土立方体抗压强度标准值(MPa);

$P$——斜截面内纵向受拉钢筋的配筋百分率， $P=100\rho,\rho=A_{s}/(bh_{0})$，当 P>2.5 时，取 P=2.5，其中  $A_{s}$ 为承台截面计算宽度（见本规范第 8.5.2 条）内纵向受拉钢筋截面面积；

m——剪跨比,  m=a_{xi}/h_{0}  或   m=a_{yi}/h_{0} ，当 m<0.5 时，取 m=0.5 ，其中   a_{xi}  和   a_{yi}  分别为沿 x 轴和 y 轴墩台边缘至计算斜截面外侧第 i 排桩边缘的距离；当为圆形截面桩时，可换算为边长等于 0.8 倍圆柱直径的方形截面桩；

 $b_{s}$——承台计算宽度(mm)，见本规范第8.5.2条有关正截面抗弯承载力计算时对于计算宽度的规定；

 $h_{0}$——承台有效高度(mm)。

当承台的同方向可作出多个斜截面破坏面时，应分别对每个斜截面进行抗剪承载力计算。

#### 8.5.4 当承台下面外排桩中心与墩台身边缘的距离小于或等于承台高度时，承台的极限承载力可按本规范附录 B 中的拉压杆模型方法进行设计（图 8.5.4）。

<!-- 第 98 页 -->

<div style="text-align: center;"><img src="images/JTG%203362%E2%80%942018%20-%20%E5%85%AC%E8%B7%AF%E9%92%A2%E7%AD%8B%E6%B7%B7%E5%87%9D%E5%9C%9F%E5%8F%8A%E9%A2%84%E5%BA%94%E5%8A%9B%E6%B7%B7%E5%87%9D%E5%9C%9F%E6%A1%A5%E6%B6%B5%E8%AE%BE%E8%AE%A1%E8%A7%84%E8%8C%83/fig_439_291.jpg" alt="Image" width="50%" /></div>

<div style="text-align: center;">a) 拉压杆模型</div>

<div style="text-align: center;"><img src="images/JTG%203362%E2%80%942018%20-%20%E5%85%AC%E8%B7%AF%E9%92%A2%E7%AD%8B%E6%B7%B7%E5%87%9D%E5%9C%9F%E5%8F%8A%E9%A2%84%E5%BA%94%E5%8A%9B%E6%B7%B7%E5%87%9D%E5%9C%9F%E6%A1%A5%E6%B6%B5%E8%AE%BE%E8%AE%A1%E8%A7%84%E8%8C%83/fig_365_268.jpg" alt="Image" width="50%" /></div>

<div style="text-align: center;">b) 压杆计算高度</div>

<div style="text-align: center;">图 8.5.4 承台按拉压杆模型计算</div>

1-墩台身；2-承台；3-桩；4-拉杆钢筋

1 斜压杆承载力符合下列规定：

$$ f_{\mathrm{ce,d}}=\frac{\beta_{\mathrm{c}}f_{\mathrm{cd}}}{0.8+170\varepsilon_{\mathrm{1}}}\leq0.85\beta_{\mathrm{c}}f_{\mathrm{cd}} \qquad{\color{white}(8.5.4-2)}\varepsilon_{1}=\frac{T_{\mathrm{i,d}}}{A_{\mathrm{s}}E_{\mathrm{s}}}+\left(\frac{T_{\mathrm{i,d}}}{A_{\mathrm{s}}E_{\mathrm{s}}}+0.002\right)\cot^{2}\theta_{\mathrm{i}} \qquad{\color{white}(8.5.4-3)}t~=~b\sin\theta_{\mathrm{i}}~+~h_{\mathrm{a}}\cos\theta_{\mathrm{i}} \qquad{\color{white}(8.5.4-4)}h_{a}=s+6d \qquad{\color{white}(8.5.4-5)} $$

式中： $C_{i,d}$——压杆的内力设计值，包括 $C_{1,d}=N_{1d}/\sin\theta_{1},C_{2,d}=N_{2d}/\sin\theta_{2}$，其中 $N_{1d}$和 $N_{2d}$分别为承台悬臂下面“1”排桩和“2”排桩内该排桩的根数乘以该排桩中最大单桩竖向力设计值，竖向力设计值按式（8.5.1）计算；按式（8.5.4-1）计算压杆承载力时，式中 $C_{i,d}$取 $C_{1,d}$和 $C_{2,d}$两者中较大者；

 $\theta_{i}$——斜压杆与拉杆之间的夹角，其中  $\theta_{1}=\tan^{-1}\frac{h_{0}}{a+x_{1}}$， $\theta_{2}=\tan^{-1}\frac{h_{0}}{a+x_{2}}$，其中  $h_{0}$为承台有效高度；a 为压杆中线与承台顶面的交点至墩台边缘的距离，取$a=0.15h_{0}$； $x_{1}$和$x_{2}$ 为桩中心至墩台边缘的距离；

 $f_{ce,d}$——混凝土压杆的等效抗压强度设计值，计算时参数 $\beta_{c}$按本规范附录B取值；

$t$——压杆计算高度；

 $b_{s}$——压杆计算宽度, 按本规范第8.5.2条有关正截面抗弯承载力计算时对计算宽度的规定取用;

$b$——桩的支撑面计算宽度，方形截面取截面边长，圆形截面取直径的0.8倍；

 $A_{s}$——在压杆计算宽度  $b_{s}$ (拉杆计算宽度) 范围内拉杆钢筋截面面积；

$s$——拉杆钢筋的顶层钢筋中心至承台底的距离；

$d$——拉杆钢筋直径,当采用不同直径的钢筋时,d取加权平均值。

2 拉杆承载力符合下列规定：

$\gamma_{0}T_{\mathrm{i,d}}\leqslant f_{\mathrm{sd}}A_{\mathrm{s}} \tag{8.5.4-6}$


<!-- 第 99 页 -->

式中： $T_{i,d}$——拉杆内力设计值，取  $T_{1,d}$与$T_{2,d}$两者中较大者，其中$T_{1,d}=N_{1d}/\tan\theta_{1}, T_{2,d}=N_{2d}/\tan\theta_{2}$;

 $f_{sd}$——拉杆钢筋抗拉强度设计值；

 $A_{s}$——在压杆计算宽度  $b_{s}$ (拉杆计算宽度) 范围内拉杆钢筋截面面积。

在垂直于拉杆的承台全宽内,拉杆钢筋应按本规范第9.6.10条第2款布置。在拉杆计算宽度 $b_{s}$内的受拉钢筋的配筋率不应小于0.15%。

#### 8.5.5 承台应按下列规定进行冲切承载力验算：

1 柱或墩台向下冲切的破坏锥体应采用自柱或墩台边缘至相应桩顶边缘连线构成的锥体；桩顶位于承台顶面以下 1 倍有效高度  $h_{0}$ 处。锥体斜面与水平面的夹角，不应小于  $45^{\circ}$，当小于  $45^{\circ}$ 时，取用  $45^{\circ}$。

柱或墩台向下冲切承台的冲切承载力符合下列规定：

$$ \gamma_{0}F_{ld}\leqslant0.6f_{td}h_{0}\left[2\alpha_{px}\left(b_{y}+a_{y}\right)+2\alpha_{py}\left(b_{x}+a_{x}\right)\right] \qquad{\color{white}(8.5.5-1)}a_{\mathrm{px}}=\frac{1.2}{\lambda_{\mathrm{x}}+0.2} \qquad{\color{white}(8.5.5-2)}a_{py}=\frac{1.2}{\lambda_{y}+0.2} \qquad{\color{white}(8.5.5-3)} $$

式中： $F_{ld}$——作用于冲切破坏锥体上的冲切力设计值，可取柱或墩台的竖向力设计值减去锥体范围内桩的反力设计值；

 $b_{x}, b_{y}$——柱或墩台作用面积的边长 [图 8.5.5a];

 $a_{x},a_{y}$——冲跨，冲切破坏锥体侧面顶边与底边间的水平距离，即柱或墩台边缘到桩边缘的水平距离。其值不应大于 $h_{0}$图8.5.5a)]；

  λₓ,λy ——冲跨比，  λₓ=a_{x}/h_{0},λy=a_{y}/h_{0} ，当  a_{x}<0.2h_{0} 或  a_{y}<0.2h_{0} 时，取  a_{x}=0.2h_{0} 或  a_{y}=0.2h_{0} ;

 $\alpha_{px}, \alpha_{py}$——分别与冲跨比  $\lambda_{x}, \lambda_{y}$ 对应的冲切承载力系数；

 $f_{td}$——混凝土轴心抗拉强度设计值。

2 对于柱或墩台向下的冲切破坏锥体以外的角桩和边桩,其向上冲切承台的冲切承载力符合下列规定:

1) 角桩

$$ \gamma_{0}F_{l d}\leqslant0.6f_{i d}h_{0}\Big[\alpha_{p x}^{^{\prime}}\Big(b_{y}+\frac{a_{y}}{2}\Big)+\alpha_{p y}^{^{\prime}}\Big(b_{x}+\frac{a_{x}}{2}\Big)\Big] \qquad{\color{white}(8.5.5-4)}\alpha_{\mathrm{p x}}^{\prime}=\frac{0.8}{\lambda_{\mathrm{x}}+0.2} \qquad{\color{white}(8.5.5-5)}\alpha_{\mathrm{p y}}^{\prime}=\frac{0.8}{\lambda_{\mathrm{y}}+0.2} \qquad{\color{white}(8.5.5-6)} $$

式中： $F_{ld}$——角桩竖向力设计值；

 $b_{x}, b_{y}$—— 承台边缘至桩内边缘的水平距离 [图 8.5.5b]];

 $a_{x},a_{y}$——冲跨，为桩边缘至相应柱或墩台边缘的水平距离，其值不应大于  $h_{0}$ [图

<!-- 第 100 页 -->

8.5.5b];

  λₓ,λy ——冲跨比,  λₓ=a_{x}/h_{0},λy=a_{y}/h_{0} ，当  a_{x}<0.2h_{0} 或  a_{y}<0.2h_{0} 时，取  a_{x}=0.2h_{0} 或  a_{y}=0.2h_{0} ;

 $\alpha_{px}^{\prime}, \alpha_{py}^{\prime}$——分别与冲跨比  $\lambda_{x}, \lambda_{y}$ 对应的冲切承载力系数。

<div style="text-align: center;"><img src="images/JTG%203362%E2%80%942018%20-%20%E5%85%AC%E8%B7%AF%E9%92%A2%E7%AD%8B%E6%B7%B7%E5%87%9D%E5%9C%9F%E5%8F%8A%E9%A2%84%E5%BA%94%E5%8A%9B%E6%B7%B7%E5%87%9D%E5%9C%9F%E6%A1%A5%E6%B6%B5%E8%AE%BE%E8%AE%A1%E8%A7%84%E8%8C%83/fig_326_146.jpg" alt="Image" width="50%" /></div>

<div style="text-align: center;"><img src="images/JTG%203362%E2%80%942018%20-%20%E5%85%AC%E8%B7%AF%E9%92%A2%E7%AD%8B%E6%B7%B7%E5%87%9D%E5%9C%9F%E5%8F%8A%E9%A2%84%E5%BA%94%E5%8A%9B%E6%B7%B7%E5%87%9D%E5%9C%9F%E6%A1%A5%E6%B6%B5%E8%AE%BE%E8%AE%A1%E8%A7%84%E8%8C%83/fig_188_314.jpg" alt="Image" width="50%" /></div>

<div style="text-align: center;"><img src="images/JTG%203362%E2%80%942018%20-%20%E5%85%AC%E8%B7%AF%E9%92%A2%E7%AD%8B%E6%B7%B7%E5%87%9D%E5%9C%9F%E5%8F%8A%E9%A2%84%E5%BA%94%E5%8A%9B%E6%B7%B7%E5%87%9D%E5%9C%9F%E6%A1%A5%E6%B6%B5%E8%AE%BE%E8%AE%A1%E8%A7%84%E8%8C%83/fig_265_281.jpg" alt="Image" width="50%" /></div>

a)柱、墩台下冲切破坏锥体

1-柱、墩台；2-承台；3-桩；4-破坏锥体

<div style="text-align: center;"><img src="images/JTG%203362%E2%80%942018%20-%20%E5%85%AC%E8%B7%AF%E9%92%A2%E7%AD%8B%E6%B7%B7%E5%87%9D%E5%9C%9F%E5%8F%8A%E9%A2%84%E5%BA%94%E5%8A%9B%E6%B7%B7%E5%87%9D%E5%9C%9F%E6%A1%A5%E6%B6%B5%E8%AE%BE%E8%AE%A1%E8%A7%84%E8%8C%83/fig_282_207.jpg" alt="Image" width="50%" /></div>

<div style="text-align: center;"><img src="images/JTG%203362%E2%80%942018%20-%20%E5%85%AC%E8%B7%AF%E9%92%A2%E7%AD%8B%E6%B7%B7%E5%87%9D%E5%9C%9F%E5%8F%8A%E9%A2%84%E5%BA%94%E5%8A%9B%E6%B7%B7%E5%87%9D%E5%9C%9F%E6%A1%A5%E6%B6%B5%E8%AE%BE%E8%AE%A1%E8%A7%84%E8%8C%83/fig_566_281.jpg" alt="Image" width="50%" /></div>

<div style="text-align: center;">b) 角桩和边桩上冲切破坏锥体</div>

<div style="text-align: center;">1-柱、墩台；2-承台；3-角桩；4-边桩；5-角桩土破坏椎体；6-边桩上冲切破坏椎体</div>

<div style="text-align: center;">图 8.5.5 承台冲切破坏锥体</div>

<!-- 第 101 页 -->

2）边桩，当 $b_{p}+2h_{0}\leqslant b$时[b见图8.5.5b)]

$\gamma_{0} F_{\mathrm{ld}} \leqslant 0.6 f_{\mathrm{td}} h_{0} \left[ \alpha_{\mathrm{px}}^{\prime} \left(b_{\mathrm{p}} + h_{0}\right) + 0.667 \cdot \left(2 b_{\mathrm{x}} + a_{\mathrm{x}}\right) \right]\tag{8.5.5-7}$

式中： $F_{ld}$——边桩竖向力设计值；

 $b_{x}$——承台边缘至桩内边缘的水平距离；

 $b_{p}$——方桩的边长；

 $a_{x}$——冲跨，为桩边缘至相应柱或墩台边缘的水平距离，其值不应大于  $h_{0}$ 。

按上述各款计算时，圆形截面桩可换算为边长等于0.8倍圆柱直径的方形截面桩。

注：当承台为变厚度时，式 $(8.5.5-1)$中的 $h_{0}$取沿柱或墩台边缘垂直截面的承台有效高度；式 $(8.5.5-4)$、式 $(8.5.5-7)$

注：当承台为变厚度时，式(8.5.5-1)中的 $h_{0}$取沿柱或墩台边缘垂直截面的承台有效高度；式(8.5.5-4)、式(8.5.5-7)中的 $h_{0}$取承台边缘截面的有效高度。

#### 8.5.6 承台在承受局部荷载的部位, 应按本规范第 5.7 节进行局部承压承载力的验算。

### 8.6 铰

#### 8.6.1 线接触的圆柱形铰, 其受压面抗压承载力宜符合下列规定:

$$ \gamma_{0} F_{\mathrm{hd}} \leqslant \frac{7 . 14 (\eta_{\mathrm{s}} \beta f_{\mathrm{cd}})^{2} l}{E_{\mathrm{c}} \left(\frac{1}{r_{1}} - \frac{1}{r_{2}}\right)}\qquad{\color{white}(8.6.1-1)}\beta = \sqrt{\frac{A_{\mathrm{b}}}{b l}}\qquad{\color{white}(8.6.1-2)} $$

压力传递面的宽度 b(图 8.6.1)按下式计算：

<div style="text-align: center;"><img src="images/JTG%203362%E2%80%942018%20-%20%E5%85%AC%E8%B7%AF%E9%92%A2%E7%AD%8B%E6%B7%B7%E5%87%9D%E5%9C%9F%E5%8F%8A%E9%A2%84%E5%BA%94%E5%8A%9B%E6%B7%B7%E5%87%9D%E5%9C%9F%E6%A1%A5%E6%B6%B5%E8%AE%BE%E8%AE%A1%E8%A7%84%E8%8C%83/fig_170_299.jpg" alt="Image" width="50%" /></div>

<div style="text-align: center;">图 8.6.1 混凝土铰</div>



$b = 2.74 \sqrt{\frac{\gamma_{0} F_{\mathrm{hd}}}{E_{\mathrm{c}} \left(\frac{1}{r_{1}} - \frac{1}{r_{2}}\right) l}}\tag{8.6.1-3}$

式中： $F_{hd}$——作用于受压面上铰的压力设计值；

 $f_{cd}$——混凝土抗压强度设计值；

<!-- 第 102 页 -->

 $A_{b}$——局部受压时的计算底面积，按图 5.7.1 确定；

 $\eta_{s}$——混凝土局部承压修正系数，按本规范第5.7.1条规定采用；

$l$——圆柱形铰的长度；

 $E_{c}$——混凝土弹性模量；

 $r_{1}, r_{2}$——上、下圆柱体半径，当上圆柱体与平面接触时，取 $\frac{1}{r_{2}}=0$;

 $\gamma_{0}$——结构重要性系数。

#### 8.6.2 铰的横向抗拉承载力宜符合下列规定(图 8.6.1):

 $\gamma_{0}F_{\mathrm{hd}}\leqslant\frac{h}{0.425\left(a-b\right)}f_{\mathrm{sd}}A_{\mathrm{s}}$     (8.6.2-1)

式中： $f_{sd}$——铰内横向钢筋抗拉强度设计值；

$a$——铰的宽度；

$h$——铰的高度,取$a$值的$0.80\sim1.25$倍;

$b$——铰的压力传递面宽度，按式 $(8.6.1-3)$计算；

 $A_{s}$——铰的横向抗拉钢筋截面面积。

在铰的侧向，可按横向钢筋截面面积的0.4倍配置钢筋。

### 8.7 支座

#### 8.7.1 桥梁支座应符合下列要求：

1 支座应具有将上部结构承受的结构自重、汽车荷载等竖向作用有效传递到下部结构的能力，且保证在风荷载、地震作用等水平荷载作用下上部结构的安全。

2 支座类型及规格应根据上下部结构形式、支座反力及水平力设计值、支座处位移量确定。

3 支座反力设计值  $R_{ck}$ 应按竖向荷载(汽车荷载应计入冲击系数)标准值进行组合计算。

4 支座水平力设计值应按水平向作用的标准值进行组合计算。

5 计算支座处梁的相对位移量时应考虑下列因素：

1）因温度变化、汽车制动力等引起的位移；

2）因梁挠曲引起的位移；

3）因施加预应力引起的主梁位移；

4）因混凝土收缩徐变引起的位移；

5）因地震等偶然作用引起的位移。

#### 8.7.2 板式橡胶支座的基本设计数据,及其产品分类、技术要求、试验方法、检验规则等应符合现行《公路桥梁板式橡胶支座》(JT/T 4)的规定。

<!-- 第 103 页 -->

#### 8.7.3 板式橡胶支座的选择应符合下列规定：

1 有效承压面积应符合下列规定：

$A_{\mathrm{e}} \geqslant \frac{R_{\mathrm{ck}}}{\sigma_{\mathrm{c}}}\tag{8.7.3-1}$

式中： $A_{e}$——支座有效承压面积（承压加劲钢板面积）；

 $R_{ck}$——支座反力设计值，汽车荷载应计入冲击系数；

 $\sigma_{c}$——使用阶段支座平均压应力限值，按现行《公路桥梁板式橡胶支座》(JT/T 4)取用。

2 橡胶层总厚度应符合下列规定：

1）从满足剪切变形考虑，应符合下列条件：

不计制动力时

$t_{\mathrm{e}} \geqslant 2 \Delta_{l}\tag{8.7.3-2}$

计入制动力时

$t_{\mathrm{e}} \geqslant 1.43 \Delta_{l}\tag{8.7.3-3}$

当板式橡胶支座在横桥向平行于墩台帽或盖梁顶横坡设置时，支座橡胶层总厚度应符合下列条件：

不计制动力时

$t_{\mathrm{e}} \geqslant 2 \sqrt{\Delta_{l}^{2} + \Delta_{\mathrm{t}}^{2}}\tag{8.7.3-4}$

计入制动力时

$t_{\mathrm{e}} \geqslant 1.43 \sqrt{\Delta_{l}^{2} + \Delta_{\mathrm{t}}^{2}}\tag{8.7.3-5}$

式中： $t_{e}$——支座橡胶层总厚度；

 $\Delta_{t}$——由上部结构温度变化、混凝土收缩和徐变等作用标准值引起的支座剪切变形和纵向力标准值(计入制动力标准值)产生的支座剪切变形，以及支座直接设置于不大于1%纵坡的梁底面下、在支座顶面由支座反力设计值顺纵坡方向分力产生的剪切变形之和；

 $\Delta_{t}$——支座在横桥向平行于不大于2%的墩台帽或盖梁顶横坡上设置，由支座反力设计值平行于横坡方向分力产生的剪切变形。

2）从保证受压稳定考虑，应符合下列条件：

矩形支座

$\frac{l_{\mathrm{a}}}{10} \leqslant t_{\mathrm{e}} \leqslant \frac{l_{\mathrm{a}}}{5}\tag{8.7.3-6}$

圆形支座

$\frac{d}{10} \leqslant t_{\mathrm{e}} \leqslant \frac{d}{5}\tag{8.7.3-7}$

式中： $l_{a}$——矩形支座短边尺寸；

$d$——圆形支座直径。

<!-- 第 104 页 -->

3 板式橡胶支座竖向平均压缩变形应符合下列规定：

$$ \delta_{\mathrm{c,m}} = \frac{R_{\mathrm{ck}} t_{\mathrm{e}}}{A_{\mathrm{e}} E_{\mathrm{e}}} + \frac{R_{\mathrm{ck}} t_{\mathrm{e}}}{A_{\mathrm{e}} E_{\mathrm{b}}}\qquad{\color{white}(8.7.3-8)}\theta \frac{l_{\mathrm{a}}}{2} \leqslant \delta_{\mathrm{c,m}} \leqslant 0.07 t_{\mathrm{e}}\qquad{\color{white}(8.7.3-9)} $$

式中： $\delta_{c,m}$——支座竖向平均压缩变形；

 $E_{e}$——支座抗压弹性模量，按现行《公路桥梁板式橡胶支座》(JT/T 4)取用；

 $E_{b}$——橡胶弹性体体积模量，按现行《公路桥梁板式橡胶支座》(JT/T 4)取用；

 $l_{a}$——矩形支座短边尺寸或圆形支座直径；

 $\theta$——由上部结构挠曲在支座顶面引起的倾角，以及支座直接设置于不大于1%纵坡的梁底面下，在支座顶面引起的纵坡坡角(rad)。

4 板式橡胶支座加劲钢板应符合下列规定,且其最小厚度不应小于  $2 \, mm$。

$t_{\mathrm{s}} \geqslant \frac{K_{\mathrm{p}} R_{\mathrm{ck}} (t_{\mathrm{es,u}} + t_{\mathrm{es,l}})}{A_{\mathrm{e}} \sigma_{\mathrm{s}}}\tag{8.7.3-10}$

式中： $t_{s}$——支座加劲钢板厚度；

 $K_{p}$——应力校正系数，取1.3；

 $t_{es,u}, t_{es,l}$——一块加劲钢板上、下橡胶层厚度；

 $\sigma_{s}$——加劲钢板轴向拉应力限值，可取钢材屈服强度的0.65倍。

加劲钢板与支座边缘的最小距离不应小于  $5 \, mm$，上、下保护层厚度不应小于  $2.5 \, mm$。

#### 8.7.4 板式橡胶支座抗滑稳定应符合下列规定：

不计汽车制动力时

$\mu R_{\mathrm{Gk}} \geqslant 1.4 G_{\mathrm{e}} A_{\mathrm{g}} \frac{\Delta_{l}}{t_{\mathrm{e}}}\tag{8.7.4-1}$

计入汽车制动力时

$\mu R_{\mathrm{ck}} \geqslant 1.4 G_{\mathrm{e}} A_{\mathrm{g}} \frac{\Delta_{l}}{t_{\mathrm{e}}} + F_{\mathrm{bk}}\tag{8.7.4-2}$

式中： $R_{Gk}$——由结构自重引起的支座反力；

 $R_{ck}$——由结构自重标准值和0.5倍汽车荷载标准值(计入冲击系数)引起的支座反力；

$μ$——支座与接触面的摩擦系数，按现行《公路桥梁板式橡胶支座》(JT/T 4)取用；

 $G_{e}$——支座剪变模量，按现行《公路桥梁板式橡胶支座》(JT/T 4)取用；

 $\Delta_{l}$——见本规范第8.7.3条，但不包括汽车制动力引起的剪切变形；

 $F_{bk}$——由汽车荷载引起的制动力标准值；

 $A_{g}$——支座平面毛面积。

<!-- 第 105 页 -->

#### 8.7.5 聚四氟乙烯滑板式橡胶支座的摩擦力应符合下列规定：

不计汽车制动力时

$\mu_{\mathrm{f}} R_{\mathrm{Gk}} \leqslant G_{\mathrm{e}} A_{\mathrm{g}} \tan \alpha\tag{8.7.5-1}$

计入汽车制动力时

$\mu_{\mathrm{f}} R_{\mathrm{ck}} \leqslant G_{\mathrm{e}} A_{\mathrm{g}} \tan \alpha\tag{8.7.5-2}$

式中： $\mu_{f}$——聚四氟乙烯与不锈钢板的摩擦系数，按现行《公路桥梁板式橡胶支座》(JT/T 4)取用；

 $\tan\alpha$——橡胶支座剪切角正切值的限值,按现行《公路桥梁板式橡胶支座》(JT/T 4)

取用；

 $R_{ck}$——由结构自重标准值和汽车荷载标准值(计入冲击系数)引起的支座反力；

 $A_{g}$——支座平面毛面积。

#### 8.7.6 采用定型生产的盆式橡胶支座、球型支座应分别符合《公路桥梁盆式橡胶支座》(JT/T 391—2009)、《桥梁球型支座》(GB/T 17955—2009)的技术要求。

### 8.8 桥梁伸缩装置

#### 8.8.1 桥梁伸缩装置应符合下列要求：

1 伸缩装置的材料及其成品的技术要求应符合《公路桥梁伸缩装置通用技术条件》(JT/T 327—2016)的有关规定。

2 采用定型生产的各类伸缩装置时,可根据桥梁所在地区的气温条件和施工季节,选择伸缩装置的安装温度,按本规范第8.8.2条规定计算桥梁接缝处梁体的伸长量和缩短量(接缝的闭口量和开口量),据此选用伸缩装置的类型和型号。

自行设计伸缩装置时,对于承受汽车荷载的钢构件,应考虑冲击作用及重复作用引起的疲劳影响。

3 根据伸缩装置的安装宽度,绘制桥梁接缝处的结构图,标明安装伸缩装置所必需的槽口尺寸(深度及上、下口宽度)、伸缩装置连接所需的预埋件及其位置。同时,图纸上应标明下列内容:

1）槽口内填筑的材料种类及其强度等级；

2）安装伸缩装置的温度范围，在该范围内安装伸缩装置，可保证在安装后伸缩装置工作正常；

3）伸缩装置的类型和型号，该装置的最大及最小工作宽度 $B_{max}$及 $B_{min}$;

4）伸缩装置的安装宽度或出厂宽度(板式伸缩装置为压缩后的宽度,可由工厂临时固定出厂);

5）伸缩装置施工时应注意事项。

#### 8.8.2 伸缩装置安装以后的伸缩量，可考虑下列因素进行计算：

<!-- 第 106 页 -->

1 由温度变化引起的伸缩量,按下列公式计算:

温度上升引起的梁体伸长量  $\Delta l_{t}^{+}$

$\Delta l_{\mathrm{t}}^{+} = \alpha_{\mathrm{c}} l (T_{\max} - T_{\mathrm{set}, l})\tag{8.8.2-1}$

温度下降引起的梁体缩短量  $\Delta l_{t}^{-}$

$\Delta l_{\mathrm{t}}^{-} = \alpha_{\mathrm{c}} l (T_{\mathrm{set,u}} - T_{\mathrm{min}})\tag{8.8.2-2}$

式中： $T_{max}$、 $T_{min}$——当地最高、最低有效气温值，按《公路桥涵设计通用规范》(JTG D60—2015)取用；

 $T_{set,u}, T_{set,l}$——预设的安装温度范围的上限值和下限值；

$l$——计算一个伸缩装置伸缩量所采用的梁体长度,视桥梁长度分段及支座布置情况而定;

 $\alpha_{c}$——梁体混凝土材料线膨胀系数，采用  $\alpha_{c}=0.00001$     (8.8.2-3)

2 由混凝土收缩引起的梁体缩短量  $\Delta l_{s}^{-}$，按式(8.8.2-3)计算：

$\Delta l_{\mathrm{c}}^{-} = \frac{\sigma_{\mathrm{pc}}}{E_{\mathrm{c}}} \phi (t_{\mathrm{u}}, t_{0}) l\tag{8.8.2-4}$

式中： $\varepsilon_{\mathrm{cs}}(t_{\mathrm{u}},t_{0})$——伸缩装置安装完成时梁体混凝土龄期  $t_{0}$至收缩终了时混凝土龄期$t_{u}$ 之间的混凝土收缩应变，可按本规范附录 C 计算。

3 由混凝土徐变引起的梁体缩短量  $\Delta l_{c}^{-}$ 按式(8.8.2-4)计算：

$C^{+} = \beta (\Delta l_{\mathrm{t}}^{+} + \Delta l_{\mathrm{b}}^{+})\tag{8.8.2-5}$

式中： $\sigma_{pe}$——由预应力(扣除相应阶段预应力损失)引起的截面重心处的法向压应力，当计算的梁为简支梁时，可取跨中截面与1/4跨径截面的平均值；当梁体为连续梁或连续刚构时，可取若干有代表性截面的平均值；

 $E_{c}$——梁体混凝土弹性模量，按表 3.1.5 采用；

 $\phi(t_{\mathrm{u}},t_{0})$——伸缩装置安装完成时梁体混凝土龄期  $t_{0}$至徐变终了时混凝土龄期$t_{u}$ 之间的混凝土徐变系数，可按本规范附录 C 计算。

4 由制动力引起的板式橡胶支座剪切变形而导致的伸缩缝开口量  $\Delta l_{b}^{-}$ 或闭口量  $\Delta l_{b}^{-}$，其值可按  $\Delta l_{b}^{-}$ 或  $\Delta l_{b}^{+} = F_{t} t_{e} / G_{e} A_{g}$ 计算，其中  $F_{t}$ 为分配给支座的汽车制动力标准值， $t_{e}$ 为支座橡胶层总厚度， $G_{e}$ 为支座橡胶剪变模量（按本规范第 8.7.4 条采用）， $A_{g}$ 为支座平面毛面积。

5 应按照梁体的伸缩量选用伸缩装置的型号。

1）伸缩装置在安装后的闭口量 $C^{+}$

$C^{-} = \beta (\Delta l_{\mathrm{t}}^{-} + \Delta l_{\mathrm{s}}^{-} + \Delta l_{\mathrm{c}}^{-} + \Delta l_{\mathrm{b}}^{-})\tag{8.8.2-6}$

2）伸缩装置在安装后的开口量 $C^{-}$

$C \geqslant C^{+} + C^{-}\tag{8.8.2-7}$

3）伸缩装置的伸缩量 C 应满足：

 $C\geqslant C^{+}+C^{-}$     (8.8.2-8)

式中： $\beta$——伸缩装置伸缩量增大系数，可取  $\beta = 1.2 \sim 1.4$。

注：1. 对影响伸缩装置伸缩量的其他因素，如地震作用、风荷载、梁的挠度等，应视具体情况予以考虑。

2. 当施工安装温度在设计规定的安装温度范围以外时，伸缩装置应另行计算。

<!-- 第 107 页 -->

#### 8.8.3 伸缩装置的安装宽度（或出厂宽度），可按本规范第8.8.2条计算得到的开口量 $C^{-}$和闭口量 $C^{+}$进行计算，其值可在 $\left[B_{\min}+(C-C^{-})\right]$与 $\left(B_{\min}+C^{+}\right)$两者中或两者之间取用，其中C为选用的伸缩装置的伸缩量， $B_{\min}$为选用的伸缩装置的最小工作宽度。

<!-- 第 108 页 -->

## 9 构造规定

### 9.1 一般规定

#### 9.1.1 普通钢筋和预应力钢筋的混凝土保护层厚度应满足下列要求：

1 普通钢筋保护层厚度取钢筋外缘至混凝土表面的距离,不应小于钢筋公称直径;当钢筋为束筋时,保护层厚度不应小于束筋的等代直径。

2 先张法构件中预应力钢筋的保护层厚度取钢筋外缘至混凝土表面的距离,不应小于钢筋公称直径;后张法构件中预应力钢筋的保护层厚度取预应力管道外缘至混凝土表面的距离,不应小于其管道直径的1/2。

3 最外侧钢筋的混凝土保护层厚度应不小于表 9.1.1 的规定值。

<div style="text-align: center;">表 9.1.1 混凝土保护层最小厚度   c\min  (mm)</div>

<table><tr><td>构件类别</td><td colspan="2">梁、板、塔、拱圈、涵洞上部</td><td colspan="2">墩台身、涵洞下部</td><td colspan="2">承台、基础</td></tr><tr><td>设计使用年限(年)</td><td>100</td><td>50,30</td><td>100</td><td>50,30</td><td>100</td><td>50,30</td></tr><tr><td>Ⅰ类-一般环境</td><td>20</td><td>20</td><td>25</td><td>20</td><td>40</td><td>40</td></tr><tr><td>Ⅱ类-冻融环境</td><td>30</td><td>25</td><td>35</td><td>30</td><td>45</td><td>40</td></tr><tr><td>Ⅲ类-近海或海洋氯化物环境</td><td>35</td><td>30</td><td>45</td><td>40</td><td>65</td><td>60</td></tr><tr><td>Ⅳ类-除冰盐等其他氯化物环境</td><td>30</td><td>25</td><td>35</td><td>30</td><td>45</td><td>40</td></tr><tr><td>Ⅴ类-盐结晶环境</td><td>30</td><td>25</td><td>40</td><td>35</td><td>45</td><td>40</td></tr><tr><td>Ⅵ类-化学腐蚀环境</td><td>35</td><td>30</td><td>40</td><td>35</td><td>60</td><td>55</td></tr><tr><td>Ⅶ类-磨蚀环境</td><td>35</td><td>30</td><td>45</td><td>40</td><td>65</td><td>60</td></tr></table>

注：1. 表中数值是针对各环境类别的最低作用等级、按本规范第 4.5.3 条要求的最低混凝土强度等级，以及钢筋和混凝土无特殊防腐措施规定的。

2. 对工厂预制的混凝土构件，其保护层最小厚度可将表中相应数值减小  $5 \, mm$，但不得小于  $20 \, mm$。

3. 表中承台和基础的保护层最小厚度，是针对基坑底无垫层或侧面无模板的情况规定的；对于有垫层或有模板的情况，保护层最小厚度可将表中相应数值减少 20mm，但不得小于 30mm。

#### 9.1.2 当纵向受力钢筋的混凝土保护层厚度大于50mm时，宜对保护层采取有效的构造措施。当在保护层内配置防裂、防剥落的钢筋网片时，钢筋直径不小于6mm、间距不大于100mm，钢筋网片的混凝土保护层厚度不宜小于25mm。

#### 9.1.3 组成束筋的单根钢筋直径不应大于 $36 \, mm$。组成束筋的单根钢筋根数，当其直径不大于28mm时不应多于3根，当其直径大于28mm时应为两根。束筋成束后的等代直径为 $d_{e}=\sqrt{n}d$，其中n为组成束筋的钢筋根数，d为单根钢筋直径。

<!-- 第 109 页 -->

当单根钢筋直径或束筋的等代直径大于36mm时，受拉区宜设表层钢筋网，在顺束筋长度方向，钢筋直径不应小于10mm，其间距不应大于100mm；在垂直于束筋长度方向，钢筋直径不应小于6mm，其间距不应大于100mm。上述钢筋网的布置范围，应超出束筋的设置范围，每边不小于5倍钢筋直径或束筋等代直径。

#### 9.1.4 当计算中充分利用钢筋的强度时, 其最小锚固长度应符合表 9.1.4 的规定。

<div style="text-align: center;">表 9.1.4 钢筋最小锚固长度   l_{a} </div>

<table><tr><td colspan="2">钢筋种类</td><td colspan="4">HPB300</td><td colspan="3">HRB400、HRBF400、RRB400</td><td colspan="3">HRB500</td></tr><tr><td colspan="2">混凝土强度等级</td><td>C25</td><td>C30</td><td>C35</td><td>  ≥  C40</td><td>C30</td><td>C35</td><td>  ≥  C40</td><td>C30</td><td>C35</td><td>  ≥  C40</td></tr><tr><td colspan="2">受压钢筋（直端）</td><td>45d</td><td>40d</td><td>38d</td><td>35d</td><td>30d</td><td>28d</td><td>25d</td><td>35d</td><td>33d</td><td>30d</td></tr><tr><td rowspan="2">受拉钢筋</td><td>直端</td><td>—</td><td>—</td><td>—</td><td>—</td><td>35d</td><td>33d</td><td>30d</td><td>45d</td><td>43d</td><td>40d</td></tr><tr><td>弯钩端</td><td>40d</td><td>35d</td><td>33d</td><td>30d</td><td>30d</td><td>28d</td><td>25d</td><td>35d</td><td>33d</td><td>30d</td></tr></table>

注：1. d 为钢筋公称直径

2. 对于受压束筋和等代直径  $d_{e} \leqslant 28 \, mm$ 的受拉束筋的锚固长度，应以等代直径按表值确定，束筋的各单根钢筋可在同一锚固终点截断；对于等代直径  $d_{e} > 28 \, mm$ 的受拉束筋，束筋内各单根钢筋，应自锚固起点开始，以表内规定的单根钢筋的锚固长度的 1.3 倍，呈阶梯形逐根延伸后截断，即自锚固起点开始，第一根延伸 1.3 倍单根钢筋的锚固长度、第二根延伸 2.6 倍单根钢筋的锚固长度，第三根延伸 3.9 倍单根钢筋的锚固长度。

3. 采用环氧树脂涂层钢筋时，受拉钢筋最小锚固长度应增加25%。

4. 当混凝土在凝固过程中易受扰动时，锚固长度应增加25%。

5. 当受拉钢筋末端采用弯钩时，锚固长度为包括弯钩在内的投影长度。

#### 9.1.5 受拉钢筋的末端弯钩和钢筋的中间弯折应符合表9.1.5的规定。

<div style="text-align: center;">表9.1.5 受拉钢筋的末端弯钩和钢筋的中间弯折</div>
