Repository: 13lu14/standards-site-

File: docs/standards/JTG 3362—2018 - 公路钢筋混凝土及预应力混凝土桥涵设计规范.md (part 9 of 10)
<!-- 第 1 页 -->
局部区为锚下直接承受锚固力的区域,其主要关切是三向受压,除进行锚下局部承压验算外,锚具产品还应满足现行《公路桥梁预应力钢绞线用锚具、夹具和连接器》(JT/T 329)中的传力性能试验要求。

总体区的范围为局部区之外的锚固区部分，应关注预应力扩散引起的拉应力，进行抗裂配筋设计。研究表明，满足第 B.3.3 条拉杆承载力验算条件的配筋，可以同时满足抗裂设计要求。本条参考我国《混凝土结构设计规范》（GB 50010—2010）和《美国 AASHTO LRFD 规范》，在计算总体区各受拉部位的拉力设计值时，将锚固力设计值  $P_{d}$ 取为 1.2 倍张拉控制力；同时，要求在锚固力设计值作用下，受拉钢筋的应力不大于普通钢筋抗拉强度设计值。按上述方法配筋，能够使得锚固区的裂缝宽度满足结构使用性能的要求，裂缝宽度不超过 0.15mm，这是有大量试验根据的。其中，《美国 AASHTO LRFD 规范》参照的是得克萨斯大学的试验研究成果（共 100 余个试件），《混凝土结构设计规范》（GB 50010）参照的是清华大学和中国建筑科学研究院的试验研究成果（共 50 余个试件）。

在后张预应力混凝土端部锚固区的总体区内，存在多个受拉区域：

（1）锚固力从锚垫板向全截面扩散过程中，会产生横向拉应力（或称劈裂应力），其合力称为劈裂力。从力学原理上理解，端部锚固力可以用两条力流线反映其扩散传递路径，根据力的平衡条件，在压力流的转向区必然存在横向劈裂力，见图8-3a）。此外，通过开展三维有限元分析，也可以获得沿锚固力作用线的横向应力分布，对横向拉应力区进行积分也可获得劈裂力，见图8-3b）。

（2）当锚固力作用在截面核心（使截面上只出现纵向压应力的作用点范围）之外时，锚固区受拉侧边缘还存在纵向拉应力[图8-3a]，其合力为边缘拉力。

（3）锚固面压陷在锚固面边缘产生剥裂应力，其合力称为剥裂力[图 8-3b]。

#### 8.2.2 本条给出了端部锚固区锚下劈裂力的计算方法(图8-4)。对于 T 梁(或箱梁)的端部锚固区,可将承受端面锚固力的腹板按矩形截面平板看待,偏心距 e 的大小仍从原 T 形(或箱梁)截面形心起算。

<!-- 第 222 页 -->

<div style="text-align: center;"><img src="images/JTG%203362%E2%80%942018%20-%20%E5%85%AC%E8%B7%AF%E9%92%A2%E7%AD%8B%E6%B7%B7%E5%87%9D%E5%9C%9F%E5%8F%8A%E9%A2%84%E5%BA%94%E5%8A%9B%E6%B7%B7%E5%87%9D%E5%9C%9F%E6%A1%A5%E6%B6%B5%E8%AE%BE%E8%AE%A1%E8%A7%84%E8%8C%83/fig_415_282.jpg" alt="Image" width="50%" /></div>

<div style="text-align: center;">a) 应力迹线与力流线</div>

<div style="text-align: center;"><img src="images/JTG%203362%E2%80%942018%20-%20%E5%85%AC%E8%B7%AF%E9%92%A2%E7%AD%8B%E6%B7%B7%E5%87%9D%E5%9C%9F%E5%8F%8A%E9%A2%84%E5%BA%94%E5%8A%9B%E6%B7%B7%E5%87%9D%E5%9C%9F%E6%A1%A5%E6%B6%B5%E8%AE%BE%E8%AE%A1%E8%A7%84%E8%8C%83/fig_318_232.jpg" alt="Image" width="50%" /></div>

<div style="text-align: center;">b) 锚固中心线上的横向应力分布</div>

<div style="text-align: center;">图 8-3 端部锚固区内的劈裂力产生原理</div>

<div style="text-align: center;"><img src="images/JTG%203362%E2%80%942018%20-%20%E5%85%AC%E8%B7%AF%E9%92%A2%E7%AD%8B%E6%B7%B7%E5%87%9D%E5%9C%9F%E5%8F%8A%E9%A2%84%E5%BA%94%E5%8A%9B%E6%B7%B7%E5%87%9D%E5%9C%9F%E6%A1%A5%E6%B6%B5%E8%AE%BE%E8%AE%A1%E8%A7%84%E8%8C%83/fig_473_310.jpg" alt="Image" width="50%" /></div>

<div style="text-align: center;">a) 大偏心锚固力产生边缘纵向拉应力</div>

<div style="text-align: center;"><img src="images/JTG%203362%E2%80%942018%20-%20%E5%85%AC%E8%B7%AF%E9%92%A2%E7%AD%8B%E6%B7%B7%E5%87%9D%E5%9C%9F%E5%8F%8A%E9%A2%84%E5%BA%94%E5%8A%9B%E6%B7%B7%E5%87%9D%E5%9C%9F%E6%A1%A5%E6%B6%B5%E8%AE%BE%E8%AE%A1%E8%A7%84%E8%8C%83/fig_298_299.jpg" alt="Image" width="50%" /></div>

<div style="text-align: center;">b) 锚固面附近的变形与剥裂力</div>

<div style="text-align: center;">图 8-4 端部锚固区内的边缘纵向拉力和剥裂力产生原理</div>

单个锚头引起的劈裂力计算式(8.2.2-1)是在《美国AASHTO LRFD规范》相关规定的基础上，进一步考虑锚固偏心距影响，所推导出的修正公式。该公式为锚固主平面内的劈裂力计算公式，当截面高宽比大于3时具有足够的计算精度。研究表明，锚固力在宽度方向扩散引起的劈裂应力值小，且分布在锚垫板下局部区范围，不影响主平面内的劈裂力。

劈裂力作用位置  $d_{b}$ 主要考虑了锚固偏心距和力筋倾角的影响。力筋倾角的正负按图8-5进行判断: 当锚固力作用线从起点指向截面形心时取正值; 当锚固力作用线逐渐远离截面形心时取负值。

<div style="text-align: center;"><img src="images/JTG%203362%E2%80%942018%20-%20%E5%85%AC%E8%B7%AF%E9%92%A2%E7%AD%8B%E6%B7%B7%E5%87%9D%E5%9C%9F%E5%8F%8A%E9%A2%84%E5%BA%94%E5%8A%9B%E6%B7%B7%E5%87%9D%E5%9C%9F%E6%A1%A5%E6%B6%B5%E8%AE%BE%E8%AE%A1%E8%A7%84%E8%8C%83/fig_336_242.jpg" alt="Image" width="50%" /></div>

<div style="text-align: center;">a)</div>

<div style="text-align: center;"><img src="images/JTG%203362%E2%80%942018%20-%20%E5%85%AC%E8%B7%AF%E9%92%A2%E7%AD%8B%E6%B7%B7%E5%87%9D%E5%9C%9F%E5%8F%8A%E9%A2%84%E5%BA%94%E5%8A%9B%E6%B7%B7%E5%87%9D%E5%9C%9F%E6%A1%A5%E6%B6%B5%E8%AE%BE%E8%AE%A1%E8%A7%84%E8%8C%83/fig_336_248.jpg" alt="Image" width="50%" /></div>

<div style="text-align: center;">b)</div>

<div style="text-align: center;">图 8-5 力筋倾角正负的判断</div>

<!-- 第 223 页 -->

有限元分析表明，当多个锚固力的间距较近时，可近似认为单个等效锚固力与一组锚固力引起的扩散效应相同。根据《美国 AASHTO LRFD 规范》，当相邻锚固点中心距 s 小于 1.5 倍锚垫板宽度 a 时（即 s < 1.5a），可看做一组密集锚头。研究表明，可将该距离要求进一步放宽至 s < 2a。

#### 8.2.3 在端部锚固区内，由锚固力引起的局部压陷和周边变形协调要求，会产生表面剥裂应力，其应力峰值可能高达0.5倍该锚固力引起的全截面平均压应力，但由表及里迅速衰减。通过对剥裂拉应力在其分布面上的积分，可以得到表面剥裂力（图8-6），根据莱昂哈特等学者针对多种典型情况的研究，剥裂力的量值一般不超过锚固力的2%。《美国AASHTO LRFD规范》建议根据0.02倍最大锚固力进行配筋，以控制表面裂缝的开展。

<div style="text-align: center;"><img src="images/JTG%203362%E2%80%942018%20-%20%E5%85%AC%E8%B7%AF%E9%92%A2%E7%AD%8B%E6%B7%B7%E5%87%9D%E5%9C%9F%E5%8F%8A%E9%A2%84%E5%BA%94%E5%8A%9B%E6%B7%B7%E5%87%9D%E5%9C%9F%E6%A1%A5%E6%B6%B5%E8%AE%BE%E8%AE%A1%E8%A7%84%E8%8C%83/fig_227_303.jpg" alt="Image" width="50%" /></div>

<div style="text-align: center;"><img src="images/JTG%203362%E2%80%942018%20-%20%E5%85%AC%E8%B7%AF%E9%92%A2%E7%AD%8B%E6%B7%B7%E5%87%9D%E5%9C%9F%E5%8F%8A%E9%A2%84%E5%BA%94%E5%8A%9B%E6%B7%B7%E5%87%9D%E5%9C%9F%E6%A1%A5%E6%B6%B5%E8%AE%BE%E8%AE%A1%E8%A7%84%E8%8C%83/fig_219_302.jpg" alt="Image" width="50%" /></div>

<div style="text-align: center;">图 8-6 锚固面附近的变形与剥裂力</div>

#### 8.2.4 在端部锚固区内，大间距锚固力的扩散会引起端面剥裂力，比如：T梁梁端上下两组锚头间距较大时，会在锚固端面产生剥裂应力，可能引发剥裂裂缝[图8-7a]]；作用于箱梁腹板的锚固力，一部分力流向底板和顶板扩散，会在底板和顶板前端产生横向剥裂力，可能引发纵向开裂[图8-7b]。

<div style="text-align: center;"><img src="images/JTG%203362%E2%80%942018%20-%20%E5%85%AC%E8%B7%AF%E9%92%A2%E7%AD%8B%E6%B7%B7%E5%87%9D%E5%9C%9F%E5%8F%8A%E9%A2%84%E5%BA%94%E5%8A%9B%E6%B7%B7%E5%87%9D%E5%9C%9F%E6%A1%A5%E6%B6%B5%E8%AE%BE%E8%AE%A1%E8%A7%84%E8%8C%83/fig_114_151.jpg" alt="Image" width="50%" /></div>

<div style="text-align: center;"><img src="images/JTG%203362%E2%80%942018%20-%20%E5%85%AC%E8%B7%AF%E9%92%A2%E7%AD%8B%E6%B7%B7%E5%87%9D%E5%9C%9F%E5%8F%8A%E9%A2%84%E5%BA%94%E5%8A%9B%E6%B7%B7%E5%87%9D%E5%9C%9F%E6%A1%A5%E6%B6%B5%E8%AE%BE%E8%AE%A1%E8%A7%84%E8%8C%83/fig_271_242.jpg" alt="Image" width="50%" /></div>

<div style="text-align: center;">a) T梁腹板剥裂力</div>

<div style="text-align: center;"><img src="images/JTG%203362%E2%80%942018%20-%20%E5%85%AC%E8%B7%AF%E9%92%A2%E7%AD%8B%E6%B7%B7%E5%87%9D%E5%9C%9F%E5%8F%8A%E9%A2%84%E5%BA%94%E5%8A%9B%E6%B7%B7%E5%87%9D%E5%9C%9F%E6%A1%A5%E6%B6%B5%E8%AE%BE%E8%AE%A1%E8%A7%84%E8%8C%83/fig_392_252.jpg" alt="Image" width="50%" /></div>

<div style="text-align: center;">b) 箱梁翼板剥裂力</div>

<div style="text-align: center;">图 8-7 大间距锚头间的剥裂力及可能产生的裂缝</div>

#### 8.2.5 本条给出了大偏心锚固时边缘拉力的计算方法。在对后张梁进行分次分批张拉施工时,则可能出现大偏心锚固的情形,此时需要进行受拉侧边缘最不利拉力的计算。

<!-- 第 224 页 -->

#### 8.2.6 后张预应力三角齿块锚固区存在着集中锚固力的作用、几何形体上的突变以及预应力钢束弯曲引起的径向力作用，是一个受力十分复杂的典型应力扰动区，需要配置钢筋以满足抗裂和承载力的要求。

三维实体有限元分析表明，齿板内存在下列典型局部作用(图 8-8):

（1）齿板锚下横向拉应力分布，称之为“锚下劈裂效应”。

(2) 齿块端面根部凹角区的拉应力集中,称之为“悬臂齿根受拉效应”。

（3）锚后拉应力集中现象，称之为“锚后牵拉效应”。

(4) 底板下缘拉应力区,称之为“局部弯曲效应”。

(5) 预应力钢束转向区域拉应力集中的现象, 来源于“径向力效应”。

<div style="text-align: center;"><img src="images/JTG%203362%E2%80%942018%20-%20%E5%85%AC%E8%B7%AF%E9%92%A2%E7%AD%8B%E6%B7%B7%E5%87%9D%E5%9C%9F%E5%8F%8A%E9%A2%84%E5%BA%94%E5%8A%9B%E6%B7%B7%E5%87%9D%E5%9C%9F%E6%A1%A5%E6%B6%B5%E8%AE%BE%E8%AE%A1%E8%A7%84%E8%8C%83/fig_709_203.jpg" alt="Image" width="50%" /></div>

<div style="text-align: center;">图 8-8 后张预应力齿块锚固区内的五种局部受拉作用</div>

本条给出的 5 个受拉部位的拉力设计值计算公式适用于一般的三角齿块锚固区，抵抗这些力的配筋范围规定见本规范第 9.4.20 条。公式的来源如下：

（1）齿块根部区的拉力  $T_{s,d}$ 主要由锚具周边压陷及凹角处应力集中引起，有限元分析表明该值大于剥裂力，近似取为锚固力的 4%。

（2）齿块锚后牵拉应力主要分布在齿块后方的内表面，其分布范围小，但合力值 $T_{tb,d}$较大，易产生锚后拉裂。虽然该部位壁板的纵向压应力对于锚后牵拉应力有一定抵消作用，但偏安全地一般予以忽略。《美国AASHTO LRFD规范》建议锚后牵拉力取为张拉控制力的25%。本条以预应力锚固力设计值 $P_{d}$表达，取为 $0.2P_{d}$。

（3）其余三个部位的拉力设计值是针对独立齿块，按平面受力情形推导的。其中，齿块锚下劈裂力  $T_{b,d}$ 和局部受弯边缘拉力  $T_{et,d}$，类似于大偏心端部锚固区内的劈裂力和边缘拉力计算方法；径向力引起的拉力  $T_{R,d}$ 计算公式是根据预应力等效荷载的自平衡条件得到的， $T_{R,d}=2P_{d}\sin(\alpha/2)\approx P_{d}\alpha$。

需要注意的是,根据本条公式计算出的受力钢筋面积是抵抗这五种局部拉力效应的最小理论用量,不是在该区域已有构造钢筋布置上的增加量。例如,针对某箱梁底板上的三角齿块区域,若出于总体设计考虑的底板上下层纵向钢筋已超过抵抗“锚后牵拉力”和“边缘局部弯曲”所需钢筋用量时,则可不必增加;若小于该计算值,则需补足加强。

<!-- 第 225 页 -->

### 8.3 支座处横隔梁

#### 8.3.1 支座处横隔梁一般由横桥向受力控制。对于单箱室横隔梁，当横隔梁的支座中线与腹板中线在横桥向重合时，跨内荷载不经由横隔板而直接传递至支座，可按构造要求确定横隔梁配筋；当支座支承中线与腹板中线有一定偏离时，应通过计算确定横隔梁配筋。

研究表明，跨内荷载主要通过腹板上的分布剪力传递至横隔梁，在进行横隔梁的配筋设计时，主要关注横向受弯引起的横隔梁顶部拉力。分析表明，当横隔梁的宽高比  $B_{w}/h > 2$ 时，跨中截面的正应力呈线性分布，可按浅梁进行设计；当横隔梁的宽高比  $B_{w}/h \leq 2$ 时，应视为应力扰动区，宜按本规范第 8.3.2 条计算横隔梁中央截面的顶部拉力，也可采用拉压杆模型或实体有限元方法进行计算。图 8-9 给出了单支座支承和双支座支承横隔梁的拉压杆模型示意，反映了支座反力在横隔梁内的力流传递路径及其产生的受拉效应。一般地，支座处横隔梁内的节点为弥散节点（没有明确几何边界的节点），压杆和节点承载力不控制设计，只需进行拉杆配筋验算。

<div style="text-align: center;"><img src="images/JTG%203362%E2%80%942018%20-%20%E5%85%AC%E8%B7%AF%E9%92%A2%E7%AD%8B%E6%B7%B7%E5%87%9D%E5%9C%9F%E5%8F%8A%E9%A2%84%E5%BA%94%E5%8A%9B%E6%B7%B7%E5%87%9D%E5%9C%9F%E6%A1%A5%E6%B6%B5%E8%AE%BE%E8%AE%A1%E8%A7%84%E8%8C%83/fig_802_244.jpg" alt="Image" width="50%" /></div>

<div style="text-align: center;">图 8-9 支座处横隔梁的拉压杆模型示意</div>

#### 8.3.2 研究表明，当横隔梁宽高比 $B_w/h > 2$ 时，该类深梁中央截面的横向拉力可按浅梁计算；当宽高比 $B_w/h \leq 0.5$ 时，横向拉力趋于定值 $0.2V_0$，另外，这样窄而高的横隔梁在实际桥梁中也很少。宽高比 $0.5 \leq B_w/h \leq 2$ 的单箱室横隔梁在工程上十分常见，应重点关注其顶部抗裂钢筋或横向预应力的设计。本条公式是按照侧边承受均布剪力的两端悬臂深梁受力图示推导出的。当宽高比在 $0.5 \sim 2$ 之间时，顶部横向拉力近似呈线性变化。通过与弹性有限元分析结果对比（图 8-10），表明该公式可以较好地考虑横隔梁宽高比、支座间距对顶部横向拉力的影响。

三维实体有限元分析表明，支反力在墩顶区域具有空间扩散的特征。除了在横隔梁厚度(b)范围内存在横向受拉效应外，在其两侧一定范围的箱梁顶板内也存在同样的横向受拉效应。从纵桥向看，墩顶区域3b范围内的顶部普通钢筋和(或)横向预应力筋均对抵抗横向拉力 $T_{t,d}$有效（图8-11）；从梁高方向看，箱梁顶板厚度范围内的普通钢筋和(或)横向预应力筋对抵抗横向拉力有效。

<!-- 第 226 页 -->

<div style="text-align: center;"><img src="images/JTG%203362%E2%80%942018%20-%20%E5%85%AC%E8%B7%AF%E9%92%A2%E7%AD%8B%E6%B7%B7%E5%87%9D%E5%9C%9F%E5%8F%8A%E9%A2%84%E5%BA%94%E5%8A%9B%E6%B7%B7%E5%87%9D%E5%9C%9F%E6%A1%A5%E6%B6%B5%E8%AE%BE%E8%AE%A1%E8%A7%84%E8%8C%83/fig_524_395.jpg" alt="Image" width="50%" /></div>

<div style="text-align: center;">横隔梁宽高比  B_{w}/h </div>

<div style="text-align: center;">图 8-10 规范公式计算结果与有限元分析结果的对比</div>

<div style="text-align: center;"><img src="images/JTG%203362%E2%80%942018%20-%20%E5%85%AC%E8%B7%AF%E9%92%A2%E7%AD%8B%E6%B7%B7%E5%87%9D%E5%9C%9F%E5%8F%8A%E9%A2%84%E5%BA%94%E5%8A%9B%E6%B7%B7%E5%87%9D%E5%9C%9F%E6%A1%A5%E6%B6%B5%E8%AE%BE%E8%AE%A1%E8%A7%84%E8%8C%83/fig_770_370.jpg" alt="Image" width="50%" /></div>

### 8.4 墩台盖梁

#### 8.4.1 排架墩台在横桥向由盖梁与柱(桩)组成框架结构。原规范规定，如盖梁与柱的抗弯刚度(应为线刚度 $EI/l$)之比大于5，盖梁可简化为简支梁计算；当多跨时简化为连续梁，其中l可取结构节点间轴线长度。由于桩基础及柱式墩的大量采用，柱(桩)尺寸加大，根数减少，盖梁与柱的线刚度之比一般不大于5，本次修编改为排架墩应按刚架计算。

为便于计算，可将每根基桩模拟为图8-12中固接于底部的等效基础，固结点深度一般取 $1.8/\alpha$， $\alpha$为桩的变形系数，按《公路桥涵地基与基础设计规范》(JTG D63—2007)的规定取值。

#### 8.4.2 近 20 年来国内外试验研究表明，当简支梁 $2.0 < l/h ≤ 5.0$，连续梁 $2.5 ≤ l/h ≤ 5.0$ 称为“短梁”，其受力特征类似于深梁，与一般梁有所区别。所以在水工部门[见《水工混凝土结构设计规范》(DL/T 5057—1996)（以下简称《DL/T 5057—1996 规范》）]和建筑部门将 $l/h \leqslant 5$ 的梁统称为深受弯构件（包括短梁和深梁）。深受弯构件的截面计算不同于一般受弯构件；对于深受弯构件中的深梁，其构造有特殊要求。

<!-- 第 227 页 -->

<div style="text-align: center;"><img src="images/JTG%203362%E2%80%942018%20-%20%E5%85%AC%E8%B7%AF%E9%92%A2%E7%AD%8B%E6%B7%B7%E5%87%9D%E5%9C%9F%E5%8F%8A%E9%A2%84%E5%BA%94%E5%8A%9B%E6%B7%B7%E5%87%9D%E5%9C%9F%E6%A1%A5%E6%B6%B5%E8%AE%BE%E8%AE%A1%E8%A7%84%E8%8C%83/fig_247_248.jpg" alt="Image" width="50%" /></div>

<div style="text-align: center;">a) 实际结构</div>

<div style="text-align: center;"><img src="images/JTG%203362%E2%80%942018%20-%20%E5%85%AC%E8%B7%AF%E9%92%A2%E7%AD%8B%E6%B7%B7%E5%87%9D%E5%9C%9F%E5%8F%8A%E9%A2%84%E5%BA%94%E5%8A%9B%E6%B7%B7%E5%87%9D%E5%9C%9F%E6%A1%A5%E6%B6%B5%E8%AE%BE%E8%AE%A1%E8%A7%84%E8%8C%83/fig_240_194.jpg" alt="Image" width="50%" /></div>

<div style="text-align: center;">b) 等效结构</div>

<div style="text-align: center;">图 8-12 排架墩桩基结构模拟</div>

1-盖梁；2-柱；3-桩；4-地面

据调查分析,公路桥的墩台盖梁,其跨高比 l/h 绝大多数在 3~5 之间,属于深受弯构件的短梁,但未进入深梁范围,所以其计算方法应按深受弯构件计算,而其构造则不必按深梁的特殊要求。

深受弯构件不同于一般受弯构件,其跨高比 l/h 定为不大于 5 的理由(参阅《DL/T 5057—1996 规范》)为:

（1）根据简支梁和连续梁加载以后跨中截面和中间支座截面的应变分布和开裂后平均应变分布，以及有限元分析和结构试验实测数据可知，当 $l/h\leq5$时不符合平截面假定。

(2) 根据梁的受剪试验, $l/h \leqslant 5$ 的梁不会出现斜拉破坏。

（3）根据弹性分析，当  $l/h \leqslant 5$ 时，剪切变形对梁的挠度影响仅为 7.8% 左右，可以忽略不计。

（4）《美国规范 ACI 318—89》、《加拿大规范 CAN 3-A23-3-M84》和《新西兰规范 NZS 3101 1982》等规范也有类似的规定。

#### 8.4.3 深受弯构件的正截面抗弯承载力仍采用内力臂表达式。本条两个公式系参考建筑部门有关资料制定。深受弯构件截面由于不符合平截面假定，内力臂 z 较一般受弯构件为小，故内力臂乘以修正系数。

#### 8.4.4 钢筋混凝土盖梁的抗剪面尺寸控制条件系按照本规范公式(5.2.11)，并参考建筑部门有关资料制定。按本条公式，当 $l/h \leq 5$时，其计算结果与本规范公式(5.2.11)一致；当 $l/h = 2$时，其计算结果为本规范公式(5.2.11)的0.8倍，这个比例与建筑部门有关资料相应公式的对比值是一致的。

#### 8.4.5 钢筋混凝土盖梁的斜截面抗剪承载力计算公式系按本规范公式(5.2.9-2)，并参考《DL/T 5057—1996 规范》第10.6.4条及建筑部门有关资料制定。按本条公式，当l/h=5时，其计算结果与本规范公式(5.2.9-2)一致，随着跨高比的减小而增大；当l/h=2时，为 l/h = 5 的 1.33 倍，这个比例与建筑部门有关资料相应公式的对比值接近。

<!-- 第 228 页 -->

#### 8.4.6 当墩柱盖梁的外悬臂部分承受集中力作用时，若作用点至柱边缘的距离小于或等于盖梁截面高度时，属于悬臂深梁，可按拉压杆模型方法计算。本条给出了拉杆和压杆内力及其承载力的计算方法。

关于圆截面柱换算为方截面柱，参照《钢筋混凝土承台设计规程》(CECS 88:97)（以下简称《CECS 88:97 规程》）第4.2.8条，计算承台冲切及斜截面受剪承载力时，圆形截面桩换算为边长等于0.8倍直径的方形截面桩；根据平板在圆柱和方柱下的冲切承载力塑性解，圆柱的直径d和方柱的边长b存在换算关系 $b=(\pi/4)d$，根据国外试验资料有d=1.2b的关系，故采用 $b=0.8d$。以后关于圆柱与方柱的换算均采用这个比值。

#### 8.4.7 布置有双支座的独柱式桥墩盖梁(墩帽)在工程上较为常见,此类盖梁受力类似于深梁或牛腿,本条给出了拉压杆模型的构形建议以及顶部拉杆内力计算方法。一般地,墩帽拉压杆模型中斜压杆的有效横截面积较大,压杆和节点承载力不控制设计,只需进行拉杆配筋验算。

#### 8.4.8 钢筋混凝土盖梁特征裂缝宽度计算，可用一般构件裂缝计算公式，但构件受力特征系数[相当于本规范公式(6.4.3)内 $C_{3}$] 取为 $\frac{1}{3}\left(\frac{0.4l}{h}+1\right)$，当 l/h=5 时，即为一般受弯构件公式。上述公式参照《DL/T 5057—1996 规范》第 10.6.10 条规定，该规范曾对 34 根简支梁做了验证。

#### 8.4.9 跨高比 $l/h \leq 5.0$ 的钢筋混凝土盖梁线刚度较大，挠度均可满足本规范第 6.5.3 条规定的要求，可不作验算。

### 8.5 桩基承台

#### 8.5.1 本条公式(8.5.1)为简化公式。对特大桥、大桥的承台，特别对强大水平力如地震作用下的高桩承台，应采用更精确的方法，如考虑土的变形(m法等)进行计算。

#### 8.5.2 承台极限承载力计算，有“梁式体系”计算方法和“拉压杆模型”计算方法，前者为国内两本规范所采用，后者为《美国 AASHTO—LRFD 规范》5.6.3.1 所规定。《美国 AASHTO LRFD 规范》5.13.2.4.1 对于性质与承台相似的牛腿和梁托，规定当悬臂长度大于梁托或牛腿高度时，按悬臂梁计算，当小于牛腿或梁托高度时，用“拉压杆模型”方法计算。1982 年国际预应力协会（FIP）的《钢筋混凝土与预应力混凝土结构设计建设》（草案）内，把悬臂长度与梁高之比小于或等于 1 时作为悬臂深梁考虑。据此，本规范规定当外排桩中心距墩台边缘大于承台高度时，按“梁式体系”方法计算；当外排桩中心距墩台边缘小于或等于承台高度时，按“拉压杆模型”方法计算。

<!-- 第 229 页 -->

梁式体系是传统的承台计算方法，根据《JGJ 94—94 规范》有关说明，承台呈梁式破坏，即挠曲裂缝在平行于墩台的两个边出现，说明承台在两个方向呈梁式承受荷载，而不是呈双向板式承受荷载。考虑到公路桥梁由于有两个方向的水平力和弯矩同时作用，在同一排内各桩竖向力不同，而当水平力和弯矩方向改变，最大竖向力与最小竖向力也随之各自向相反方向变化，所以将一排桩内受力最大一根桩的竖向力作为全排每桩的计算竖向力。

#### 8.5.3 公路桥梁的桩基承台，不设箍筋或弯起钢筋。斜截面抗剪主要由混凝土承受，参照《桥规 JTJ 023—85》公式(5.1.10-2)右式第1项为：

 $Q_{h}=\frac{0.008(2+P)\sqrt{Rbh_{0}}}{m}$     (8.5.3-2)

式中： $Q_{h}$——由混凝土承受的剪力（kN）；

$R$——《桥规 JTJ 023—85》混凝土标号；

$b$——通过斜截面受压区顶端截面上的最小腹板宽度(cm)

 $h_{0}$——构件有效高度（cm）；

$m$——剪跨比

该式中 P 为纵向受拉钢筋配筋百分率，说明纵向钢筋对抗剪也有一定作用，可制约斜裂缝的开展，阻止中性轴的上升；现将  $(2 + P)$ 改为  $(2 + 0.6P)$ （见本规范第 5.2.9 条的条文说明），同时考虑混凝土“标号”改为“强度等级”后的强度变化，以及计量单位的改变，综合各种因素后再引入结构重要性系数  $\gamma_{0}$，便得本条公式（8.5.3），即：

 $V_{d}\leqslant\frac{0.9\times10^{-4}\times(2+0.6P)\sqrt{f_{\mathrm{cu,k}}}}{m}bh_{0}$     (8.5.3-3)

关于   m<0.5  时采用   m=0.5  的规定, 系与《JGJ 94—94 规范》公式 (5.6.8-2) 比较后制定, 避免剪跨比过小时出现较大抗剪承载力。

承台是短臂高梁,其剪跨比远较一般梁为小,目前试验数据较少,所以在制定公式时与《JGJ 94—94 规范》规定的计算公式进行了比较,如表 8-1 所示。

<div style="text-align: center;">表 8-1 斜截面抗剪承载力比较表</div>

<table><tr><td>剪跨比</td><td>JGJ 94—94 ( ×  bh₀)N</td><td colspan="2">本规范( ×  bh₀)N</td><td>剪跨比</td><td>JGJ 94—94 ( ×  bh₀)N</td><td colspan="2">本规范( ×  bh₀)N</td></tr><tr><td>0.3</td><td>2.50</td><td>P = 0.20</td><td>1.91</td><td>1.1</td><td>1.07</td><td>P = 0.60</td><td>0.97</td></tr><tr><td>0.5</td><td>1.88</td><td>P = 0.30</td><td>1.96</td><td>1.3</td><td>0.94</td><td>P = 0.70</td><td>0.84</td></tr><tr><td>0.7</td><td>1.50</td><td>P = 0.40</td><td>1.44</td><td>1.5</td><td>0.83</td><td>P = 0.80</td><td>0.74</td></tr><tr><td>0.9</td><td>1.25</td><td>P = 0.50</td><td>1.15</td><td>1.7</td><td>0.78</td><td>P = 0.90</td><td>0.67</td></tr></table>

注：1. 表中混凝土强度等级为 C25；b 为承台计算宽度 (mm)； $h_{0}$ 为承台有效高度 (mm)，见《JGJ 94—94 规范》，不考虑纵筋对抗剪的贡献，故与 P 值无关。

2. 按本规范公式，当剪跨比小于 0.5 时取为 0.5。

3. P 值的取用考虑了常规设计中与剪跨比的对应关系。

<!-- 第 230 页 -->

计算  $V_{d}$ 时，每排桩的竖向力设计值，取其中一根最大值乘以该排桩的根数，如图 8-13 所示。

<div style="text-align: center;"><img src="images/JTG%203362%E2%80%942018%20-%20%E5%85%AC%E8%B7%AF%E9%92%A2%E7%AD%8B%E6%B7%B7%E5%87%9D%E5%9C%9F%E5%8F%8A%E9%A2%84%E5%BA%94%E5%8A%9B%E6%B7%B7%E5%87%9D%E5%9C%9F%E6%A1%A5%E6%B6%B5%E8%AE%BE%E8%AE%A1%E8%A7%84%E8%8C%83/fig_296_268.jpg" alt="Image" width="50%" /></div>

<div style="text-align: center;"><img src="images/JTG%203362%E2%80%942018%20-%20%E5%85%AC%E8%B7%AF%E9%92%A2%E7%AD%8B%E6%B7%B7%E5%87%9D%E5%9C%9F%E5%8F%8A%E9%A2%84%E5%BA%94%E5%8A%9B%E6%B7%B7%E5%87%9D%E5%9C%9F%E6%A1%A5%E6%B6%B5%E8%AE%BE%E8%AE%A1%E8%A7%84%E8%8C%83/fig_244_153.jpg" alt="Image" width="50%" /></div>

 $图 8-13\quad V_{d} 计算示意$     (8.5.3-4)

第一排桩的竖向力设计值  $V_{1d}=5\max(N_{11d},N_{12d},N_{13d},N_{14d},N_{15d})$

第二排桩的竖向力设计值  $V_{2d}=5\max\left(N_{21d},N_{22d},N_{23d},N_{24d},N_{25d}\right)$

单根桩的竖向力设计值  $N_{ijd}(N_{11d}, N_{21d}, \cdots)$ 按本规范第 8.5.1 条的规定计算。

#### 8.5.4 公路桥梁的桩基承台往往较厚，当外排桩中心距离墩台边缘小于或等于承台高度时，应按拉压杆模型方法进行设计计算。对于两桩承台的计算，本条沿用原规范所建议的拉压杆模型（图8.5.4），将墩身对承台顶面的作用力，用距离墩柱边缘为a的两个集中力替代，并将桩基反力的作用点位置取在桩中心。

原规范在研究墩身作用点位置取值时,首先选定外排桩中心距桥墩边缘距离等于承台高度,再分别采用“梁模型”和“拉压杆模型”计算承台底面拉力,通过使承台底部钢筋用量近似相等的条件,经试算后推荐 $a=0.15h_{0}$

针对桩基反力不相等的两桩承台,原规范在条文说明中建议了一种“带竖向腹杆的拉压杆模型”(图 8-14)。

<div style="text-align: center;"><img src="images/JTG%203362%E2%80%942018%20-%20%E5%85%AC%E8%B7%AF%E9%92%A2%E7%AD%8B%E6%B7%B7%E5%87%9D%E5%9C%9F%E5%8F%8A%E9%A2%84%E5%BA%94%E5%8A%9B%E6%B7%B7%E5%87%9D%E5%9C%9F%E6%A1%A5%E6%B6%B5%E8%AE%BE%E8%AE%A1%E8%A7%84%E8%8C%83/fig_545_334.jpg" alt="Image" width="50%" /></div>

<div style="text-align: center;">图 8-14 带竖向腹杆的拉压杆模型</div>

该模型的构形与受力分析，可用下例说明：设  $N_{1d}=6\ 000kN$， $N_{2d}=5\ 000kN$， $x_{1}=x_{2}=$

<!-- 第 231 页 -->

1 250mm,  $h_{0}=1880mm$,  $c=3000mm$,  $a=0.15h_{0}=282mm$。根据模型杆件之间的几何关系有： $\theta_{1}=\theta_{2}=\tan^{-1}\frac{h_{0}}{x_{1}+a}=\tan^{-1}\frac{1880}{1250+282}=50.82^{\circ}$， $\theta_{1}^{\prime}=\theta_{2}^{\prime}=\tan^{-1}\frac{h_{0}}{c-2a}=\tan^{-1}\frac{1880}{3000-2\times282}=27.66^{\circ}$。根据左桩顶节点的受力平衡条件，可得： $C_{1,d}=\frac{N_{1d}}{\sin\theta_{1}}=7740.3kN$， $T_{1,d}=\frac{N_{1d}}{\tan\theta_{1}}=4890.0kN$， $C_{1,d}^{\prime}=\frac{T_{1,d}}{\cos\theta_{1}^{\prime}}=6177.0kN$；由右桩顶节点的平衡条件得： $C_{2,d}=\frac{N_{2d}}{\sin\theta_{2}}=6450kN$， $T_{2,d}=\frac{N_{2d}}{\tan\theta_{2}}=4075.0kN$， $C_{2,d}^{\prime}=\frac{T_{2,d}}{\cos\theta_{2}^{\prime}}=5147.5kN$；再由承台下缘两个中节点的受力平衡得： $T_{1,d}^{\prime}=C_{1,d}^{\prime}\sin\theta_{1}^{\prime}=3774.0kN$， $T_{2,d}^{\prime}=C_{2,d}^{\prime}\sin\theta_{2}^{\prime}=3145.0kN$。由此可得承台顶部集中作用力： $F_{1d}=C_{1,d}C_{1,d}\sin\theta_{1}+C_{1,d}^{\prime}\sin\theta_{1}^{\prime}-T_{1,d}^{\prime}=6629.0kN$； $F_{2d}=C_{2,d}\sin\theta_{2}+C_{2,d}^{\prime}\sin\theta_{2}^{\prime}-T_{2,d}^{\prime}=4371.0kN$。

经验算： $F_{1d} + F_{2d} = N_{1d} + N_{2d} = 11000kN$，说明该拉压杆模型是满足受力平衡条件的。最后，按拉杆拉力  $T_{d} = \max\left(T_{1,d}, T_{2,d}\right) = 4890kN$ 进行承台底部的配筋计算；也可按图8.5.4确定斜压杆宽度，并进行压杆承载力计算。

实际上,当两排桩的桩基反力不相等时,也可参照承受两个不相等竖向力的深梁构建承台的拉压杆模型(图8-15),与承受两个相等竖向力的梯形拉压杆模型相比,为满足静力平衡,此时承台顶部的压杆带有水平倾角。

<div style="text-align: center;"><img src="images/JTG%203362%E2%80%942018%20-%20%E5%85%AC%E8%B7%AF%E9%92%A2%E7%AD%8B%E6%B7%B7%E5%87%9D%E5%9C%9F%E5%8F%8A%E9%A2%84%E5%BA%94%E5%8A%9B%E6%B7%B7%E5%87%9D%E5%9C%9F%E6%A1%A5%E6%B6%B5%E8%AE%BE%E8%AE%A1%E8%A7%84%E8%8C%83/fig_542_316.jpg" alt="Image" width="50%" /></div>

<div style="text-align: center;">图 8-15 带倾角水平压杆的拉压杆模型</div>

在前述算例中,根据模型的几何关系和平衡条件可得: $\theta_{1}=\tan^{-1}\frac{h_{0}}{x_{1}+a}=50.82^{\circ}$;  $C_{1,d}=\frac{N_{1d}}{\sin\theta_{1}}=7740.3kN,T_{d}=\frac{N_{1d}}{\tan\theta_{1}}=4890.0kN;\theta_{2}=\tan^{-1}\frac{N_{2d}}{T_{d}}=45.67^{\circ},C_{2,d}=\sqrt{N_{2d}^{2}+T_{d}^{2}}=6993.7kN;e=h_{0}-(a+x_{2})\tan\theta_{2}=314mm$

对比以上两种拉压杆模型，可见承台底部拉杆拉力设计值一致，各斜压杆压力设计值也比较接近。

另外在本次修订时，参照《混凝土结构设计规范》(GB 50010—2010)第8.5.2条，适当降低了承台受拉钢筋的最小配筋率要求，由原规范的0.2%改为0.15%。

<!-- 第 232 页 -->

#### 8.5.5 本规范公式 $(5.6.1)$的抗冲切承载力公式为：

 $\gamma_{0}F_{l d}{\leqslant}0.7\beta_{h}f_{t d}U_{m}h_{0}$     (8.5.5-8)

对于承台, $\beta_{h}=0.85$

该式适用于破坏锥体斜面与水平面夹角为  $45^{\circ}$ 情况。本规范图 8.5.5a) 所示向下冲切破坏锥体斜面与水平面夹角不小于  $45^{\circ}$，因此应根据不同夹角乘以冲切承载力系数  $\alpha_{px}$ 和  $\alpha_{py}$；当冲跨比  $\lambda_{x}$ 或  $\lambda_{y}$ 为 1，即夹角为  $45^{\circ}$ 时， $\alpha_{px}$ 或  $\alpha_{py}$ 为 1，本条内公式与公式 (8.5.5-1) 与公式 (8-17) 便协调一致。同理，本规范图 8.5.5b)，向上冲切破坏锥体斜面与水平面夹角不小于  $45^{\circ}$，因此也应乘以冲切承载力系数  $\alpha_{px}'$ 和  $\alpha_{py}'$。有关冲切承载力系数参考了《CECS 88:97 规程》有关规定。

本条第1款为柱或墩台压力向下冲切，采用自柱或墩台边缘向下与相应的桩顶边缘连线构成锥体。锥体斜面与水平面夹角不应小于 $45^{\circ}$，如小于 $45^{\circ}$，应按与水平面成 $45^{\circ}$夹角向下划线，此时，自柱或墩台边缘向下的线可能不与桩顶边缘相交，而交于承台底边某点，桩则位于锥体以外。

本条第2款为位于柱或墩台向下冲切的锥体以外的角桩或边桩反力向上冲切，采用自角桩或边桩边缘向上与柱式墩台边缘的连线构成的锥体。锥体斜面与水平面夹角不应小于 $45^{\circ}$，如小于 $45^{\circ}$，应按与水平面成 $45^{\circ}$夹角向上划线，此时，自桩边缘向上的线可能不与柱或墩台边缘相交，而交于承台顶面某点。图8.5.5b）内边桩边缘两侧各取 $h_{0}$的长度，也就是采用 $45^{\circ}$的冲切角度。

### 8.6 铰

#### 8.6.1 线接触的圆柱形铰的最大压应力按赫尔茨公式(见《机械设计手册》)为：

 $\sigma_{\max}=0.564\sqrt{\frac{P}{l}\times\frac{\left(\frac{1}{r_{1}}-\frac{1}{r_{2}}\right)}{\frac{1-v_{1}^{2}}{E_{1}}+\frac{1-v_{2}^{2}}{E_{2}}}}$     (8.6.1-4)

式中：P——铰受压面压力；

 $E_{1},E_{2}$——上、下圆柱体混凝土弹性模量， $E_{1}=E_{2}=E_{c}$     (8.6.1-5)

 $v_{1}, v_{2}$——上、下圆柱体混凝土泊松比， $v_{1} = v_{2} = v_{0}$     (8.6.1-6)

其余符号含义见本规范第 8.6.1 条。

按本规范第3.1.8条, $v_{c}=0.2$，代入公式(8-9)得：

 $\sigma_{\max}=0.407\sqrt{\frac{PE_{\mathrm{c}}}{l}\left(\frac{1}{r_{1}}-\frac{1}{r_{2}}\right)}$     (8.6.1-7)

圆柱形铰的平均压力为：

$$\begin{aligned}
f_{\mathrm{cm}}=&\frac{\pi}{4}\sigma_{\max}=0.32\sqrt{\frac{PE_{\mathrm{c}}}{l}\left(\frac{1}{r_{1}}-\frac{1}{r_{2}}\right)} \\\ &-221\quad-
\end{aligned}\tag{8.6.1-8}$$



<!-- 第 233 页 -->

当构件截面受力进入承载能力极限状态时不一定符合上述赫尔茨公式，所以仍宜按弹性状态、容许应力方法来确定承载能力。根据《桥规 JTJ 023—85》并参考 1975 年《公路桥涵设计规范》，混凝土轴心抗压容许应力取铰的压力取  $0.75f_{cd}$，铰的压力取  $P = \gamma_{0}F_{hd}/1.3$，考虑混凝土局部承压提高系数  $\beta$ 及其修正系数  $\eta_{s}$（见本规范第 5.7.1 条），于是  $f_{cm} = 0.75\beta\eta_{s}f_{cd}$，以上  $f_{cd}$ 为本规范混凝土轴心抗压强度设计值， $\gamma_{0}$ 为结构重要性系数， $F_{hd}$ 为铰的压力设计值，代入公式（8-11），并引入“≥”号：

 $0.75\beta\eta_{\mathrm{s}}f_{\mathrm{cd}}\geqslant0.32\sqrt{\frac{\gamma_{0}F_{\mathrm{hd}}E_{\mathrm{c}}}{1.3l}\left(\frac{1}{r_{1}}-\frac{1}{r_{2}}\right)}, 解出后得：$     (8.6.1-9)

 $\gamma_{0}F_{\mathrm{hd}}\leq\frac{7.14\left(\beta\eta_{\mathrm{s}}f_{\mathrm{cd}}\right)^{2}l}{E_{\mathrm{c}}\left(\frac{1}{r_{1}}-\frac{1}{r_{2}}\right)}$     (8.6.1-10)

受压面宽度为：

 $b=\frac{P}{f_{\mathrm{cm}}l}=\frac{\gamma_{0}\frac{F_{\mathrm{hd}}}{1.3}}{0.32l\sqrt{\frac{\gamma_{0}F_{\mathrm{hd}}E_{\mathrm{c}}}{1.3l}\left(\frac{1}{r_{1}}-\frac{1}{r_{2}}\right)}}=2.74\sqrt{\frac{\gamma_{0}F_{\mathrm{hd}}}{E_{\mathrm{c}}\left(\frac{1}{r_{1}}-\frac{1}{r_{2}}\right)l}}$     (8.6.1-11)

#### 8.6.2 铰体的横向拉力公式系参照《公路设计手册,拱桥(上册)》(1978年版)制定。铰体内横向拉力按E. Morsch所提出的公式为：

 $z=1.5\frac{a-b}{4h}P$     (8.6.2-2)

式中：z——铰体内横向拉力；

$P$——铰的受压面压力

a、b、h——见本规范图 8.6.1

E. Morsch 公式适用于弹性状态。根据《桥规 JTJ 023-85》并参考 1975 年《公路桥涵设计规范》，各级钢筋容许应力平均取  $0.68f_{sd}$，铰的压力取  $P = \gamma_{0}F_{hd}/1.3$，其中  $f_{sd}$ 为本规范钢筋抗拉强度设计值， $\gamma_{0}$ 为结构重要性系数， $F_{hd}$ 为铰的压力设计值。设钢筋截面面积为  $A_{s}$，将上述各式代入公式（8-14）并引入“≥”号，便得  $0.68f_{sd}A_{s} \geqslant 1.5 \frac{a-b}{4h} \times \frac{\gamma_{0}F_{hd}}{1.3}$，解出后得：

 $\gamma_{0}F_{\mathrm{hd}}\leqslant\frac{h}{0.425\left(a-b\right)}f_{\mathrm{sd}}A_{\mathrm{s}}$     (8.6.2-3)

据 1977 年北京市政二公司等四个单位试验和研究资料，他们认为铰体的横向拉力约为铰的受压面压力的 0.25～0.3 倍，而侧向拉力（铰的长度方向），可取受压面压力的 0.1 倍。横向拉力与侧向拉力之比为 2.5～3.0。所以在确定铰的横向钢筋截面面积以后，侧向钢筋截面面积取横向的 0.4 倍。

<!-- 第 234 页 -->

较高度采用其宽度的0.8～1.25倍，系沿用苏联《铁路、公路、城市道路设计技术规范》(CH 200—62)第329条规定。这个数值在20世纪50年代即为公路、铁路部门所采用。

### 8.7 支座

#### 8.7.1 桥梁支座是联系上下部结构并传递上部结构反力的传力装置，也是形成结构体系的关键部件，如果支座选型、布置不够完善会造成因结构体系受力变化带来的影响，因此支座的合理选择、合理布置在设计中至关重要。

如球型支座能适应较大的转动角度,但转动刚度较小,在弯桥设计中为增大主梁抗扭刚度,一般采用盆式橡胶支座,只有转角较大或其他特殊要求时才采用球型支座。

结构设计时,应充分考虑支座安装施工时的温度,以及施工阶段的其他因素,如预应力张拉等。否则,易出现成桥后支座受力和变形“超量”,造成支座剪切变形过大等病害。

#### 8.7.2 板式橡胶支座的各项基本设计数据，主要根据我国1992年编制JT/T 4—1993行业标准，对不同规格支座进行的各项力学性能试验的结果，其中抗压弹性模量做了147个试块，抗剪弹性模量做了105对试块，转角试验做了61对试块，四氟聚乙烯滑板支座与不锈钢板摩擦系数做了24个试块，破坏试验做了51个试块。支座试块经试验后，用数理统计法确定各项设计参数。2003年修订JT/T 4—1993行业标准时，根据实际使用经验，对板式橡胶支座又进行了部分力学性能试验，其中用同一台全自动化压剪试验机进行了42块抗压弹性模量试验，30块抗剪弹性模量试验；同时，还在不同支座生产厂家进行了一定数量的支座力学性能试验。在上述试验的基础上，参考了国外一些新的规范、标准，如《美国AASHTO LRFD规范》、欧洲标准CEN/TC 167 N185、BS5400等，制定了本条各项数据。

#### 8.7.3 板式橡胶支座各项计算，均按正常使用极限状态和使用阶段计算。这在国际上有些也用这一方式，如《美国 AASHTO LRFD 规范》的 14.7.5.3.2 也以支座承受的平均压应力验算支座抗压承载力。

第 1 款板式橡胶支座的承压面积,采用有效面积,即限于设承压的加劲钢板平面面积部分。

第2款中式(8.7.3-2)～式(8.7.3-5)内$\Delta_{l}$，由上部结构温度变化、混凝土收缩和徐变产生的支座剪切变形，可直接自上部结构长度变化计算中求得；由纵向力和支座直接设置于有纵坡的梁底面下，在支座顶面由支座承压力顺纵坡方向产生的剪切变形，需先行算出分配给支座的剪切力，再计算剪切变形值。纵向力标准值$F_{k}$，支座橡胶层总厚度$t_{e}$，纵向力引起的剪切变形$\Delta_{l}$，支座剪变模量$G_{e}$，支座平面毛面积$A_{g}$，支座剪切角正切值$\tan\alpha$，其关系为$\tan\alpha=\frac{\Delta_{l}}{t_{e}}=\frac{F_{k}}{A_{g}G_{e}},\Delta_{l},F_{k},\tan\alpha$三者只要已知其中一值，即可求得其他值，如图8-16

<!-- 第 235 页 -->

所示。

计算时可取单个支座的各项参数进行计算。

板式上部结构的橡胶支座，当横桥向系平行于墩台横坡或盖梁横坡设置时，应考虑支点压力平行于横坡方向的分力产生的横桥向的剪切变形。由于支座平行于墩台帽横坡或盖梁横坡设置，所以在横桥向没有不均匀的压缩变形，仅有剪切变形，其计算方法与纵向剪切变形相同。

第2款中式(8.7.3-6)、式(8.7.3-7)对支座总厚度 $t_{e}$与支座周边尺寸关系作了规定，系考虑支座如过厚影响行车的平稳性，但过薄则又影响支座的剪切变形和转角，所以应有一个适当的范围。

第 3 款关于橡胶支座竖向平均压缩变形计算，《桥规 JTJ 023—85》第 3.5.6 条未考虑橡胶弹性体体积模量，这次修订时，参考美国、欧洲的规范、标准，考虑了橡胶弹性体体积模量，其值取 2000 MPa。公式（8.7.3-9）内， $\delta_{c,m} \geqslant \theta \frac{l_{a}}{2}$ 是为了满足转角要求，使之不致脱空； $\delta_{c,m} \leqslant 0.07 t_{e}$ 是为了限制竖向压缩变形，不致影响支座稳定，见图 8-17。

<div style="text-align: center;"><img src="images/JTG%203362%E2%80%942018%20-%20%E5%85%AC%E8%B7%AF%E9%92%A2%E7%AD%8B%E6%B7%B7%E5%87%9D%E5%9C%9F%E5%8F%8A%E9%A2%84%E5%BA%94%E5%8A%9B%E6%B7%B7%E5%87%9D%E5%9C%9F%E6%A1%A5%E6%B6%B5%E8%AE%BE%E8%AE%A1%E8%A7%84%E8%8C%83/fig_280_164.jpg" alt="Image" width="50%" /></div>

<div style="text-align: center;">图 8-16 支座橡胶层剪切变形</div>

<div style="text-align: center;"><img src="images/JTG%203362%E2%80%942018%20-%20%E5%85%AC%E8%B7%AF%E9%92%A2%E7%AD%8B%E6%B7%B7%E5%87%9D%E5%9C%9F%E5%8F%8A%E9%A2%84%E5%BA%94%E5%8A%9B%E6%B7%B7%E5%87%9D%E5%9C%9F%E6%A1%A5%E6%B6%B5%E8%AE%BE%E8%AE%A1%E8%A7%84%E8%8C%83/fig_380_162.jpg" alt="Image" width="50%" /></div>

<div style="text-align: center;">图 8-17 支座的压缩变形</div>

第4款公式(8.7.3-10)内，橡胶支座中加劲钢板，由于受竖横向荷载而受拉，其值与竖向荷载、剪切力、钢板上下的橡胶层厚度有关，公式中 $K_{p}$为应力校正系数，欧洲标准为1.3，国际铁联为2，本规范采用1.3。

#### 8.7.4 抗滑稳定沿用《桥规 JTJ 023—85》规定，也采用使用阶段计算。本条公式（8.7.4-5）汽车荷载（计入冲击系数）取其标准值的 0.5 倍，系经试算确定，采用较小的反力值。

#### 8.7.5 聚四氟乙烯滑板支座，其摩擦力不应大于支座内橡胶层容许的剪切变形。本条中式(8.7.5-1)、式(8.7.5-2)内“≤”号右边 $G_{e}A_{g}\tan\alpha = F_{k}$（见第8.7.3条的条文说明）。 $F_{k}$ 为 $\tan\alpha$ 限值时的容许水平力，要使此值不小于摩擦力，控制因素是 $A_{g}$ 的取值。滑板支座如 $A_{g}$ 采用较小，不满足本条规定，在较大的摩擦力情况下，将使支座内橡胶层产生过度的剪切变形。

### 8.8 桥梁伸缩装置

#### 8.8.1 根据已建桥梁使用情况,不少桥梁的伸缩装置未达规定使用时限即遭损坏。过早损坏的原因除材质、施工安装等因素外，有的施工图设计未标明施工安装时有关数据且图示不完备，影响伸缩装置安装质量。本条规定了设计、选型、图示应注意事项。

<!-- 第 236 页 -->

#### 8.8.2 伸缩装置的伸缩量计算,影响伸缩量及伸缩装置在使用过程中的变形的因素较多,除本条所列者外,其他可能影响伸缩装置变形的因素有:梁端转角;由于日照、日落引起竖向及横向梯度温差,导致伸缩装置竖向、纵向变形;弯桥的汽车离心力导致伸缩装置横向错动;某些斜桥的端跨采用不等跨梁长导致伸缩缝不等量变形等。在计算伸缩量时应乘以伸缩量增大系数 $\beta$。 $\beta$值在德国规范和《公路桥梁伸缩装置》一书内取为1.3,本规范定为1.2~1.4,可根据各种不利因素及可能出现的有利因素选择。

混凝土收缩和徐变，在多年后完成，此时伸缩装置将拉开一定距离，对伸缩装置的闭☐将具有较多富余量。由于混凝土收缩和徐变在伸缩装置安装完成后缓慢进行直到完成，这个因素在计算中不考虑，但可在确定伸缩量增大系数β时作为有利因素考虑。

板式橡胶支座由于制动力引起的剪切变形导致伸缩装置的伸缩，它与制动力作用方向、连续桥面或连续梁分段、板式橡胶支座的布置方式等有关，需根据实际情况计算其对伸缩装置的最不利的闭口量和开口量。

柔性排架墩墩顶设有板式橡胶支座时，排架墩墩顶与板式橡胶支座两者刚度串联，在制动力作用下，可用串联刚度计算两者由于制动力引起的位移，可参阅《连续桥面简支梁墩台实例(修订版)》。

<!-- 第 237 页 -->

## 9 构造规定

### 9.1 一般规定

#### 9.1.1 根据对我国混凝土结构耐久性的调研和分析,参考《公路工程混凝土结构耐久性设计细则》以及国内外相应规范、标准的有关规定,对混凝土保护层厚度进行了下列调整:

（1）混凝土保护层厚度不小于钢筋直径，是为了保证握裹层混凝土对钢筋的锚固。

（2）从混凝土碳化、脱钝和钢筋锈蚀的耐久性角度考虑,不再以纵向受力钢筋的外缘计算混凝土保护层的最小厚度,改为以最外侧钢筋(纵向受力钢筋、箍筋、分布钢筋)的外缘计算。

（3）根据本规范第4.5节对环境类别的划分，按照构件类别和设计使用年限，规定了混凝土保护层厚度的要求。

#### 9.1.2 混凝土保护层厚度也不宜过大。当保护层很厚时，应采取有效措施减少其厚度或对厚保护层混凝土进行拉结，防止混凝土开裂剥落、下坠。通常为保护层采用纤维混凝土或加配钢筋网片。为保证防裂钢筋网片不致成为引导锈蚀的通道，应对其采取有效的绝缘和定位措施，此时网片钢筋的保护层厚度可适当减小。

#### 9.1.3 本条参照《德国混凝土和钢筋混凝土设计与施工规范 DIN1045,1978》(以下简称《德国规范 DIN1045》)18.11,对等代直径大于36mm的束筋的混凝土保护层内设钢筋网作了具体规定。本条规定与混凝土保护层厚度无关，任何保护层厚度均设置。

关于组成束筋的单根钢筋的直径、根数等限值，系参照美、德规范制定。

#### 9.1.4 钢筋最小锚固长度 $l_{a}$ 按式(9-1)计算得出：

 $l_{a}=f_{\mathrm{sk}}\frac{\pi d^{2}}{4}\times\frac{1}{\pi d\tau}=\frac{f_{\mathrm{sk}}d}{4\tau}$     (9.1.4-1)

式中： $f_{sk}$——钢筋抗拉强度标准值；

$d$——钢筋直径；

 $\tau$——钢筋与混凝土极限锚固黏结应力，取自《英国混凝土桥设计规范 BS5400，1984》(以下简称《英国规范 BS 5400》)，如表 9-1。

<!-- 第 238 页 -->

<div style="text-align: center;">表 9-1 钢筋与混凝土极限锚固应力 (MPa)</div>

<table><tr><td rowspan="2">钢筋</td><td colspan="5">混凝土强度等级</td></tr><tr><td>C25</td><td>C30</td><td>C35</td><td>≥ C40 </td><td></td></tr><tr><td>光圆钢筋受拉</td><td>1.4</td><td>1.6</td><td>1.8</td><td>1.9</td><td></td></tr><tr><td>光圆钢筋受压</td><td>1.7</td><td>1.9</td><td>2.1</td><td>2.1</td><td></td></tr><tr><td>带肋钢筋受拉</td><td>2.5</td><td>2.8</td><td>3.1</td><td>3.3</td><td></td></tr><tr><td>带肋钢筋受压</td><td>3.1</td><td>3.5</td><td>3.8</td><td>4.1</td><td></td></tr></table>

对于受压钢筋,美、德规范均规定端部弯钩对受压钢筋不起作用,即如同直端。对于受拉钢筋,钢筋端部设弯钩者,其锚固长度按《德国规范 DIN1045》18.5.2.2 乘以 0.7。

#### 9.1.5、9.1.6 弯钩和箍筋尺寸参照现行《混凝土结构工程施工质量验收规范》（GB 50204）（以下简称《GB 50204 规范》）和《公路桥涵施工技术规范》（JTG/T F50）制定。

#### 9.1.7 绑扎接头的钢筋直径限值参照现行《GB 50010 规范》第 8.4.2 条。

#### 9.1.8 焊接接头有关规定参照现行《GB 50204 规范》第 5.4.5 条规定。

#### 9.1.9 受拉钢筋绑扎接头有关规定参照现行《GB 50204 规范》第 5.4.6 条规定。束筋搭接参照《德国规范 DIN 1045》18.11.5 制定。根据《GB 50204 规范》第 5.4.6 条及美、德规范，在施工条件困难时，允许绑扎接头多于 25%，但搭接长度应加长，有关规定系参照现行《GB 50010 规范》表 8.4.4 制定。

#### 9.1.12 本条沿用了原规范的规定。

（1）受压构件破坏时，要避免混凝土突然脆性压溃，取决于纵筋的最小配筋率和箍筋的配置。此外，受压构件混凝土受压后由于混凝土徐变，一部分压力将自由混凝土承受者转移到钢筋；所以，受压钢筋的配筋率较高。美国规范和德国规范对于受压构件的钢筋配筋率分别不小于1%和0.8%，但如设计所取用的混凝土截面面积大于实际需要的截面面积，可按减少后的混凝土实际需要的截面面积的配筋率配筋。《英国规范BS 5400》5.8.4.1规定柱内钢筋截面面积 $A_{s}$ 不小于柱截面面积的1%或不小于 $0.15N/f_{y}(N$ 为极限轴向荷载， $f_{y}$ 为钢筋屈服强度，如一直径1.5m柱， $N=25\ 000kN$， $f_{y}=335MPa$， $A_{s}=11\ 194mm^{2}$ 相当于0.6%)，取较小者。由于规定了一些限制条件，国外规范规定的受压构件最小含筋率，实际上也在0.6%上下。在国外规范，轴心受压构件或偏心受压构件统称为受压构件或柱，本规范也同样将轴心受压构件与偏心受压构件列为同一类型，其最小含筋量的规定也相同。《桥规 JTJ 023—85》规定轴压构件的纵向钢筋最小配筋率为0.4%，原规范提高至0.5%，并规定当混凝土强度等级C50及以上时，属高强度混凝土，

<!-- 第 239 页 -->

提高至0.6%。这里沿用了原规范的规定。

（2）受弯构件的受拉钢筋最小配筋率是根据混凝土开裂的弯矩，与同尺寸的钢筋混凝土梁所能承担的弯矩相等而确定的，其目的是当混凝土受拉边缘出现裂缝时，梁不致因配筋过少而脆性破坏。按上述要求钢筋混凝土构件受拉钢筋最小配筋百分率取为 $45f_{td}/f_{sd}$。

#### 9.1.13 本条公式(9.1.13)对于预应力混凝土受弯构件最小配筋率的要求,其性质与上述钢筋混凝土受弯构件类似,可表达为 $M_{\text{ud}} \geqslant M_{\text{cr}}$。

### 9.2 板

#### 9.2.6 斜板的钢筋布置沿用了原规范的规定，原规范参考了国外相关规范，说明如下：

（1）《英国规范 BS 5400》5.8.10.1 要求斜板主钢筋的布置尽量与主弯矩方向接近。

（2）《美国 AASHTO LRFD 规范,1994 版》C9.7.1.3 内说明,当斜交角不大于  $25^{\circ}$ 时,整体式斜板主钢筋可以平行于桥纵轴线布置,其影响受力仅及 10%。《英国规范 BS 5400》5.8.10.2 指出,整体实心斜板通常将钢筋(受力钢筋和分布钢筋)在垂直于和平行于支承轴线两个方向布置,再在自由边布置一条平行于边缘的钢筋带。

（3）预制单片板是宽跨比小的窄板，其受弯情况接近于跨径为斜长的正交板。《英国规范BS 5400》5.8.10.2指出，在大斜交角、小宽跨比情况下，可把钢筋平行于和垂直于自由边布置。

（4）根据沃格特(Vogt)研究，简支斜板在钝角方向有负弯矩，其方向垂直于钝角平分线；根据杭伯格(Hornberg)研究，简支斜板在钝角端支点反力较正交板大数倍。因此，在垂直于钝角平分线设上层钢筋，以承受负弯矩；在平行于钝角平分线设置下层钢筋，以承受板底拉力。

### 9.3 梁

#### 9.3.1 装配式 T 梁桥必须设置端横隔梁。根据我国设计图纸，在装配式 T 梁中，需加设中间横隔梁。《美国 AASHTO 规范 14 版》8.12.2 规定 T 形截面梁计算跨径大于 12m 时，应在最大弯矩处设一根中间横隔梁；此项规定与我国目前采用者接近。

箱形截面梁必须设置端横隔板；弯箱形截面梁尚应设置中间横隔板。《美国AASHTO规范14版》8.12.1.8.12.3、9.10.3.3、9.10.3.5等规定内半径小于240m的弯箱梁应设置中间横隔板，钢筋混凝土弯箱梁中间横隔板中距不大于12mm，预应力混凝土弯箱梁中间横隔板中距需视结构受力情况而定。

#### 9.3.2 T形和I形截面梁，在与腹板相连处的翼缘厚度，《桥规 JTJ 023—85》规定为不小于梁高的1/12，其值与现行设计图纸较为偏小，现参考《铁路桥涵技术规范》(TBJ 2—85)(以下简称《TBJ 2—85 规范》)第 5.3.15 条,改为不小于梁高的 1/10,当设有承托时,可计入承托加厚部分厚度。

<!-- 第 240 页 -->

箱形截面梁的桥面板和底板，在板的跨中部分厚度不应小于板净跨的1/30且200mm；经与国内17座矩形截面箱形梁尺寸对照，多数较为接近。《美国AASHTO规范14版》9.9.1、9.9.2也有类似的规定。

原规范规定 T 形、I 形截面梁和箱形截面梁的腹板厚度不应小于 140mm，在本次修订时，要求腹板厚度不应小于 160mm。当腹板厚度有变化时，其过渡段长度不小于 12 倍腹板厚度差，系参照《美国 AASHTO 规范 14 版》8.11.3 及 9.9.3 规定。

连续梁承托底坡不宜大于1/6，以避免截面过剧变化。

#### 9.3.3 钢筋最小净距系沿用《桥规 JTJ 023—85》第 6.2.12 规定。

#### 9.3.4 悬臂板长度较大时，在车轮作用点下方可能出现正弯矩，参阅本规范第 4.2.5 条的条文说明。

#### 9.3.5 箱形截面梁的底板钢筋，《桥规 JTJ 023—85》仅对预应力混凝土结构有所规定（第6.2.36条），顺桥向和横桥向均设不小于0.25%～0.30%混凝土截面面积的钢筋。原规范参考《美国AASHTO规范14版》8.17.2.3、9.2.4等规定，对于钢筋混凝土桥，配置不小于0.4%的混凝土截面面积的钢筋，对于预应力混凝土桥，配置不小于0.3%的混凝土截面面积的钢筋，本次修订沿用了原规范的规定。

#### 9.3.6 钢筋混凝土 T 形截面或箱形截面梁的翼缘有效宽度以外，受弯时截面应力较小，配置受力主钢筋作用不大，故要求受力主钢筋设于有效宽度内。在有效宽度以外，设置 0.4% 的构造钢筋，此系参照《美国 AASHTO 规范 14 版》8.17.2.1 制定。

#### 9.3.7 梁腹板两侧设置纵向构造钢筋，主要用于腹板防裂，特别是腹板受拉区防裂。《桥规 JTJ 023—85》第 6.2.10 条规定纵向钢筋截面面积，整体浇筑混凝土梁不小于 $(0.0005 \sim 0.0010)$ bh；焊接骨架薄壁梁不小于 $(0.0015 \sim 0.0020)$ bh。据反映，腹板两侧裂缝时有发生，侧面钢筋嫌少。本条不再分整体浇筑梁和焊接骨架薄壁梁，两侧面的钢筋截面面积合计取用 $(0.0010 \sim 0.0020)$ bh，对薄壁梁宜取上限。国外规范均对侧面钢筋较为重视，如《英国规范 BS 5400》5.8.4.2 规定每侧面至少应设 $0.0005bh_{0}$ 的钢筋；《美国 AASHTO 规范 14 版》8.17.2.1.3 规定梁高大于 $610mm$ 时，受拉区应设 10% 的受拉钢筋截面面积的侧面钢筋，其他侧面每米高度应设 $264mm^{2}$ 钢筋。此外，支点附近剪力较大区段和预应力钢筋锚固区段，纵向钢筋有利于防裂，其间距宜适当加密。

#### 9.3.8 本条参考《GBJ 10—89 规范》第 6.1.5 条及汪一骏等主编《混凝土结构》(以下简称《混凝土结构》)8.6.12 制定。本条规定主要为充分保证截断钢筋的锚固长度和斜截面受弯承载力。

<!-- 第 241 页 -->

#### 9.3.9 在梁支承部位，由于支座反力局部荷载在梁底面引起复杂的应力；为增强支座附近斜截面抗弯和斜截面抗剪能力以及抵抗梁底面拉应力，受拉主钢筋至少有1/5或两根伸入梁的支座部位。本条系沿用《桥规 JTJ 023—85》第6.2.13条规定。

#### 9.3.10 本条沿用《桥规 JTJ 023—85》第 6.2.17 条，并参考了《GBJ 10—89 规范》第 7.2.5 条和《混凝土结构》8.7 制定。本条主要为保证斜截面抗弯承载力不小于正截面抗弯承载力。

#### 9.3.11 本条系沿用《桥规 JTJ 023—85》第 6.2.14 条规定，但对焊接钢筋骨架的钢筋层数和直径加以限制。

#### 9.3.12 混凝土在出现斜裂缝前，主拉应力主要由混凝土承受，箍筋内应力很小，但当裂缝一经出现，箍筋内应力骤增，箍筋过少不足以抵抗由开裂截面转移过来的斜拉应力，因此有必要规定最小箍筋配筋率。本规范参照美国 ACI 318—05 规范，最小箍筋配筋率取 1.2 $\frac{0.35}{f_{sv}}$，以此规定箍筋配筋率 $\rho_{sv}$，对 HPB300 钢筋不小于 0.14%，对 HRB400 钢筋不小于 0.11%。

箍筋除用于斜截面抗剪外，如还用于支撑计算受压钢筋使之不受压屈，此时必须做成封闭式，且其布置方式应与受压构件的箍筋一样（见本规范第9.6.1条及其说明）。至于所箍为受拉钢筋时，《桥规JTJ023—85》规定箍筋每边所箍受拉钢筋不多于五根，本条内现不作规定，箍筋作为定位钢筋，只要施工安装能保持受拉钢筋的正确位置，其所箍纵向受拉钢筋不受限制。

箍筋间距过大,可能有些斜裂缝在两箍筋间出现而不与箍筋相交,《桥规 JTJ 023—85》规定箍筋间距不大于梁高的 3/4 和 500mm,现参照《美国 AASHTO 规范 14 版》18.19.3 和《GB 50010—2002 规范》表 10.2.10,改为不大于梁高的 1/2 和 400mm。钢筋绑扎搭接接头范围内,为增强钢筋的锚固力,要求加密箍筋间距。在梁的支点附近,剪力较大,为防止裂缝发展,箍筋应予以加密。

#### 9.3.13 弯剪扭的箍筋最小配筋率应考虑受剪与受扭相互作用的影响。根据《混凝土结构》4.5.2 及 8.4.2，纯扭构件最小配箍率为 $0.055f_{\mathrm{cd}}/f_{\mathrm{sv}}$；按本规范第 9.3.12 条，受弯构件的抗剪箍筋的最小配筋率为 $0.11\% \sim 0.14\%$（本条内以 c 概括表达）。弯剪扭构件的配箍率则通过与剪扭构件混凝土承载力降低系数 $\beta_{t}$（第 5.5.4 条）呈线性关系，在上两者之间确定，其计算式见本条第 3 款公式 $\left[(2\beta_{t}-1)\left(0.055\frac{f_{\mathrm{cd}}}{f_{\mathrm{sv}}}-c\right)+c\right]$；当纯扭构件 $\beta_{t}=1.0$ 时该式为 $0.055f_{\mathrm{cd}}/f_{\mathrm{sv}}$，当受剪构件 $\beta_{t}=0.5$ 时该式为 $c_{0}$。

<!-- 第 242 页 -->

弯剪扭构件的纵向钢筋最小配筋率，不应小于受弯构件纵向受力钢筋的最小配筋率与剪扭构件纵向受力钢筋最小配筋率之和。对受弯构件纵向受力钢筋配筋率按本规范第9.1.12条采用。对剪扭构件，参照《混凝土结构》4.5.2与8.4.2和《GBJ10—89规范》第7.2.10条，剪扭构件纵向钢筋最小配筋率取为 $0.08(2\beta_{t}-1)f_{cd}/f_{sv}$；对于纯扭构件， $\beta_{t}=1.0$，此时最小配筋率为 $0.08f_{cd}/f_{sv}$，对于纯剪构件， $\beta_{t}=0.5$，此时最小配筋率为零。

#### 9.3.14 具有曲线形的梁腹，受拉区的纵向受力钢筋在拉力作用下有向下变位的趋势，使混凝土保护层剥落，因此在曲线部分要加密箍筋。设于拐角处的受拉钢筋，其受力情况与上述梁腹近凹面处的受拉钢筋类似，此时可把交叉的受拉钢筋在相交点各延伸一段锚固长度。

设梁腹圆曲线半径为 r，曲线部分主钢筋拉力为 F，则曲线单位弧长上的圆心方向径向压力为 u = F/r，弧长  $s_{\mathrm{v}}$（箍筋间距）内的径向压力为  $F_{\mathrm{c}} = u s = (F/r) s_{\mathrm{v}}$。如主钢筋截面面积为  $A_{\mathrm{s}}$，抗拉强度设计值为  $f_{\mathrm{sd}}$，则钢筋拉力  $F = f_{\mathrm{sd}} A_{\mathrm{s}}$；将 F 值代入  $F_{\mathrm{c}}$ 的计算式，得  $F_{\mathrm{c}} = f_{\mathrm{sd}} A_{\mathrm{s}} s_{\mathrm{v}} / r$。设箍筋单肢截面面积为  $A_{\mathrm{sv}}$；箍筋抗拉强度设计值为  $f_{\mathrm{sv}}$，双肢箍筋抗拉力  $F_{\mathrm{r}} = 2 f_{\mathrm{sv}} A_{\mathrm{svl}}$。双肢箍筋应与其所箍的主钢筋拉力引起的径向压力平衡，令  $F_{\mathrm{r}} = F_{\mathrm{c}}$，可得  $A_{\mathrm{svl}}=\frac{f_{\mathrm{sd}}}{f_{\mathrm{sv}}}\times\frac{A_{\mathrm{s}}s_{\mathrm{v}}}{2r}=m\frac{A_{\mathrm{s}}s_{\mathrm{v}}}{2r}$，其中  $m = f_{\mathrm{sd}} / f_{\mathrm{sv}}$，便得规范公式（9.3.14-1）。规范公式（9.3.14-2）为圆曲线公式，当非圆曲线时，也可近似地利用该式。

#### 9.3.15 环形搭接用于 T 形截面梁桥面板横桥向连接已有多年，且用于通用设计图。环形接头所有钢筋在同一截面上有 100% 搭接接头，搭接长度（两个半圆环顶端距离）仅 20 倍钢筋直径左右，而且相邻两梁翼缘连接段内有两个距离很近的搭接接头，这就要求采取一定的加强接头的措施，可在半圆环内设置通长纵向钢筋。此外，连接段内的桥面板厚度，应满足钢筋的混凝土保护层和圆环直径的需要，不宜取用较小的尺寸。

#### 9.3.16 本条沿用《桥规 JTJ 023—85》第 6.2.31 条的规定，组合梁现浇板最小厚度参照已建桥制定。参照《GBJ 10—89 规范》第 7.5.17 条，预制件顶面应做凹凸不小于 6mm 的粗糙面。

#### 9.3.17 组合梁的结合面受剪承载力，当结合面配筋率低于0.10%时，箍筋对结合面不起作用（见《混凝土结构》9.2.3）。《英国规范BS 5400》7.4.2.3规定，组合梁内梁与板之间应设有0.15%的结合面积的结合系筋，其间距不小于板厚的4倍，且不小于600mm。

### 9.4 预应力混凝土上部结构

#### 9.4.1 预应力梁的梁端锚头集中，应力复杂，故要求加密箍筋。T形截面梁的马蹄内，预应力钢筋密集，张拉时相当于受压构件，故马蹄内应另设箍筋。在梁支座中心附近，剪力较大且锚固区有拉应力，故箍筋应加密。

<!-- 第 243 页 -->

预应力混凝土梁的端部在张拉与成桥各阶段的受力十分复杂，其箍筋直径和间距，除应同时满足斜截面抗剪承载力验算（第5.2.9条）和锚下劈裂力配筋验算（第8.2.1条与第8.2.2条）的规定外，本条还规定在梁端1倍梁高范围内，箍筋间距不应大于120mm。《桥规JTG D62—2004》规定梁端箍筋的间距不应大于100mm，此次将箍筋间距增大20mm，主要是考虑到梁端钢筋一般比较密集，结合工程实践，适当增大箍筋间距，有利于混凝土的浇筑振捣密实。

#### 9.4.3 本条根据本规范第3.2.2条规定作了调整。光面剪力钢丝与混凝土黏结力较差，据建筑科学院试验资料，构件的破坏均由于钢丝滑移而引起，钢丝强度未发挥，配以直径5mm、标准强度1100MPa的光圆钢丝受弯构件，破坏弯矩仅及设计值的40%～50%；配以直径3mm、标准强度1600MPa的光圆钢丝受弯构件，破坏弯矩为设计值的90%，所以光圆钢丝应采用压痕措施加强黏结力。

#### 9.4.4 本条沿用了原规范，并根据第3.2.2条规定作了相应调整。

#### 9.4.5 为了使预应力钢筋放松时引起的冲击不致破坏端部混凝土，钢筋端部周围混凝土应局部加强。本条沿用了原规范的规定。

#### 9.4.6 现有锚具基本采用带喇叭管的锚垫板，因此取消了垫板厚度要求的规定。

#### 9.4.7 本条沿用了原规范的规定。当预应力钢筋集中布置在端部截面的下部或同时布置于上部和下部时，预加力在梁端部产生的垂直于梁长方向的拉应力，使构件端部产生纵向裂缝，因此要求将部分预应力钢筋弯起后尽可能沿端部高度均匀布置。根据国外试验资料，锚下拉应力一般分布在梁端沿跨径方向3/4梁高长度的区段内；另根据铁路部门调查，在梁端出现沿管道的纵向裂缝；因此均需要加密梁端箍筋（见本规范第9.4.1条）和增设钢筋网。此外，在梁端部适当加厚腹板厚度，也是防止梁端纵向裂缝的有效措施。

#### 9.4.8 对于曲线形管道，如直梁竖曲线钢筋、弯梁钢筋和加厚齿板钢筋等的管道，其曲线平面内侧受曲线预应力钢筋的挤压，混凝土保护层在曲线平面内和平面外均受剪，所以梁底面保护层和侧面保护层均需加厚或设拉筋。参照《美国 AASHTO LRFD 规范》5.10.4.3.1 和 5.10.4.3.2，曲线平面内剪力 $F_{in}$ 、平面外剪力 $F_{out}$ 和抗剪力 $V_{c}$ （单位均为 N/mm）为：

 $F_{\mathrm{i n}}=\frac{P}{r}\leqslant V_{\mathrm{c}}$     (9.4.8-4)

 $F_{\mathrm{o u t}}=\frac{P}{\pi r}\leqslant V_{\mathrm{c}}$     (9.4.8-5)

 $V_{\mathrm{c}}=0.33\phi d_{\mathrm{c}}\sqrt{f_{\mathrm{c i}}^{\prime}}$     (9.4.8-6)

<!-- 第 244 页 -->

式中： $\phi$——材料抗剪系数， $\phi=0.9$；

$P$——预应力钢筋张拉力 $(\mathrm{N})$;

 $f_{ci}^{\prime}$——预应力钢筋传力锚固时的混凝土圆柱体 $\left(\phi150mm\times300mm\right)$抗压强度$\left(\mathrm{MPa}\right)$;

 $d_{c}$——管道中心至曲线平面内或平面外混凝土保护层的距离(mm)。

同一混凝土制成的边长为 150mm 的立方体强度与圆柱体强度比值为 1/0.8。如传力锚固时的混凝土立方体强度为  $f_{cu}^{\prime}$，则应以  $0.8f_{cu}^{\prime}=f_{ci}^{\prime}$ 代入（9-4），抗剪值便为  $V_{c}=0.33\times0.9d_{c}\sqrt{0.8f_{cu}^{\prime}}=0.266d_{c}\sqrt{f_{cu}^{\prime}}$。 $d_{c}$ 为混凝土保护层厚度  $c_{in}$ 或  $c_{out}$ 加管道外缘半径  $d_{s}/2$，将其代入式（9-4）并引入式（9-2）、式（9-3），便得本条文中的式（9.4.8-1）、式（9.4.8-3）。

预应力钢筋张拉力为 P，则曲线单位弧长上的径向压力 u = P/r，弧长  $s_{v}$ （箍筋间距）的径向压力为  $F_{c} = us_{v} = (p/r)s_{v}$。如箍筋单肢截面面积为  $A_{sv1}$，双肢箍筋的抗拉力为  $F_{r} = 2f_{sd}A_{sv1}$，令  $F_{c} = F_{r}$，便得到式（9.4.8-2）。

#### 9.4.10 本条沿用了原规范的规定。曲线形预应力钢筋，如曲线半径过小，张拉时引起较大的管道摩擦力及径向压力。对于特殊的管道和预应力钢筋，如斜拉桥桥塔内围箍用的半圆形预应力钢筋，其半径在1.5mm左右，由于采用特殊措施，可以不受此限。

#### 9.4.11 参照 VSL 产品标准，补充了预应力钢筋的最小切线长度。由于构造和受力要求，钢丝束、钢绞线束采用夹片式锚具时，不允许钢束的曲线部分进入锚固区段，即要求锚下钢束应具有一定的直线段长度。图 9-1 给出了不同最小断裂负荷时对应的最小直线段长度 $L_{\min}$，供设计人员参考。

<div style="text-align: center;"><img src="images/JTG%203362%E2%80%942018%20-%20%E5%85%AC%E8%B7%AF%E9%92%A2%E7%AD%8B%E6%B7%B7%E5%87%9D%E5%9C%9F%E5%8F%8A%E9%A2%84%E5%BA%94%E5%8A%9B%E6%B7%B7%E5%87%9D%E5%9C%9F%E6%A1%A5%E6%B6%B5%E8%AE%BE%E8%AE%A1%E8%A7%84%E8%8C%83/fig_647_266.jpg" alt="Image" width="50%" /></div>

<div style="text-align: center;"><img src="images/JTG%203362%E2%80%942018%20-%20%E5%85%AC%E8%B7%AF%E9%92%A2%E7%AD%8B%E6%B7%B7%E5%87%9D%E5%9C%9F%E5%8F%8A%E9%A2%84%E5%BA%94%E5%8A%9B%E6%B7%B7%E5%87%9D%E5%9C%9F%E6%A1%A5%E6%B6%B5%E8%AE%BE%E8%AE%A1%E8%A7%84%E8%8C%83/fig_363_273.jpg" alt="Image" width="50%" /></div>

<div style="text-align: center;">图 9-1 钢束的最小断裂负荷与   R_{min}, L_{min}  的关系曲线</div>

#### 9.4.14 本条沿用了原规范的规定。预应力钢筋的预拉应力摩擦损失，除偏离线形外，主要是曲线管道与预应力钢筋间的摩擦损失。为减少摩擦损失，要求预应力钢筋减少整根通长的连续弯曲和加大曲线半径。在预应力钢筋设置时通常采用两种方式来达到上述目的，一种方式是预应力钢筋逐段张拉、锚固、接长，再张拉、锚固、接长，接长方法有直接用连接器接长和逐段锚固、逐段搭接；另一种方式是采用变化的梁高，使整根曲线钢筋曲率减小。这两种方式也可结合使用，使预应力钢筋的设置更趋合理。

<!-- 第 245 页 -->

#### 9.4.15 本条沿用了原规范的规定。预应力钢筋在梁内布置应避免急剧增减，以免在同一截面内设锚过多而削弱截面，同时也避免由于预应力突变在腹板内引起过大的剪应力或主拉应力的变化。

在连续梁的1/4~1/3跨径区段，活载作用下正负弯矩交替出现。顶推连续梁施工顶推阶段，大部分截面交替出现正负弯矩。在上述情况下，预应力钢筋宜分散布置于梁的腹板上下及其相邻翼缘上，使正负弯矩都有预应力钢筋承受。

在连续梁中间支撑处,反力集中,应力状态复杂。支点反力在梁腹板底部引起纵向水平拉应力。所以,在中间支点附近梁腹板内及其下方的翼缘内应布置顺桥向非预应力钢筋。

#### 9.4.16 本条沿用了原规范的规定。在预压力作用下，锚具周围混凝土表层有拉应力；锚下的扩散角范围内混凝土受压力，但在此范围内沿传力方向还有一个枣核形的拉力区。这说明锚具周围表层及锚下混凝土内应力复杂，所以在构件受拉区不宜设置锚具，而宜设于截面重心处或受压区。

预应力钢筋伸出于板外锚固时，锚固齿板内拉筋设置可参阅本规范第9.4.8条。

#### 9.4.17 节段预制拼装桥梁在越江跨海通道和城市桥梁中广泛应用(如表9-2)，体现综合效益好的特点，符合现代桥梁工厂化、大型化、机械化、标准化的发展趋势。根据已建节段预制拼装桥梁的结构特点，规定本条的构造要求。

<div style="text-align: center;">表9-2 我国节段预制拼装桥梁一览表</div>

<table><tr><td>序号</td><td>桥梁</td><td>建成时间</td><td>跨径(m)</td><td>序号</td><td>桥梁</td><td>建成时间</td><td>跨径(m)</td></tr><tr><td>1</td><td>上海浏河大桥</td><td>2000</td><td>42</td><td>6</td><td>江苏崇启大桥引桥</td><td>2011</td><td>50</td></tr><tr><td>2</td><td>上海沪闵高架</td><td>2002</td><td>35</td><td>7</td><td>南京西桥引桥</td><td>2012</td><td>50</td></tr><tr><td>3</td><td>苏通大桥引桥</td><td>2008</td><td>75</td><td>8</td><td>厦漳大桥引桥</td><td>2013</td><td>70</td></tr><tr><td>4</td><td>厦门集美大桥</td><td>2008</td><td>100</td><td>9</td><td>嘉绍大桥引桥</td><td>2013</td><td>70</td></tr><tr><td>5</td><td>上海长江大桥引桥</td><td>2009</td><td>60</td><td></td><td></td><td></td><td></td></tr></table>

（1）已建的节段预制拼装箱梁桥基本采用体内-体外混合配束和环氧树脂胶接缝的结构，环氧树脂胶接缝要用0.3~0.5MPa压应力予以压紧。采用细石混凝土的湿接缝，一般设置在箱梁合拢留出的断缝或针对拼装误差的调整缝。

（2）复合剪力键的基本构造及功能如下：

①腹板剪力键：由多个矩形键块(槽)组成，承受正常使用阶段接缝截面的剪力。

②顶板剪力键：由多个长条形键块(槽)组成，用于节段拼装时对接定位。

③底板剪力键：由多个长条形键块（槽）组成，用于节段拼装时对接定位。

<!-- 第 246 页 -->

④加腋区剪力键：设置在腹板与顶板（底板）结合区，用于节段拼装时对接定位。

#### 9.4.18 后张预应力构件的端部锚固区，应在相应区域配置受拉钢筋，以抵抗劈裂力、剥裂力以及边缘纵向拉力，如图9-2所示。

<div style="text-align: center;"><img src="images/JTG%203362%E2%80%942018%20-%20%E5%85%AC%E8%B7%AF%E9%92%A2%E7%AD%8B%E6%B7%B7%E5%87%9D%E5%9C%9F%E5%8F%8A%E9%A2%84%E5%BA%94%E5%8A%9B%E6%B7%B7%E5%87%9D%E5%9C%9F%E6%A1%A5%E6%B6%B5%E8%AE%BE%E8%AE%A1%E8%A7%84%E8%8C%83/fig_745_257.jpg" alt="Image" width="50%" /></div>

<div style="text-align: center;">图 9-2 端部锚固区局部拉力与配筋示意</div>

#### 9.4.19 本条规定了后张预应力锚固齿块的立面构造尺寸要求。从齿块宽度方向看，可以区分为独立齿块、角隅齿块和满布于壁板的齿块。为保证传力的平顺和可靠，一般优先考虑采用在翼板与腹板交接处的角隅齿块。

#### 9.4.20 本条是在根据本规范第8.2.6条和附录B完成齿块及其附着壁板（即顶板、底板或腹板）局部配筋量计算之后，给出的配筋构造规定。参考了我国的工程实践、美国AASHTO公路桥梁设计规范、日本混凝土桥梁设计规范、VSL公司后张预应力设计手册及美国德克萨斯大学奥斯汀分校的相关研究成果。

在齿块所附着的壁板内,抵抗锚后牵拉与边缘局部侧弯的纵向钢筋的横向配置范围见图9-3。

<div style="text-align: center;"><img src="images/JTG%203362%E2%80%942018%20-%20%E5%85%AC%E8%B7%AF%E9%92%A2%E7%AD%8B%E6%B7%B7%E5%87%9D%E5%9C%9F%E5%8F%8A%E9%A2%84%E5%BA%94%E5%8A%9B%E6%B7%B7%E5%87%9D%E5%9C%9F%E6%A1%A5%E6%B6%B5%E8%AE%BE%E8%AE%A1%E8%A7%84%E8%8C%83/fig_513_263.jpg" alt="Image" width="50%" /></div>

<div style="text-align: center;">a) 独立齿块</div>

<div style="text-align: center;">b) 角隅齿块</div>
